Repository: FAIR-Chem/fairchem

## `fairchem` by FAIR Chemistry
`fairchem` is the [FAIR](https://ai.meta.com/research/) Chemistry's centralized repository of all its data, models, demos, and application efforts for materials science and quantum chemistry.

### Documentation
If you are looking for `Open-Catalyst-Project/ocp`, it can now be found at [`fairchem.core`](src/fairchem/core). Visit its corresponding documentation [here](https://fair-chem.github.io/).

### Contents
The repository is organized into several directories to help you find what you are looking for:

- [`fairchem.core`](src/fairchem/core): State of the art machine learning models for materials science and chemistry
- [`fairchem.data`](src/fairchem/data): Dataset downloads and input generation codes
- [`fairchem.demo`](src/fairchem/demo): Python API for the [Open Catalyst Demo](https://open-catalyst.metademolab.com/)
- [`fairchem.applications`](src/fairchem/applications): Follow up applications and works (AdsorbML, CatTSunami, etc.)

### Why a single repository?
Since many of our repositories rely heavily on our other repositories, a single repository makes it really easy to test and ensure consistency across repositories. This should also help simplify the installation process for users who are interested in integrating many of the efforts into one place.

## File overview
|Name | Description |
|---   |---    |
|`ExpDataDump_YYMMDD.csv`  | Raw experimental testing data for all samples. |
|`ExpDataDump_YYMMDD_clean.csv` | Experimental testing data excluding problematic samples (missing XRF, missing computational) directly used for downstream predictions. |
|`XRDDataDump-YYMMDD.csv` | XRD information for experimental samples. |
|`XRFDataDump-YYMMDD.csv` | XRF information for experimental samples. |

File: src/fairchem/applications/ocx/data/experimental_data/XRDDataDump-241113.csv (part 1 of 15)
xrd dir,sample id,source,batch number,batch date,target comp,xrf comp,xrf offset,xrf stdev,allsolutions_cifids,allsolutions_formulas,allsolutions_weights,allsolutions_rwp,total no of solutions,solutions_target_cifids,solutions_target_qrankings,solutions_target_qscore,solutions_target_formulas,solutions_target_rwp,solutions_target_wt,solutions_target_rankings
vsp1_240503\/raw\/vsp1_240503_Ag-0.111-Au-0.889_pp0_rep1.xy,vsp1_240503_Ag-0.111-Au-0.889_pp0_rep1,vsp,1,240503,Ag-0.111-Au-0.889,Ag-0.18-Au-0.82,"[-0.069, 0.069]","[0.01, 0.01, 0]","[['cod-1509205'], ['dcgat-agm003194878', 'dcgat-agm003157171'], ['dcgat-agm003194886', 'dcgat-agm003157171', 'mp-2646971']]","[['Ag-0.5-Au-0.5'], ['Ag-0.2-Au-0.8', 'Au-1.0'], ['Ag-0.8-Au-0.2', 'Au-1.0', 'Ag-1.0']]","[[1.0], [0.0, 1.0], [0.0, 0.0, 1.0]]","[37.2, 47.2, 48.1]",3,[],[0],0.0,[],[],[],[]
vsp1_240503\/raw\/vsp1_240503_Ag-0.167-Au-0.833_pp0_rep1.xy,vsp1_240503_Ag-0.167-Au-0.833_pp0_rep1,vsp,1,240503,Ag-0.167-Au-0.833,Ag-0.27-Au-0.73,"[-0.103, 0.103]","[0.01, 0.01, 0]","[['cod-1509205'], ['dcgat-agm003194878', 'dcgat-agm003157171']]","[['Ag-0.5-Au-0.5'], ['Ag-0.2-Au-0.8', 'Au-1.0']]","[[1.0], [0.0, 1.0]]","[38.0, 49.2]",2,[],[0],0.0,[],[],[],[]
vsp1_240503\/raw\/vsp1_240503_Ag-0.188-Au-0.812_pp0_rep1.xy,vsp1_240503_Ag-0.188-Au-0.812_pp0_rep1,vsp,1,240503,Ag-0.188-Au-0.812,Ag-0.29-Au-0.71,"[-0.102, 0.102]","[0.02, 0.02, 0]","[['cod-1509205'], ['dcgat-agm003194877', 'dcgat-agm003157171', 'mp-2646971'], ['dcgat-agm003194886', 'dcgat-agm003157171', 'mp-2646971'], ['dcgat-agm003172256', 'dcgat-agm003157171'], ['dcgat-agm003194878', 'dcgat-agm003157171']]","[['Ag-0.5-Au-0.5'], ['Ag-0.2-Au-0.8', 'Au-1.0', 'Ag-1.0'], ['Ag-0.8-Au-0.2', 'Au-1.0', 'Ag-1.0'], ['Ag-0.25-Au-0.75', 'Au-1.0'], ['Ag-0.2-Au-0.8', 'Au-1.0']]","[[1.0], [0.0, 0.0, 1.0], [0.0, 0.0, 1.0], [0.0, 1.0], [0.0, 1.0]]","[29.3, 42.9, 43.7, 44.4, 44.6]",5,[],[0],0.0,[],[],[],[]
vsp1_240503\/raw\/vsp1_240503_Ag-0.2-Au-0.8_pp0_rep1.xy,vsp1_240503_Ag-0.2-Au-0.8_pp0_rep1,vsp,1,240503,Ag-0.2-Au-0.8,Ag-0.3-Au-0.7,"[-0.1, 0.1]","[0.01, 0.01, 0]","[['cod-1509205'], ['dcgat-agm003194878', 'dcgat-agm003157171'], ['dcgat-agm003194886', 'dcgat-agm003157171', 'mp-2646971']]","[['Ag-0.5-Au-0.5'], ['Ag-0.2-Au-0.8', 'Au-1.0'], ['Ag-0.8-Au-0.2', 'Au-1.0', 'Ag-1.0']]","[[1.0], [0.0, 1.0], [0.0, 0.0, 1.0]]","[37.1, 46.0, 47.4]",3,[],[0],0.0,[],[],[],[]
vsp1_240503\/raw\/vsp1_240503_Ag-0.222-Au-0.778_pp0_rep1.xy,vsp1_240503_Ag-0.222-Au-0.778_pp0_rep1,vsp,1,240503,Ag-0.222-Au-0.778,Ag-0.31-Au-0.69,"[-0.088, 0.088]","[0.01, 0.01, 0]","[['cod-1509205'], ['dcgat-agm003194878', 'dcgat-agm003157171'], ['dcgat-agm003194886', 'dcgat-agm003157171', 'mp-2646971']]","[['Ag-0.5-Au-0.5'], ['Ag-0.2-Au-0.8', 'Au-1.0'], ['Ag-0.8-Au-0.2', 'Au-1.0', 'Ag-1.0']]","[[1.0], [0.0, 1.0], [0.0, 0.02, 0.98]]","[32.6, 45.4, 47.1]",3,[],[0],0.0,[],[],[],[]
vsp1_240503\/raw\/vsp1_240503_Ag-0.25-Au-0.75_pp0_rep1.xy,vsp1_240503_Ag-0.25-Au-0.75_pp0_rep1,vsp,1,240503,Ag-0.25-Au-0.75,Ag-0.34-Au-0.66,"[-0.09, 0.09]","[0.01, 0.01, 0]","[['cod-1509205'], ['dcgat-agm003194878', 'dcgat-agm003157171']]","[['Ag-0.5-Au-0.5'], ['Ag-0.2-Au-0.8', 'Au-1.0']]","[[1.0], [0.0, 1.0]]","[33.9, 45.7]",2,[],[0],0.0,[],[],[],[]
vsp1_240503\/raw\/vsp1_240503_Ag-0.286-Au-0.714_pp0_rep1.xy,vsp1_240503_Ag-0.286-Au-0.714_pp0_rep1,vsp,1,240503,Ag-0.286-Au-0.714,Ag-0.35-Au-0.65,"[-0.064, 0.064]","[0.02, 0.02, 0]","[['cod-1509205'], ['dcgat-agm003194886', 'dcgat-agm003157171', 'mp-2646971'], ['dcgat-agm003194878', 'dcgat-agm003157171'], ['oqmd-1340071', 'dcgat-agm003157171', 'mp-2646971']]","[['Ag-0.5-Au-0.5'], ['Ag-0.8-Au-0.2', 'Au-1.0', 'Ag-1.0'], ['Ag-0.2-Au-0.8', 'Au-1.0'], ['Ag-0.75-Au-0.25', 'Au-1.0', 'Ag-1.0']]","[[1.0], [0.0, 0.0, 1.0], [0.0, 1.0], [0.01, 0.01, 0.97]]","[34.9, 47.2, 47.6, 48.5]",4,[],[0],0.0,[],[],[],[]
vsp1_240503\/raw\/vsp1_240503_Ag-0.333-Au-0.667_pp0_rep1.xy,vsp1_240503_Ag-0.333-Au-0.667_pp0_rep1,vsp,1,240503,Ag-0.333-Au-0.667,Ag-0.39-Au-0.61,"[-0.057, 0.057]","[0.0, 0.0, 0]","[['cod-1509205'], ['dcgat-agm003194878', 'dcgat-agm003157171']]","[['Ag-0.5-Au-0.5'], ['Ag-0.2-Au-0.8', 'Au-1.0']]","[[1.0], [0.0, 1.0]]","[33.4, 47.8]",2,[],[0],0.0,[],[],[],[]
vsp1_240503\/raw\/vsp1_240503_Ag-0.375-Au-0.625_pp0_rep1.xy,vsp1_240503_Ag-0.375-Au-0.625_pp0_rep1,vsp,1,240503,Ag-0.375-Au-0.625,Ag-0.44-Au-0.56,"[-0.065, 0.065]","[0.01, 0.01, 0]","[['cod-1509205'], ['mp-2646971', 'dcgat-agm003157171', 'dcgat-agm003172663'], ['dcgat-agm003194878', 'dcgat-agm003157171']]","[['Ag-0.5-Au-0.5'], ['Ag-1.0', 'Au-1.0', 'Ag-0.25-Au-0.75'], ['Ag-0.2-Au-0.8', 'Au-1.0']]","[[1.0], [0.99, 0.0, 0.01], [0.0, 1.0]]","[36.9, 47.7, 48.9]",3,[],[0],0.0,[],[],[],[]
vsp1_240503\/raw\/vsp1_240503_Ag-0.4-Au-0.6_pp0_rep1.xy,vsp1_240503_Ag-0.4-Au-0.6_pp0_rep1,vsp,1,240503,Ag-0.4-Au-0.6,Ag-0.44-Au-0.56,"[-0.04, 0.04]","[0.01, 0.01, 0]","[['cod-1509205'], ['dcgat-agm003194886', 'dcgat-agm003157171', 'mp-2646971'], ['dcgat-agm003194878', 'dcgat-agm003157171']]","[['Ag-0.5-Au-0.5'], ['Ag-0.8-Au-0.2', 'Au-1.0', 'Ag-1.0'], ['Ag-0.2-Au-0.8', 'Au-1.0']]","[[1.0], [0.0, 0.03, 0.97], [0.0, 1.0]]","[35.1, 48.8, 49.6]",3,[],[0],0.0,[],[],[],[]
vsp1_240503\/raw\/vsp1_240503_Ag-0.417-Au-0.583_pp0_rep1.xy,vsp1_240503_Ag-0.417-Au-0.583_pp0_rep1,vsp,1,240503,Ag-0.417-Au-0.583,Ag-0.45-Au-0.55,"[-0.033, 0.033]","[0.01, 0.01, 0]","[['cod-1509205'], ['dcgat-agm003194877', 'dcgat-agm003157171', 'mp-2646971'], ['dcgat-agm003194878', 'dcgat-agm003157171'], ['dcgat-agm003194886', 'dcgat-agm003157171', 'mp-2646971'], ['dcgat-agm003172256', 'dcgat-agm003157171']]","[['Ag-0.5-Au-0.5'], ['Ag-0.2-Au-0.8', 'Au-1.0', 'Ag-1.0'], ['Ag-0.2-Au-0.8', 'Au-1.0'], ['Ag-0.8-Au-0.2', 'Au-1.0', 'Ag-1.0'], ['Ag-0.25-Au-0.75', 'Au-1.0']]","[[1.0], [0.0, 0.0, 1.0], [1.0, 0.0], [0.0, 0.0, 1.0], [0.0, 1.0]]","[34.8, 43.8, 44.0, 45.3, 46.7]",5,[],[0],0.0,[],[],[],[]
vsp1_240503\/raw\/vsp1_240503_Ag-0.429-Au-0.571_pp0_rep1.xy,vsp1_240503_Ag-0.429-Au-0.571_pp0_rep1,vsp,1,240503,Ag-0.429-Au-0.571,Ag-0.48-Au-0.52,"[-0.051, 0.051]","[0.01, 0.01, 0]","[['cod-1509205'], ['dcgat-agm003194877', 'dcgat-agm003157171', 'mp-2646971'], ['dcgat-agm003172256', 'dcgat-agm003157171'], ['dcgat-agm003194878', 'dcgat-agm003157171']]","[['Ag-0.5-Au-0.5'], ['Ag-0.2-Au-0.8', 'Au-1.0', 'Ag-1.0'], ['Ag-0.25-Au-0.75', 'Au-1.0'], ['Ag-0.2-Au-0.8', 'Au-1.0']]","[[1.0], [0.0, 0.93, 0.07], [0.0, 1.0], [0.0, 1.0]]","[35.5, 45.8, 46.3, 48.0]",4,[],[0],0.0,[],[],[],[]
vsp1_240503\/raw\/vsp1_240503_Ag-0.444-Au-0.556_pp0_rep1.xy,vsp1_240503_Ag-0.444-Au-0.556_pp0_rep1,vsp,1,240503,Ag-0.444-Au-0.556,Ag-0.49-Au-0.51,"[-0.046, 0.046]","[0.01, 0.01, 0]","[['cod-1509205'], ['dcgat-agm003194878', 'dcgat-agm003157171'], ['dcgat-agm003194886', 'dcgat-agm003157171', 'mp-2646971']]","[['Ag-0.5-Au-0.5'], ['Ag-0.2-Au-0.8', 'Au-1.0'], ['Ag-0.8-Au-0.2', 'Au-1.0', 'Ag-1.0']]","[[1.0], [0.0, 1.0], [0.0, 0.0, 1.0]]","[34.6, 47.7, 48.5]",3,[['cod-1509205']],[100.0],100.0,[['Ag-0.5-Au-0.5']],[34.6],[[1.0]],[1]
vsp1_240503\/raw\/vsp1_240503_Ag-0.5-Au-0.5_pp0_rep1.xy,vsp1_240503_Ag-0.5-Au-0.5_pp0_rep1,vsp,1,240503,Ag-0.5-Au-0.5,Ag-0.53-Au-0.47,"[-0.03, 0.03]","[0.01, 0.01, 0]","[['cod-1509205'], ['dcgat-agm003194878', 'dcgat-agm003157171']]","[['Ag-0.5-Au-0.5'], ['Ag-0.2-Au-0.8', 'Au-1.0']]","[[1.0], [0.0, 1.0]]","[34.7, 47.6]",2,[],[0],0.0,[],[],[],[]
vsp1_240503\/raw\/vsp1_240503_Ag-0.556-Au-0.444_pp0_rep1.xy,vsp1_240503_Ag-0.556-Au-0.444_pp0_rep1,vsp,1,240503,Ag-0.556-Au-0.444,Ag-0.58-Au-0.42,"[-0.024, 0.024]","[0.0, 0.0, 0]","[['cod-1509205'], ['dcgat-agm003194877', 'dcgat-agm003157171', 'mp-2646971'], ['dcgat-agm003194886', 'dcgat-agm003157171', 'mp-2646971'], ['dcgat-agm003194878', 'dcgat-agm003157171']]","[['Ag-0.5-Au-0.5'], ['Ag-0.2-Au-0.8', 'Au-1.0', 'Ag-1.0'], ['Ag-0.8-Au-0.2', 'Au-1.0', 'Ag-1.0'], ['Ag-0.2-Au-0.8', 'Au-1.0']]","[[1.0], [0.0, 0.0, 1.0], [0.0, 0.0, 1.0], [0.0, 1.0]]","[31.4, 44.9, 46.9, 47.5]",4,[],[0],0.0,[],[],[],[]
vsp1_240503\/raw\/vsp1_240503_Ag-0.583-Au-0.417_pp0_rep1.xy,vsp1_240503_Ag-0.583-Au-0.417_pp0_rep1,vsp,1,240503,Ag-0.583-Au-0.417,Ag-0.61-Au-0.39,"[-0.027, 0.027]","[0.01, 0.01, 0]","[['cod-1509205'], ['dcgat-agm003194878', 'dcgat-agm003157171'], ['cod-1509684', 'dcgat-agm003157171', 'mp-2646971']]","[['Ag-0.5-Au-0.5'], ['Ag-0.2-Au-0.8', 'Au-1.0'], ['Ag-0.667-O-0.333', 'Au-1.0', 'Ag-1.0']]","[[1.0], [0.0, 1.0], [0.02, 0.01, 0.97]]","[35.0, 47.5, 47.9]",3,[],[0],0.0,[],[],[],[]
vsp1_240503\/raw\/vsp1_240503_Ag-0.6-Au-0.4_pp0_rep1.xy,vsp1_240503_Ag-0.6-Au-0.4_pp0_rep1,vsp,1,240503,Ag-0.6-Au-0.4,Ag-0.604-Au-0.396,"[-0.004, 0.004]","[0.01, 0.01, 0]","[['cod-1509205'], ['dcgat-agm003194878', 'dcgat-agm003157171'], ['dcgat-agm003172256', 'dcgat-agm003157171']]","[['Ag-0.5-Au-0.5'], ['Ag-0.2-Au-0.8', 'Au-1.0'], ['Ag-0.25-Au-0.75', 'Au-1.0']]","[[1.0], [0.0, 1.0], [0.0, 1.0]]","[32.6, 43.5, 43.8]",3,[],[0],0.0,[],[],[],[]
vsp1_240503\/raw\/vsp1_240503_Ag-0.615-Au-0.385_pp0_rep1.xy,vsp1_240503_Ag-0.615-Au-0.385_pp0_rep1,vsp,1,240503,Ag-0.615-Au-0.385,Ag-0.64-Au-0.36,"[-0.025, 0.025]","[0.01, 0.01, 0]","[['cod-1509205'], ['dcgat-agm003194878', 'dcgat-agm003157171']]","[['Ag-0.5-Au-0.5'], ['Ag-0.2-Au-0.8', 'Au-1.0']]","[[1.0], [1.0, 0.0]]","[31.2, 45.9]",2,[],[0],0.0,[],[],[],[]
vsp1_240503\/raw\/vsp1_240503_Ag-0.625-Au-0.375_pp0_rep1.xy,vsp1_240503_Ag-0.625-Au-0.375_pp0_rep1,vsp,1,240503,Ag-0.625-Au-0.375,Ag-0.65-Au-0.35,"[-0.025, 0.025]","[0.0, 0.0, 0]","[['cod-1509205'], ['dcgat-agm003194878', 'dcgat-agm003157171'], ['dcgat-agm003194886', 'dcgat-agm003157171', 'mp-2646971']]","[['Ag-0.5-Au-0.5'], ['Ag-0.2-Au-0.8', 'Au-1.0'], ['Ag-0.8-Au-0.2', 'Au-1.0', 'Ag-1.0']]","[[1.0], [0.0, 1.0], [0.0, 0.03, 0.97]]","[33.1, 46.7, 47.6]",3,[],[0],0.0,[],[],[],[]
vsp1_240503\/raw\/vsp1_240503_Ag-0.667-Au-0.333_pp0_rep1.xy,vsp1_240503_Ag-0.667-Au-0.333_pp0_rep1,vsp,1,240503,Ag-0.667-Au-0.333,Ag-0.68-Au-0.32,"[-0.013, 0.013]","[0.01, 0.01, 0]","[['cod-1509205'], ['dcgat-agm003194878', 'dcgat-agm003157171']]","[['Ag-0.5-Au-0.5'], ['Ag-0.2-Au-0.8', 'Au-1.0']]","[[1.0], [0.0, 1.0]]","[31.7, 46.6]",2,[],[0],0.0,[],[],[],[]
vsp1_240503\/raw\/vsp1_240503_Ag-0.7-Au-0.3_pp0_rep1.xy,vsp1_240503_Ag-0.7-Au-0.3_pp0_rep1,vsp,1,240503,Ag-0.7-Au-0.3,Ag-0.71-Au-0.29,"[-0.01, 0.01]","[0.01, 0.01, 0]","[['cod-1509205'], ['dcgat-agm003194878', 'dcgat-agm003157171']]","[['Ag-0.5-Au-0.5'], ['Ag-0.2-Au-0.8', 'Au-1.0']]","[[1.0], [0.0, 1.0]]","[35.5, 47.9]",2,[],[0],0.0,[],[],[],[]
vsp1_240503\/raw\/vsp1_240503_Ag-0.714-Au-0.286_pp0_rep1.xy,vsp1_240503_Ag-0.714-Au-0.286_pp0_rep1,vsp,1,240503,Ag-0.714-Au-0.286,Ag-0.72-Au-0.28,"[-0.006, 0.006]","[0.01, 0.01, 0]","[['cod-1509205'], ['dcgat-agm003194878', 'dcgat-agm003157171']]","[['Ag-0.5-Au-0.5'], ['Ag-0.2-Au-0.8', 'Au-1.0']]","[[1.0], [0.0, 1.0]]","[31.5, 46.4]",2,[],[0],0.0,[],[],[],[]
vsp1_240503\/raw\/vsp1_240503_Ag-0.75-Au-0.25_pp0_rep1.xy,vsp1_240503_Ag-0.75-Au-0.25_pp0_rep1,vsp,1,240503,Ag-0.75-Au-0.25,Ag-0.77-Au-0.23,"[-0.02, 0.02]","[0.01, 0.01, 0]","[['cod-1509205'], ['dcgat-agm003194878', 'dcgat-agm003157171'], ['dcgat-agm003172256', 'dcgat-agm003157171'], ['mp-81'], ['cod-1509684', 'dcgat-agm003157171', 'mp-2646971']]","[['Ag-0.5-Au-0.5'], ['Ag-0.2-Au-0.8', 'Au-1.0'], ['Ag-0.25-Au-0.75', 'Au-1.0'], ['Au-1.0'], ['Ag-0.667-O-0.333', 'Au-1.0', 'Ag-1.0']]","[[1.0], [0.0, 1.0], [0.0, 1.0], [1.0], [0.03, 0.01, 0.96]]","[29.7, 46.8, 47.3, 47.9, 48.4]",5,[],[0],0.0,[],[],[],[]
vsp1_240503\/raw\/vsp1_240503_Ag-0.778-Au-0.222_pp0_rep1.xy,vsp1_240503_Ag-0.778-Au-0.222_pp0_rep1,vsp,1,240503,Ag-0.778-Au-0.222,Ag-0.81-Au-0.19,"[-0.032, 0.032]","[0.01, 0.01, 0]","[['cod-1509205'], ['dcgat-agm003194878', 'dcgat-agm003157171'], ['dcgat-agm003172256', 'dcgat-agm003157171']]","[['Ag-0.5-Au-0.5'], ['Ag-0.2-Au-0.8', 'Au-1.0'], ['Ag-0.25-Au-0.75', 'Au-1.0']]","[[1.0], [0.0, 1.0], [0.0, 1.0]]","[29.8, 44.7, 46.9]",3,[],[0],0.0,[],[],[],[]
vsp1_240503\/raw\/vsp1_240503_Ag-1.0_pp0_rep1.xy,vsp1_240503_Ag-1.0_pp0_rep1,vsp,1,240503,Ag-1.0,Ag-1.0,[0.0],"[0.0, 0]","[['mp-754338', 'mp-124', 'mp-2646971'], ['mp-989737', 'mp-124', 'mp-2646971'], ['oqmd-1376304', 'mp-2646971', 'mp-124'], ['oqmd-1343673', 'mp-2646971', 'mp-124']]","[['Ag-0.667-O-0.333', 'Ag-1.0', 'Ag-1.0'], ['Ag-1.0', 'Ag-1.0', 'Ag-1.0'], ['Ag-0.2-O-0.8', 'Ag-1.0', 'Ag-1.0'], ['Ag-0.667-O-0.333', 'Ag-1.0', 'Ag-1.0']]","[[0.0, 0.0, 1.0], [0.0, 0.0, 1.0], [0.0, 1.0, 0.0], [0.01, 0.99, 0.0]]","[46.1, 47.1, 47.4, 48.8]",4,"[['mp-2646971'], ['mp-2646971']]","[93.71, 87.37]",93.71,"[['Ag-1.0'], ['Ag-1.0']]","[47.4, 48.8]","[[1.0], [0.99]]","[3, 4]"
uoft4_240405\/raw\/uoft4_240405_Ag-0.125-Cu-0.125-Pd-0.75_pp0_rep1.xy,uoft4_240405_Ag-0.125-Cu-0.125-Pd-0.75_pp0_rep1,uoft,4,240405,Ag-0.125-Cu-0.125-Pd-0.75,Ag-0.129-Cu-0.083-Pd-0.788,"[-0.004, 0.042, -0.038]","[0.01, 0.0, 0.01]","[['cod-1509119'], ['dcgat-agm003765808'], ['mp-989782', 'mp-1186427']]","[['Ag-0.099-Pd-0.901'], ['Ag-0.125-Cu-0.125-Pd-0.75'], ['Cu-1.0', 'Pd-1.0']]","[[1.0], [1.0], [0.94, 0.06]]","[29.3, 31.9, 46.3]",3,[],[0],0.0,[],[],[],[]
uoft4_240405\/raw\/uoft4_240405_Ag-0.2-Pd-0.8_pp0_rep1.xy,uoft4_240405_Ag-0.2-Pd-0.8_pp0_rep1,uoft,4,240405,Ag-0.2-Pd-0.8,Ag-0.205-Pd-0.795,"[-0.005, 0.005]","[0.02, 0.01]","[['dcgat-agm002179513', 'cod-1509119'], ['dcgat-agm001851501', 'cod-1509119'], ['dcgat-agm003298644', 'mp-2646977', 'mp-2646971'], ['mp-124', 'cod-1509119'], ['dcgat-agm003299726'], ['cod-1509510'], ['mp-1056438'], ['oqmd-343039'], ['cod-1509119'], ['dcgat-agm003300116', 'cod-1509119'], ['oqmd-305875', 'mp-2646977', 'mp-2646971'], ['dcgat-agm003292062', 'mp-2646977', 'mp-2646971']]","[['Ag-0.25-Pd-0.75', 'Ag-0.099-Pd-0.901'], ['Ag-0.333-Pd-0.667', 'Ag-0.099-Pd-0.901'], ['Ag-0.167-Pd-0.833', 'Pd-1.0', 'Ag-1.0'], ['Ag-1.0', 'Ag-0.099-Pd-0.901'], ['Ag-0.125-Pd-0.875'], ['Ag-0.49-Pd-0.51'], ['Pd-1.0'], ['Ag-0.75-Pd-0.25'], ['Ag-0.099-Pd-0.901'], ['Ag-0.111-Pd-0.889', 'Ag-0.099-Pd-0.901'], ['Ag-0.5-Pd-0.5', 'Pd-1.0', 'Ag-1.0'], ['Ag-0.556-Pd-0.444', 'Pd-1.0', 'Ag-1.0']]","[[0.06, 0.94], [0.07, 0.93], [0.98, 0.02, 0.0], [0.01, 0.99], [1.0], [1.0], [1.0], [1.0], [1.0], [0.08, 0.92], [0.96, 0.02, 0.02], [0.0, 1.0, 0.0]]","[28.1, 28.1, 30.2, 30.3, 30.4, 30.5, 30.5, 30.5, 30.6, 34.5, 46.9, 48.7]",12,[],[0],0.0,[],[],[],[]
uoft4_240405\/raw\/uoft4_240405_Ag-0.222-Cu-0.333-Pd-0.444_pp0_rep1.xy,uoft4_240405_Ag-0.222-Cu-0.333-Pd-0.444_pp0_rep1,uoft,4,240405,Ag-0.222-Cu-0.333-Pd-0.444,Ag-0.335-Cu-0.308-Pd-0.357,"[-0.113, 0.025, 0.087]","[0.01, 0.0, 0.01]",,,,,0,[],[0],0.0,[],[],[],[]
uoft4_240405\/raw\/uoft4_240405_Ag-0.25-Au-0.25-Pd-0.5_pp0_rep1.xy,uoft4_240405_Ag-0.25-Au-0.25-Pd-0.5_pp0_rep1,uoft,4,240405,Ag-0.25-Au-0.25-Pd-0.5,Ag-0.243-Au-0.387-Pd-0.37,"[0.007, -0.137, 0.13]","[0.02, 0.02, 0.01]","[['dcgat-agm002126400', 'cod-1509119', 'cod-1509510'], ['cod-1509205', 'cod-1509119', 'cod-1509510'], ['dcgat-agm003292062', 'cod-1509119', 'cod-1509510'], ['oqmd-305875', 'cod-1509119', 'cod-1509510'], ['mp-124', 'cod-1509119', 'cod-1509510'], ['mp-81', 'cod-1509119', 'cod-1509510'], ['dcgat-agm003300116'], ['cod-1509119', 'cod-1509510'], ['dcgat-agm002179513'], ['cod-1510338'], ['mp-1056438'], ['cod-1510274'], ['oqmd-343039'], ['cod-1509077'], ['cod-1509510'], ['dcgat-agm003299726'], ['dcgat-agm001415907']]","[['Ag-0.5-Pd-0.5', 'Ag-0.099-Pd-0.901', 'Ag-0.49-Pd-0.51'], ['Ag-0.5-Au-0.5', 'Ag-0.099-Pd-0.901', 'Ag-0.49-Pd-0.51'], ['Ag-0.556-Pd-0.444', 'Ag-0.099-Pd-0.901', 'Ag-0.49-Pd-0.51'], ['Ag-0.5-Pd-0.5', 'Ag-0.099-Pd-0.901', 'Ag-0.49-Pd-0.51'], ['Ag-1.0', 'Ag-0.099-Pd-0.901', 'Ag-0.49-Pd-0.51'], ['Au-1.0', 'Ag-0.099-Pd-0.901', 'Ag-0.49-Pd-0.51'], ['Ag-0.111-Pd-0.889'], ['Ag-0.099-Pd-0.901', 'Ag-0.49-Pd-0.51'], ['Ag-0.25-Pd-0.75'], ['Au-0.55-Pd-0.45'], ['Pd-1.0'], ['Au-0.5-Pd-0.5'], ['Ag-0.75-Pd-0.25'], ['Ag-0.25-Au-0.25-Pd-0.5'], ['Ag-0.49-Pd-0.51'], ['Ag-0.125-Pd-0.875'], ['Ag-0.75-Pd-0.25']]","[[0.04, 0.04, 0.92], [0.03, 0.04, 0.93], [0.03, 0.04, 0.93], [0.04, 0.0, 0.96], [0.01, 0.04, 0.96], [0.0, 0.04, 0.96], [1.0], [0.03, 0.97], [1.0], [1.0], [1.0], [1.0], [1.0], [1.0], [1.0], [1.0], [1.0]]","[18.9, 19.2, 19.9, 21.4, 21.6, 21.7, 21.9, 21.9, 22.1, 22.1, 22.5, 22.5, 22.5, 22.6, 22.6, 22.9, 46.7]",17,[],[0],0.0,[],[],[],[]
uoft4_240405\/raw\/uoft4_240405_Ag-0.333-Pd-0.667_pp0_rep1.xy,uoft4_240405_Ag-0.333-Pd-0.667_pp0_rep1,uoft,4,240405,Ag-0.333-Pd-0.667,Ag-0.384-Pd-0.616,"[-0.051, 0.051]","[0.0, 0.01]","[['dcgat-agm001851501', 'cod-1509119', 'mp-2646977'], ['dcgat-agm002179513', 'cod-1509119', 'mp-2646977'], ['cod-1509119', 'mp-2646977', 'mp-2646971'], ['dcgat-agm003292062', 'cod-1509119', 'mp-2646977'], ['mp-124', 'cod-1509119', 'mp-2646977'], ['mp-1056438'], ['cod-1509510'], ['oqmd-343039'], ['dcgat-agm003299726'], ['dcgat-agm003298644'], ['dcgat-agm001280692', 'mp-2646977', 'mp-2646971'], ['dcgat-agm001851501'], ['cod-7109246', 'cod-1509119', 'mp-2646977'], ['oqmd-305875', 'mp-2646977', 'mp-2646971'], ['dcgat-agm001415907', 'mp-2646977', 'mp-2646971']]","[['Ag-0.333-Pd-0.667', 'Ag-0.099-Pd-0.901', 'Pd-1.0'], ['Ag-0.25-Pd-0.75', 'Ag-0.099-Pd-0.901', 'Pd-1.0'], ['Ag-0.099-Pd-0.901', 'Pd-1.0', 'Ag-1.0'], ['Ag-0.556-Pd-0.444', 'Ag-0.099-Pd-0.901', 'Pd-1.0'], ['Ag-1.0', 'Ag-0.099-Pd-0.901', 'Pd-1.0'], ['Pd-1.0'], ['Ag-0.49-Pd-0.51'], ['Ag-0.75-Pd-0.25'], ['Ag-0.125-Pd-0.875'], ['Ag-0.167-Pd-0.833'], ['Ag-0.25-Pd-0.75', 'Pd-1.0', 'Ag-1.0'], ['Ag-0.333-Pd-0.667'], ['Ag-0.5-O-0.5', 'Ag-0.099-Pd-0.901', 'Pd-1.0'], ['Ag-0.5-Pd-0.5', 'Pd-1.0', 'Ag-1.0'], ['Ag-0.75-Pd-0.25', 'Pd-1.0', 'Ag-1.0']]","[[0.04, 0.9, 0.07], [0.03, 0.9, 0.07], [0.92, 0.07, 0.01], [0.01, 0.92, 0.07], [0.0, 0.93, 0.07], [1.0], [1.0], [1.0], [1.0], [1.0], [0.95, 0.01, 0.05], [1.0], [0.0, 0.94, 0.06], [0.9, 0.09, 0.0], [0.97, 0.0, 0.03]]","[21.5, 21.6, 22.7, 23.0, 23.3, 23.7, 23.7, 23.7, 23.7, 24.2, 26.5, 29.6, 40.2, 43.7, 49.9]",15,[],[0],0.0,[],[],[],[]
uoft4_240405\/raw\/uoft4_240405_Ag-0.4-Pd-0.6_pp0_rep1.xy,uoft4_240405_Ag-0.4-Pd-0.6_pp0_rep1,uoft,4,240405,Ag-0.4-Pd-0.6,Ag-0.407-Pd-0.593,"[-0.007, 0.007]","[0.0, 0.01]","[['dcgat-agm002179513', 'cod-1509119', 'mp-2646977'], ['dcgat-agm001851501', 'cod-1509119', 'mp-2646977'], ['cod-1509119', 'mp-2646977', 'mp-2646971'], ['dcgat-agm003292062', 'cod-1509119', 'mp-2646977'], ['mp-124', 'cod-1509119', 'mp-2646977'], ['dcgat-agm003290191', 'mp-2646977', 'mp-2646971'], ['mp-1056438'], ['cod-1509510'], ['oqmd-343039'], ['dcgat-agm003299726'], ['dcgat-agm003298644'], ['dcgat-agm003287137'], ['dcgat-agm001280692', 'mp-2646977', 'mp-2646971'], ['oqmd-305875', 'mp-2646977', 'mp-2646971'], ['dcgat-agm001415907', 'mp-2646977', 'mp-2646971']]","[['Ag-0.25-Pd-0.75', 'Ag-0.099-Pd-0.901', 'Pd-1.0'], ['Ag-0.333-Pd-0.667', 'Ag-0.099-Pd-0.901', 'Pd-1.0'], ['Ag-0.099-Pd-0.901', 'Pd-1.0', 'Ag-1.0'], ['Ag-0.556-Pd-0.444', 'Ag-0.099-Pd-0.901', 'Pd-1.0'], ['Ag-1.0', 'Ag-0.099-Pd-0.901', 'Pd-1.0'], ['Ag-0.429-Pd-0.571', 'Pd-1.0', 'Ag-1.0'], ['Pd-1.0'], ['Ag-0.49-Pd-0.51'], ['Ag-0.75-Pd-0.25'], ['Ag-0.125-Pd-0.875'], ['Ag-0.167-Pd-0.833'], ['Ag-0.4-Pd-0.6'], ['Ag-0.25-Pd-0.75', 'Pd-1.0', 'Ag-1.0'], ['Ag-0.5-Pd-0.5', 'Pd-1.0', 'Ag-1.0'], ['Ag-0.75-Pd-0.25', 'Pd-1.0', 'Ag-1.0']]","[[0.03, 0.86, 0.1], [0.04, 0.86, 0.11], [0.87, 0.11, 0.02], [0.02, 0.87, 0.11], [0.0, 0.88, 0.11], [0.84, 0.01, 0.16], [1.0], [1.0], [1.0], [1.0], [1.0], [1.0], [0.95, 0.01, 0.04], [0.86, 0.13, 0.0], [1.0, 0.0, 0.0]]","[23.6, 23.9, 24.6, 25.1, 25.7, 27.1, 27.7, 27.8, 27.8, 27.8, 28.0, 29.3, 29.4, 45.1, 49.8]",15,[],[0],0.0,[],[],[],[]
uoft4_240405\/raw\/uoft4_240405_Ag-0.429-Pd-0.571_pp0_rep1.xy,uoft4_240405_Ag-0.429-Pd-0.571_pp0_rep1,uoft,4,240405,Ag-0.429-Pd-0.571,Ag-0.566-Pd-0.434,"[-0.137, 0.137]","[0.0, 0.0]","[['dcgat-agm003292479', 'cod-1509119', 'cod-1509510'], ['dcgat-agm001851502', 'cod-1509119', 'cod-1509510'], ['dcgat-agm003292062', 'cod-1509119', 'cod-1509510'], ['mp-124', 'cod-1509119', 'cod-1509510'], ['oqmd-305875', 'cod-1509119', 'cod-1509510'], ['cod-1509119', 'cod-1509510'], ['dcgat-agm003298644'], ['dcgat-agm003300116'], ['mp-1056438'], ['oqmd-343039'], ['cod-1509510'], ['dcgat-agm002179513'], ['dcgat-agm003299726'], ['dcgat-agm003290191', 'mp-2646977', 'mp-2646971'], ['dcgat-agm003290191'], ['dcgat-agm001280692'], ['dcgat-agm002126400', 'mp-2646977', 'mp-2646971'], ['dcgat-agm001851501']]","[['Ag-0.444-Pd-0.556', 'Ag-0.099-Pd-0.901', 'Ag-0.49-Pd-0.51'], ['Ag-0.667-Pd-0.333', 'Ag-0.099-Pd-0.901', 'Ag-0.49-Pd-0.51'], ['Ag-0.556-Pd-0.444', 'Ag-0.099-Pd-0.901', 'Ag-0.49-Pd-0.51'], ['Ag-1.0', 'Ag-0.099-Pd-0.901', 'Ag-0.49-Pd-0.51'], ['Ag-0.5-Pd-0.5', 'Ag-0.099-Pd-0.901', 'Ag-0.49-Pd-0.51'], ['Ag-0.099-Pd-0.901', 'Ag-0.49-Pd-0.51'], ['Ag-0.167-Pd-0.833'], ['Ag-0.111-Pd-0.889'], ['Pd-1.0'], ['Ag-0.75-Pd-0.25'], ['Ag-0.49-Pd-0.51'], ['Ag-0.25-Pd-0.75'], ['Ag-0.125-Pd-0.875'], ['Ag-0.429-Pd-0.571', 'Pd-1.0', 'Ag-1.0'], ['Ag-0.429-Pd-0.571'], ['Ag-0.25-Pd-0.75'], ['Ag-0.5-Pd-0.5', 'Pd-1.0', 'Ag-1.0'], ['Ag-0.333-Pd-0.667']]","[[0.04, 0.05, 0.91], [0.02, 0.06, 0.92], [0.03, 0.05, 0.91], [0.01, 0.05, 0.94], [0.01, 0.04, 0.95], [0.05, 0.95], [1.0], [1.0], [1.0], [1.0], [1.0], [1.0], [1.0], [0.93, 0.0, 0.07], [1.0], [1.0], [0.9, 0.01, 0.1], [1.0]]","[24.0, 24.9, 25.0, 27.0, 27.3, 27.5, 29.6, 29.8, 30.3, 30.3, 30.4, 30.4, 30.7, 33.8, 35.0, 39.0, 39.3, 42.9]",18,[],[0],0.0,[],[],[],[]
uoft4_240405\/raw\/uoft4_240405_Ag-0.444-Pd-0.556_pp0_rep1.xy,uoft4_240405_Ag-0.444-Pd-0.556_pp0_rep1,uoft,4,240405,Ag-0.444-Pd-0.556,Ag-0.485-Pd-0.515,"[-0.041, 0.041]","[0.01, 0.0]","[['dcgat-agm003292479', 'cod-1509119', 'cod-1509510'], ['dcgat-agm002126400', 'cod-1509119', 'cod-1509510'], ['dcgat-agm003292062', 'cod-1509119', 'cod-1509510'], ['mp-124', 'cod-1509119', 'cod-1509510'], ['oqmd-305875', 'cod-1509119', 'cod-1509510'], ['cod-1509119', 'cod-1509510'], ['dcgat-agm003298644'], ['mp-1056438'], ['oqmd-343039'], ['cod-1509510'], ['dcgat-agm003299726'], ['dcgat-agm002179513'], ['dcgat-agm003290191', 'mp-2646977', 'mp-2646971'], ['dcgat-agm001280692'], ['dcgat-agm001851501', 'mp-2646977', 'mp-2646971']]","[['Ag-0.444-Pd-0.556', 'Ag-0.099-Pd-0.901', 'Ag-0.49-Pd-0.51'], ['Ag-0.5-Pd-0.5', 'Ag-0.099-Pd-0.901', 'Ag-0.49-Pd-0.51'], ['Ag-0.556-Pd-0.444', 'Ag-0.099-Pd-0.901', 'Ag-0.49-Pd-0.51'], ['Ag-1.0', 'Ag-0.099-Pd-0.901', 'Ag-0.49-Pd-0.51'], ['Ag-0.5-Pd-0.5', 'Ag-0.099-Pd-0.901', 'Ag-0.49-Pd-0.51'], ['Ag-0.099-Pd-0.901', 'Ag-0.49-Pd-0.51'], ['Ag-0.167-Pd-0.833'], ['Pd-1.0'], ['Ag-0.75-Pd-0.25'], ['Ag-0.49-Pd-0.51'], ['Ag-0.125-Pd-0.875'], ['Ag-0.25-Pd-0.75'], ['Ag-0.429-Pd-0.571', 'Pd-1.0', 'Ag-1.0'], ['Ag-0.25-Pd-0.75'], ['Ag-0.333-Pd-0.667', 'Pd-1.0', 'Ag-1.0']]","[[0.04, 0.06, 0.9], [0.04, 0.06, 0.9], [0.04, 0.06, 0.9], [0.01, 0.06, 0.93], [0.02, 0.04, 0.94], [0.06, 0.94], [1.0], [1.0], [1.0], [1.0], [1.0], [1.0], [0.99, 0.0, 0.01], [1.0], [0.9, 0.01, 0.09]]","[22.8, 23.2, 24.0, 26.2, 26.4, 26.6, 29.3, 29.3, 29.4, 29.4, 29.5, 30.5, 32.8, 35.1, 37.5]",15,[],[0],0.0,[],[],[],[]
uoft4_240405\/raw\/uoft4_240405_Ag-0.5-Au-0.5_pp0_rep1.xy,uoft4_240405_Ag-0.5-Au-0.5_pp0_rep1,uoft,4,240405,Ag-0.5-Au-0.5,Ag-0.339-Au-0.661,"[0.161, -0.161]","[0.02, 0.07]","[['mp-124', 'cod-1509205'], ['cod-1509205'], ['mp-863750', 'mp-124', 'cod-1509205'], ['mp-81', 'mp-124', 'cod-1509205'], ['dcgat-agm003194877', 'dcgat-agm003157171', 'mp-2646971'], ['dcgat-agm003172256', 'dcgat-agm003157171'], ['dcgat-agm003194878', 'dcgat-agm003157171'], ['dcgat-agm003172663'], ['dcgat-agm003161454'], ['dcgat-agm003268421'], ['oqmd-1472114', 'mp-124', 'cod-1509205']]","[['Ag-1.0', 'Ag-0.5-Au-0.5'], ['Ag-0.5-Au-0.5'], ['Ag-0.25-Au-0.75', 'Ag-1.0', 'Ag-0.5-Au-0.5'], ['Au-1.0', 'Ag-1.0', 'Ag-0.5-Au-0.5'], ['Ag-0.2-Au-0.8', 'Au-1.0', 'Ag-1.0'], ['Ag-0.25-Au-0.75', 'Au-1.0'], ['Ag-0.2-Au-0.8', 'Au-1.0'], ['Ag-0.25-Au-0.75'], ['Ag-0.333-Au-0.667'], ['Ag-0.333-Au-0.667'], ['Ag-0.125-Au-0.875', 'Ag-1.0', 'Ag-0.5-Au-0.5']]","[[0.01, 0.99], [1.0], [0.0, 0.01, 0.99], [0.0, 0.01, 0.99], [0.0, 0.93, 0.07], [0.0, 1.0], [0.0, 1.0], [1.0], [1.0], [1.0], [0.0, 0.15, 0.85]]","[22.9, 23.1, 24.4, 24.4, 39.2, 39.2, 39.5, 40.5, 41.2, 44.0, 46.0]",11,"[['dcgat-agm003161454'], ['dcgat-agm003268421']]","[40.05, 34.82]",40.05,"[['Ag-0.333-Au-0.667'], ['Ag-0.333-Au-0.667']]","[41.2, 44.0]","[[1.0], [1.0]]","[9, 10]"
uoft4_240405\/raw\/uoft4_240405_Ag-0.5-Cu-0.25-Pd-0.25_pp0_rep1.xy,uoft4_240405_Ag-0.5-Cu-0.25-Pd-0.25_pp0_rep1,uoft,4,240405,Ag-0.5-Cu-0.25-Pd-0.25,Ag-0.588-Cu-0.17-Pd-0.242,"[-0.088, 0.08, 0.008]","[0.01, 0.01, 0.0]",,,,,0,[],[0],0.0,[],[],[],[]
uoft4_240405\/raw\/uoft4_240405_Ag-0.5-Pd-0.5_pp0_rep1.xy,uoft4_240405_Ag-0.5-Pd-0.5_pp0_rep1,uoft,4,240405,Ag-0.5-Pd-0.5,Ag-0.515-Pd-0.485,"[-0.015, 0.015]","[0.01, 0.01]","[['dcgat-agm003292479', 'cod-1509119', 'cod-1509510'], ['dcgat-agm002126400', 'cod-1509119', 'cod-1509510'], ['dcgat-agm003292062', 'cod-1509119', 'cod-1509510'], ['oqmd-305875', 'cod-1509119', 'cod-1509510'], ['mp-124', 'cod-1509119', 'cod-1509510'], ['cod-1509119', 'cod-1509510'], ['mp-2646971', 'cod-1509119', 'cod-1509510'], ['dcgat-agm003298644'], ['dcgat-agm003300116'], ['dcgat-agm001417020'], ['mp-1056438'], ['oqmd-343039'], ['cod-1509510'], ['dcgat-agm002179513'], ['dcgat-agm003299726'], ['dcgat-agm003290191', 'mp-2646977', 'mp-2646971'], ['dcgat-agm002126397'], ['dcgat-agm001280692'], ['dcgat-agm001851501', 'mp-2646977', 'mp-2646971'], ['dcgat-agm002126400'], ['dcgat-agm001415907']]","[['Ag-0.444-Pd-0.556', 'Ag-0.099-Pd-0.901', 'Ag-0.49-Pd-0.51'], ['Ag-0.5-Pd-0.5', 'Ag-0.099-Pd-0.901', 'Ag-0.49-Pd-0.51'], ['Ag-0.556-Pd-0.444', 'Ag-0.099-Pd-0.901', 'Ag-0.49-Pd-0.51'], ['Ag-0.5-Pd-0.5', 'Ag-0.099-Pd-0.901', 'Ag-0.49-Pd-0.51'], ['Ag-1.0', 'Ag-0.099-Pd-0.901', 'Ag-0.49-Pd-0.51'], ['Ag-0.099-Pd-0.901', 'Ag-0.49-Pd-0.51'], ['Ag-1.0', 'Ag-0.099-Pd-0.901', 'Ag-0.49-Pd-0.51'], ['Ag-0.167-Pd-0.833'], ['Ag-0.111-Pd-0.889'], ['Ag-0.5-Pd-0.5'], ['Pd-1.0'], ['Ag-0.75-Pd-0.25'], ['Ag-0.49-Pd-0.51'], ['Ag-0.25-Pd-0.75'], ['Ag-0.125-Pd-0.875'], ['Ag-0.429-Pd-0.571', 'Pd-1.0', 'Ag-1.0'], ['Ag-0.5-Pd-0.5'], ['Ag-0.25-Pd-0.75'], ['Ag-0.333-Pd-0.667', 'Pd-1.0', 'Ag-1.0'], ['Ag-0.5-Pd-0.5'], ['Ag-0.75-Pd-0.25']]","[[0.05, 0.09, 0.86], [0.05, 0.09, 0.86], [0.04, 0.09, 0.87], [0.05, 0.03, 0.92], [0.01, 0.09, 0.9], [0.09, 0.91], [0.04, 0.09, 0.88], [1.0], [1.0], [1.0], [1.0], [1.0], [1.0], [1.0], [1.0], [0.9, 0.01, 0.09], [1.0], [1.0], [0.88, 0.01, 0.11], [1.0], [1.0]]","[24.2, 24.7, 25.2, 27.2, 27.4, 27.8, 28.6, 30.3, 30.4, 30.5, 30.7, 30.7, 30.7, 30.9, 30.9, 31.9, 33.5, 34.7, 36.0, 36.2, 49.7]",21,"[['dcgat-agm001417020'], ['dcgat-agm002126397'], ['dcgat-agm002126400']]","[72.98, 62.81, 54.88]",72.98,"[['Ag-0.5-Pd-0.5'], ['Ag-0.5-Pd-0.5'], ['Ag-0.5-Pd-0.5']]","[30.5, 33.5, 36.2]","[[1.0], [1.0], [1.0]]","[10, 17, 20]"
uoft4_240405\/raw\/uoft4_240405_Ag-0.556-Pd-0.444_pp0_rep1.xy,uoft4_240405_Ag-0.556-Pd-0.444_pp0_rep1,uoft,4,240405,Ag-0.556-Pd-0.444,Ag-0.599-Pd-0.401,"[-0.043, 0.043]","[0.01, 0.01]","[['dcgat-agm003292479', 'cod-1509119', 'cod-1509510'], ['dcgat-agm003292062', 'cod-1509119', 'cod-1509510'], ['oqmd-305875', 'cod-1509119', 'cod-1509510'], ['mp-124', 'cod-1509119', 'cod-1509510'], ['cod-1509119', 'cod-1509510'], ['dcgat-agm003300116'], ['dcgat-agm003298644'], ['dcgat-agm002179513'], ['mp-1056438'], ['oqmd-343039'], ['cod-1509510'], ['dcgat-agm003299726'], ['dcgat-agm003290191', 'mp-2646977', 'mp-2646971'], ['dcgat-agm001280692'], ['dcgat-agm001851501'], ['dcgat-agm001415907']]","[['Ag-0.444-Pd-0.556', 'Ag-0.099-Pd-0.901', 'Ag-0.49-Pd-0.51'], ['Ag-0.556-Pd-0.444', 'Ag-0.099-Pd-0.901', 'Ag-0.49-Pd-0.51'], ['Ag-0.5-Pd-0.5', 'Ag-0.099-Pd-0.901', 'Ag-0.49-Pd-0.51'], ['Ag-1.0', 'Ag-0.099-Pd-0.901', 'Ag-0.49-Pd-0.51'], ['Ag-0.099-Pd-0.901', 'Ag-0.49-Pd-0.51'], ['Ag-0.111-Pd-0.889'], ['Ag-0.167-Pd-0.833'], ['Ag-0.25-Pd-0.75'], ['Pd-1.0'], ['Ag-0.75-Pd-0.25'], ['Ag-0.49-Pd-0.51'], ['Ag-0.125-Pd-0.875'], ['Ag-0.429-Pd-0.571', 'Pd-1.0', 'Ag-1.0'], ['Ag-0.25-Pd-0.75'], ['Ag-0.333-Pd-0.667'], ['Ag-0.75-Pd-0.25']]","[[0.03, 0.05, 0.92], [0.03, 0.05, 0.92], [0.02, 0.03, 0.95], [0.01, 0.05, 0.95], [0.05, 0.95], [1.0], [1.0], [1.0], [1.0], [1.0], [1.0], [1.0], [0.91, 0.0, 0.08], [1.0], [1.0], [1.0]]","[21.7, 22.5, 24.0, 24.0, 24.2, 25.8, 25.8, 26.2, 26.6, 26.7, 26.8, 27.2, 31.2, 36.7, 40.9, 49.9]",16,[],[0],0.0,[],[],[],[]
uoft4_240405\/raw\/uoft4_240405_Ag-0.625-Pd-0.375_pp0_rep1.xy,uoft4_240405_Ag-0.625-Pd-0.375_pp0_rep1,uoft,4,240405,Ag-0.625-Pd-0.375,Ag-0.68-Pd-0.32,"[-0.055, 0.055]","[0.02, 0.01]","[['dcgat-agm003292062', 'cod-1509119', 'cod-1509510'], ['dcgat-agm002179513'], ['oqmd-305875', 'cod-1509119', 'cod-1509510'], ['mp-124', 'cod-1509119', 'cod-1509510'], ['dcgat-agm003300116'], ['cod-1509119', 'cod-1509510'], ['dcgat-agm003298644'], ['mp-1056438'], ['oqmd-343039'], ['cod-1509510'], ['dcgat-agm003299726'], ['dcgat-agm003290191'], ['dcgat-agm001280692'], ['dcgat-agm001851501'], ['dcgat-agm001415907']]","[['Ag-0.556-Pd-0.444', 'Ag-0.099-Pd-0.901', 'Ag-0.49-Pd-0.51'], ['Ag-0.25-Pd-0.75'], ['Ag-0.5-Pd-0.5', 'Ag-0.099-Pd-0.901', 'Ag-0.49-Pd-0.51'], ['Ag-1.0', 'Ag-0.099-Pd-0.901', 'Ag-0.49-Pd-0.51'], ['Ag-0.111-Pd-0.889'], ['Ag-0.099-Pd-0.901', 'Ag-0.49-Pd-0.51'], ['Ag-0.167-Pd-0.833'], ['Pd-1.0'], ['Ag-0.75-Pd-0.25'], ['Ag-0.49-Pd-0.51'], ['Ag-0.125-Pd-0.875'], ['Ag-0.429-Pd-0.571'], ['Ag-0.25-Pd-0.75'], ['Ag-0.333-Pd-0.667'], ['Ag-0.75-Pd-0.25']]","[[0.02, 0.04, 0.94], [1.0], [0.02, 0.02, 0.96], [0.0, 0.04, 0.96], [1.0], [0.04, 0.96], [1.0], [1.0], [1.0], [1.0], [1.0], [1.0], [1.0], [1.0], [1.0]]","[25.9, 26.2, 26.6, 26.8, 26.8, 26.8, 27.2, 28.3, 28.4, 28.5, 29.3, 37.0, 41.4, 45.0, 48.8]",15,[],[0],0.0,[],[],[],[]
uoft4_240405\/raw\/uoft4_240405_Ag-0.667-Pd-0.333_pp0_rep1.xy,uoft4_240405_Ag-0.667-Pd-0.333_pp0_rep1,uoft,4,240405,Ag-0.667-Pd-0.333,Ag-0.661-Pd-0.339,"[0.006, -0.006]","[0.0, 0.01]","[['dcgat-agm003292062', 'cod-1509119', 'cod-1509510'], ['mp-124', 'cod-1509119', 'cod-1509510'], ['oqmd-305875', 'cod-1509119', 'cod-1509510'], ['cod-1509119', 'cod-1509510'], ['dcgat-agm002179513'], ['dcgat-agm003300116'], ['dcgat-agm003298644'], ['mp-1056438'], ['oqmd-343039'], ['cod-1509510'], ['dcgat-agm003299726'], ['dcgat-agm003290191'], ['dcgat-agm001280692'], ['dcgat-agm001851501'], ['dcgat-agm003294509']]","[['Ag-0.556-Pd-0.444', 'Ag-0.099-Pd-0.901', 'Ag-0.49-Pd-0.51'], ['Ag-1.0', 'Ag-0.099-Pd-0.901', 'Ag-0.49-Pd-0.51'], ['Ag-0.5-Pd-0.5', 'Ag-0.099-Pd-0.901', 'Ag-0.49-Pd-0.51'], ['Ag-0.099-Pd-0.901', 'Ag-0.49-Pd-0.51'], ['Ag-0.25-Pd-0.75'], ['Ag-0.111-Pd-0.889'], ['Ag-0.167-Pd-0.833'], ['Pd-1.0'], ['Ag-0.75-Pd-0.25'], ['Ag-0.49-Pd-0.51'], ['Ag-0.125-Pd-0.875'], ['Ag-0.429-Pd-0.571'], ['Ag-0.25-Pd-0.75'], ['Ag-0.333-Pd-0.667'], ['Ag-0.667-Pd-0.333']]","[[0.02, 0.04, 0.93], [0.0, 0.04, 0.95], [0.01, 0.03, 0.96], [0.04, 0.96], [1.0], [1.0], [1.0], [1.0], [1.0], [1.0], [1.0], [1.0], [1.0], [1.0], [1.0]]","[25.0, 26.1, 26.1, 26.2, 26.6, 26.7, 26.9, 28.1, 28.2, 28.3, 29.0, 35.4, 39.5, 43.3, 48.6]",15,[],[0],0.0,[],[],[],[]
uoft4_240405\/raw\/uoft4_240405_Ag-0.75-Pd-0.25_pp0_rep1.xy,uoft4_240405_Ag-0.75-Pd-0.25_pp0_rep1,uoft,4,240405,Ag-0.75-Pd-0.25,Ag-0.82-Pd-0.18,"[-0.07, 0.07]","[0.01, 0.02]","[['dcgat-agm002179513'], ['dcgat-agm003292479'], ['dcgat-agm003298644'], ['cod-1509119', 'cod-1509510', 'mp-1056438'], ['mp-124', 'cod-1509119', 'cod-1509510'], ['dcgat-agm003292062'], ['dcgat-agm003300116'], ['dcgat-agm001193224'], ['dcgat-agm003290191'], ['dcgat-agm002126400'], ['dcgat-agm001280692'], ['dcgat-agm001851501'], ['oqmd-343039', 'cod-1509119', 'cod-1509510'], ['dcgat-agm003299726', 'cod-1509119', 'cod-1509510']]","[['Ag-0.25-Pd-0.75'], ['Ag-0.444-Pd-0.556'], ['Ag-0.167-Pd-0.833'], ['Ag-0.099-Pd-0.901', 'Ag-0.49-Pd-0.51', 'Pd-1.0'], ['Ag-1.0', 'Ag-0.099-Pd-0.901', 'Ag-0.49-Pd-0.51'], ['Ag-0.556-Pd-0.444'], ['Ag-0.111-Pd-0.889'], ['Ag-0.833-Pd-0.167'], ['Ag-0.429-Pd-0.571'], ['Ag-0.5-Pd-0.5'], ['Ag-0.25-Pd-0.75'], ['Ag-0.333-Pd-0.667'], ['Ag-0.75-Pd-0.25', 'Ag-0.099-Pd-0.901', 'Ag-0.49-Pd-0.51'], ['Ag-0.125-Pd-0.875', 'Ag-0.099-Pd-0.901', 'Ag-0.49-Pd-0.51']]","[[1.0], [1.0], [1.0], [0.04, 0.0, 0.96], [0.0, 0.04, 0.96], [1.0], [1.0], [1.0], [1.0], [1.0], [1.0], [1.0], [0.95, 0.04, 0.01], [0.38, 0.03, 0.59]]","[23.0, 23.1, 24.2, 26.5, 26.8, 28.8, 29.2, 30.4, 33.1, 33.6, 35.4, 37.9, 43.8, 48.1]",14,[['dcgat-agm001193224']],[69.07],69.07,[['Ag-0.833-Pd-0.167']],[30.4],[[1.0]],[8]
uoft4_240405\/raw\/uoft4_240405_Ag-0.833-Cu-0.167_pp0_rep1.xy,uoft4_240405_Ag-0.833-Cu-0.167_pp0_rep1,uoft,4,240405,Ag-0.833-Cu-0.167,Ag-0.859-Cu-0.141,"[-0.026, 0.026]","[0.01, 0.02, 0]","[['cod-1509784', 'cod-1509854'], ['cod-1509079', 'cod-1509854'], ['mp-30', 'cod-1509854'], ['mp-124', 'cod-1509854'], ['dcgat-agm003204267', 'cod-1509854'], ['cod-1509854', 'cod-4319054', 'mp-1120774'], ['dcgat-agm001193046'], ['dcgat-agm003195137']]","[['Ag-0.286-Cu-0.286-O-0.429', 'Ag-0.97-Cu-0.03'], ['Ag-0.01-Cu-0.99', 'Ag-0.97-Cu-0.03'], ['Cu-1.0', 'Ag-0.97-Cu-0.03'], ['Ag-1.0', 'Ag-0.97-Cu-0.03'], ['Ag-0.333-Cu-0.667', 'Ag-0.97-Cu-0.03'], ['Ag-0.97-Cu-0.03', 'Ag-0.286-Cu-0.286-O-0.429', 'Cu-1.0'], ['Ag-0.833-Cu-0.167'], ['Ag-0.8-Cu-0.2']]","[[0.03, 0.97], [0.09, 0.91], [0.08, 0.92], [0.01, 0.99], [0.02, 0.98], [0.98, 0.0, 0.02], [1.0], [1.0]]","[24.6, 24.9, 25.3, 27.7, 27.8, 28.1, 37.0, 47.3]",8,[],[0],0.0,[],[],[],[]
uoft4_240405\/raw\/uoft4_240405_Ag-0.833-Pd-0.167_pp0_rep1.xy,uoft4_240405_Ag-0.833-Pd-0.167_pp0_rep1,uoft,4,240405,Ag-0.833-Pd-0.167,Ag-0.831-Pd-0.169,"[0.002, -0.002]","[0.01, 0.01]","[['dcgat-agm002179513'], ['dcgat-agm003292479'], ['dcgat-agm003298644'], ['cod-1509119', 'cod-1509510', 'mp-1056438'], ['mp-124', 'cod-1509119', 'cod-1509510'], ['dcgat-agm003300116'], ['dcgat-agm003292062'], ['dcgat-agm003290191'], ['dcgat-agm002126400'], ['dcgat-agm001280692']]","[['Ag-0.25-Pd-0.75'], ['Ag-0.444-Pd-0.556'], ['Ag-0.167-Pd-0.833'], ['Ag-0.099-Pd-0.901', 'Ag-0.49-Pd-0.51', 'Pd-1.0'], ['Ag-1.0', 'Ag-0.099-Pd-0.901', 'Ag-0.49-Pd-0.51'], ['Ag-0.111-Pd-0.889'], ['Ag-0.556-Pd-0.444'], ['Ag-0.429-Pd-0.571'], ['Ag-0.5-Pd-0.5'], ['Ag-0.25-Pd-0.75']]","[[1.0], [1.0], [1.0], [0.02, 0.0, 0.98], [0.0, 0.03, 0.97], [1.0], [1.0], [1.0], [1.0], [1.0]]","[25.7, 25.9, 28.5, 32.4, 32.7, 34.1, 36.6, 43.8, 44.5, 47.7]",10,[],[0],0.0,[],[],[],[]
uoft4_240405\/raw\/uoft4_240405_Ag-0.889-Cu-0.111_pp0_rep1.xy,uoft4_240405_Ag-0.889-Cu-0.111_pp0_rep1,uoft,4,240405,Ag-0.889-Cu-0.111,Ag-0.934-Cu-0.066,"[-0.045, 0.045]","[0.14, 0.01, 0]","[['cod-1509854'], ['dcgat-agm001193046'], ['cod-2106291', 'mp-2646971'], ['cod-9000603', 'mp-2646971'], ['dcgat-agm003195137']]","[['Ag-0.97-Cu-0.03'], ['Ag-0.833-Cu-0.167'], ['Cu-0.124-O-0.876', 'Ag-1.0'], ['Cu-0.571-O-0.429', 'Ag-1.0'], ['Ag-0.8-Cu-0.2']]","[[1.0], [1.0], [0.08, 0.92], [0.02, 0.98], [1.0]]","[28.3, 33.9, 38.8, 39.6, 40.2]",5,[],[0],0.0,[],[],[],[]
uoft4_240405\/raw\/uoft4_240405_Ag-0.889-Hg-0.111_pp0_rep1.xy,uoft4_240405_Ag-0.889-Hg-0.111_pp0_rep1,uoft,4,240405,Ag-0.889-Hg-0.111,Ag-0.984-Hg-0.016,"[-0.095, 0.095]","[0.05, 0.01]","[['cod-7109278', 'mp-2646971', 'mp-758433'], ['cod-1509684', 'mp-2646971', 'mp-758433'], ['cod-1010486', 'mp-2646971', 'mp-758433'], ['cod-9011117']]","[['Ag-0.75-O-0.25', 'Ag-1.0', 'Ag-0.5-Hg-0.5'], ['Ag-0.667-O-0.333', 'Ag-1.0', 'Ag-0.5-Hg-0.5'], ['Ag-0.667-O-0.333', 'Ag-1.0', 'Ag-0.5-Hg-0.5'], ['Ag-0.062-Hg-0.938']]","[[0.02, 0.97, 0.01], [0.04, 0.95, 0.01], [0.0, 0.99, 0.01], [1.0]]","[37.9, 38.4, 38.5, 44.6]",4,"[['mp-2646971'], ['mp-2646971'], ['mp-2646971']]","[100.0, 97.53, 97.04]",100.0,"[['Ag-1.0'], ['Ag-1.0'], ['Ag-1.0']]","[37.9, 38.4, 38.5]","[[0.97], [0.95], [0.99]]","[1, 2, 3]"
uoft4_240405\/raw\/uoft4_240405_Ag-1.0_pp0_rep1.xy,uoft4_240405_Ag-1.0_pp0_rep1,uoft,4,240405,Ag-1.0,Ag-1.0,[0.0],"[0.02, 0]","[['cod-1010486', 'mp-2646971', 'mp-124'], ['mp-989737', 'mp-124', 'mp-2646971']]","[['Ag-0.667-O-0.333', 'Ag-1.0', 'Ag-1.0'], ['Ag-1.0', 'Ag-1.0', 'Ag-1.0']]","[[0.0, 0.99, 0.01], [0.0, 0.01, 0.99]]","[49.4, 49.9]",2,[['mp-2646971']],[100.0],100.0,[['Ag-1.0']],[49.4],[[0.99]],[1]
uoft4_240405\/raw\/uoft4_240405_Au-0.2-Cu-0.8_pp0_rep1.xy,uoft4_240405_Au-0.2-Cu-0.8_pp0_rep1,uoft,4,240405,Au-0.2-Cu-0.8,Au-0.415-Cu-0.585,"[-0.215, 0.215]","[0.0, 0.0]","[['cod-1510597'], ['dcgat-agm003194947', 'cod-1510597', 'mp-1120774'], ['dcgat-agm003264513'], ['dcgat-agm003194946']]","[['Au-0.2-Cu-0.8'], ['Au-0.6-Cu-0.4', 'Au-0.2-Cu-0.8', 'Cu-1.0'], ['Au-0.125-Cu-0.875'], ['Au-0.2-Cu-0.8']]","[[1.0], [0.0, 1.0, 0.0], [1.0], [1.0]]","[33.0, 33.1, 40.8, 43.6]",4,[],[0],0.0,[],[],[],[]
uoft4_240405\/raw\/uoft4_240405_Au-0.25-Cu-0.75_pp0_rep1.xy,uoft4_240405_Au-0.25-Cu-0.75_pp0_rep1,uoft,4,240405,Au-0.25-Cu-0.75,Au-0.466-Cu-0.534,"[-0.216, 0.216]","[0.02, 0.0]","[['cod-5910053'], ['dcgat-agm003292053', 'cod-1510597', 'mp-1120774'], ['dcgat-agm002371389', 'mp-1120774', 'dcgat-agm003157171'], ['oqmd-301102'], ['dcgat-agm003184879'], ['dcgat-agm003184897'], ['dcgat-agm003186027'], ['dcgat-agm003194947', 'dcgat-agm002146075', 'mp-1120774'], ['dcgat-agm003258692', 'dcgat-agm002146075', 'mp-1120774'], ['dcgat-agm003193290', 'mp-1120774', 'dcgat-agm002146075']]","[['Au-0.25-Cu-0.75'], ['Au-0.556-Cu-0.444', 'Au-0.2-Cu-0.8', 'Cu-1.0'], ['Au-0.111-Cu-0.889', 'Cu-1.0', 'Au-1.0'], ['Au-0.25-Cu-0.75'], ['Au-0.25-Cu-0.75'], ['Au-0.25-Cu-0.75'], ['Au-0.25-Cu-0.75'], ['Au-0.6-Cu-0.4', 'Au-0.25-Cu-0.75', 'Cu-1.0'], ['Au-0.571-Cu-0.429', 'Au-0.25-Cu-0.75', 'Cu-1.0'], ['Au-0.2-Cu-0.8', 'Cu-1.0', 'Au-0.25-Cu-0.75']]","[[1.0], [0.0, 1.0, 0.0], [0.94, 0.04, 0.02], [1.0], [1.0], [1.0], [1.0], [0.0, 0.85, 0.15], [0.0, 0.85, 0.15], [0.0, 0.15, 0.85]]","[23.6, 28.5, 32.0, 36.1, 38.1, 39.3, 40.1, 42.2, 42.2, 42.3]",10,[],[0],0.0,[],[],[],[]
uoft4_240405\/raw\/uoft4_240405_Au-0.333-Tl-0.667_pp0_rep1.xy,uoft4_240405_Au-0.333-Tl-0.667_pp0_rep1,uoft,4,240405,Au-0.333-Tl-0.667,Au-0.347-Tl-0.653,"[-0.014, 0.014]","[0.17, 0.24]","[['dcgat-agm003269790', 'dcgat-agm003157171', 'mp-81'], ['dcgat-agm003162903', 'dcgat-agm003157171', 'mp-81'], ['dcgat-agm003257798', 'dcgat-agm003157171', 'mp-81'], ['dcgat-agm003289527'], ['dcgat-agm003286747', 'dcgat-agm003157171', 'mp-81'], ['dcgat-agm003261092', 'dcgat-agm003157171', 'mp-39'], ['mp-151', 'dcgat-agm003157171', 'mp-39'], ['mp-1187532', 'dcgat-agm003157171', 'mp-39'], ['oqmd-1378303', 'dcgat-agm003157171', 'mp-39'], ['dcgat-agm003196124', 'dcgat-agm003157171', 'mp-81']]","[['Au-0.25-Tl-0.75', 'Au-1.0', 'Au-1.0'], ['Au-0.25-Tl-0.75', 'Au-1.0', 'Au-1.0'], ['Au-0.429-Tl-0.571', 'Au-1.0', 'Au-1.0'], ['Au-0.429-Tl-0.571'], ['Au-0.4-Tl-0.6', 'Au-1.0', 'Au-1.0'], ['Au-0.875-Tl-0.125', 'Au-1.0', 'Tl-1.0'], ['Tl-1.0', 'Au-1.0', 'Tl-1.0'], ['Au-0.25-Tl-0.75', 'Au-1.0', 'Tl-1.0'], ['Au-0.333-Tl-0.667', 'Au-1.0', 'Tl-1.0'], ['Au-0.667-Tl-0.333', 'Au-1.0', 'Au-1.0']]","[[0.0, 1.0, 0.0], [0.01, 0.98, 0.0], [0.09, 0.91, 0.0], [1.0], [0.01, 0.98, 0.0], [0.0, 1.0, 0.0], [0.0, 1.0, 0.0], [0.01, 0.99, 0.0], [0.01, 0.99, 0.0], [0.0, 1.0, 0.0]]","[43.4, 43.6, 43.9, 44.1, 44.7, 48.3, 48.3, 48.4, 48.4, 48.5]",10,[['dcgat-agm003289527']],[96.56],96.56,[['Au-0.429-Tl-0.571']],[44.1],[[1.0]],[4]
uoft4_240405\/raw\/uoft4_240405_Au-0.429-Cu-0.571_pp0_rep1.xy,uoft4_240405_Au-0.429-Cu-0.571_pp0_rep1,uoft,4,240405,Au-0.429-Cu-0.571,Au-0.629-Cu-0.371,"[-0.2, 0.2]","[0.03, 0.02]","[['dcgat-agm003200121'], ['dcgat-agm003267557']]","[['Au-0.667-Cu-0.333'], ['Au-0.667-Cu-0.333']]","[[1.0], [1.0]]","[42.0, 44.6]",2,"[['dcgat-agm003200121'], ['dcgat-agm003267557']]","[100.0, 87.81]",100.0,"[['Au-0.667-Cu-0.333'], ['Au-0.667-Cu-0.333']]","[42.0, 44.6]","[[1.0], [1.0]]","[1, 2]"
