Repository: FAIR-Chem/fairchem

## File overview
|Name | Description |
|---   |---    |
|`ExpDataDump_YYMMDD.csv`  | Raw experimental testing data for all samples. |
|`ExpDataDump_YYMMDD_clean.csv` | Experimental testing data excluding problematic samples (missing XRF, missing computational) directly used for downstream predictions. |
|`XRDDataDump-YYMMDD.csv` | XRD information for experimental samples. |
|`XRFDataDump-YYMMDD.csv` | XRF information for experimental samples. |

File: src/fairchem/applications/ocx/data/experimental_data/ExpDataDump_241113_clean.csv (part 1 of 13)
,sample id,source,batch number,batch date,composition,post processing id,rep,total reps,reaction,current density,voltage,fe_h2,fe_co,fe_ch4,fe_c2h4,fe_gas_total,fe_liquid,xrf comp
0,uoft4_240405_Ag-0.125-Cu-0.125-Pd-0.75_pp0_rep1,uoft,4,240405,Ag-0.125-Cu-0.125-Pd-0.75,pp0,1,,CO2R,300.0,3.546526605,61.60915692,20.26031434,0.021283232,0.012925342,81.90615129,18.09384871,Ag-0.129-Cu-0.083-Pd-0.788
1,uoft4_240405_Ag-0.125-Cu-0.125-Pd-0.75_pp0_rep1,uoft,4,240405,Ag-0.125-Cu-0.125-Pd-0.75,pp0,1,,CO2R,200.0,3.308212718,23.04756325,60.06630648,0.01568721,0.001685914,83.13371431,16.86628569,Ag-0.129-Cu-0.083-Pd-0.788
2,uoft4_240405_Ag-0.125-Cu-0.125-Pd-0.75_pp0_rep1,uoft,4,240405,Ag-0.125-Cu-0.125-Pd-0.75,pp0,1,,CO2R,150.0,3.161059159,30.51790161,59.28781925,0.013210282,0.0,89.82123784,10.17876216,Ag-0.129-Cu-0.083-Pd-0.788
3,uoft4_240405_Ag-0.125-Cu-0.125-Pd-0.75_pp0_rep1,uoft,4,240405,Ag-0.125-Cu-0.125-Pd-0.75,pp0,1,,HER,50.0,2.329372471,,,,,,,Ag-0.129-Cu-0.083-Pd-0.788
4,uoft4_240405_Ag-0.125-Cu-0.125-Pd-0.75_pp0_rep1,uoft,4,240405,Ag-0.125-Cu-0.125-Pd-0.75,pp0,1,,CO2R,100.0,3.052599973,34.72640147,53.64194499,0.012109425,0.0,88.38292734,11.61707266,Ag-0.129-Cu-0.083-Pd-0.788
5,uoft4_240405_Ag-0.125-Cu-0.125-Pd-0.75_pp0_rep1,uoft,4,240405,Ag-0.125-Cu-0.125-Pd-0.75,pp0,1,,CO2R,50.0,2.74228211,48.14538911,38.6345776,0.008806855,0.0,86.78877356,13.21122644,Ag-0.129-Cu-0.083-Pd-0.788
6,uoft4_240405_Ag-0.125-Cu-0.125-Pd-0.75_pp0_rep2,uoft,4,240405,Ag-0.125-Cu-0.125-Pd-0.75,pp0,2,,CO2R,50.0,2.907472704,44.36627676,41.92043222,0.007705998,0.0,86.29441498,13.70558502,Ag-0.129-Cu-0.083-Pd-0.788
7,uoft4_240405_Ag-0.125-Cu-0.125-Pd-0.75_pp0_rep2,uoft,4,240405,Ag-0.125-Cu-0.125-Pd-0.75,pp0,2,,CO2R,200.0,3.52180885,26.19138295,65.47028487,0.01045814,0.002528871,91.67638486,8.323615144,Ag-0.129-Cu-0.083-Pd-0.788
8,uoft4_240405_Ag-0.125-Cu-0.125-Pd-0.75_pp0_rep2,uoft,4,240405,Ag-0.125-Cu-0.125-Pd-0.75,pp0,2,,CO2R,300.0,3.54288906,47.90704974,25.94056974,0.018164138,0.008429571,73.87619036,26.12380964,Ag-0.129-Cu-0.083-Pd-0.788
9,uoft4_240405_Ag-0.125-Cu-0.125-Pd-0.75_pp0_rep2,uoft,4,240405,Ag-0.125-Cu-0.125-Pd-0.75,pp0,2,,HER,50.0,2.505850083,,,,,,,Ag-0.129-Cu-0.083-Pd-0.788
10,uoft4_240405_Ag-0.125-Cu-0.125-Pd-0.75_pp0_rep2,uoft,4,240405,Ag-0.125-Cu-0.125-Pd-0.75,pp0,2,,CO2R,150.0,3.368111678,30.08809559,60.14243615,0.009540759,0.001404928,90.24345459,9.756545412,Ag-0.129-Cu-0.083-Pd-0.788
11,uoft4_240405_Ag-0.125-Cu-0.125-Pd-0.75_pp0_rep2,uoft,4,240405,Ag-0.125-Cu-0.125-Pd-0.75,pp0,2,,CO2R,100.0,3.187366542,30.46893637,54.1502947,0.011008568,0.0,84.63221679,15.36778321,Ag-0.129-Cu-0.083-Pd-0.788
12,uoft4_240405_Ag-0.125-Cu-0.125-Pd-0.75_pp0_rep3,uoft,4,240405,Ag-0.125-Cu-0.125-Pd-0.75,pp0,3,,HER,50.0,2.559965736,,,,,,,Ag-0.129-Cu-0.083-Pd-0.788
13,uoft4_240405_Ag-0.125-Cu-0.125-Pd-0.75_pp0_rep3,uoft,4,240405,Ag-0.125-Cu-0.125-Pd-0.75,pp0,3,,CO2R,100.0,3.235657037,28.04201804,60.0589391,0.01376071,0.0,88.11669501,11.88330499,Ag-0.129-Cu-0.083-Pd-0.788
14,uoft4_240405_Ag-0.125-Cu-0.125-Pd-0.75_pp0_rep3,uoft,4,240405,Ag-0.125-Cu-0.125-Pd-0.75,pp0,3,,CO2R,300.0,3.777914738,60.21615853,22.82907662,0.026053612,0.015594706,83.08886063,16.91113937,Ag-0.129-Cu-0.083-Pd-0.788
15,uoft4_240405_Ag-0.125-Cu-0.125-Pd-0.75_pp0_rep3,uoft,4,240405,Ag-0.125-Cu-0.125-Pd-0.75,pp0,3,,CO2R,200.0,3.600408472,24.95155789,69.75810413,0.014311139,0.005268482,94.73097165,5.269028345,Ag-0.129-Cu-0.083-Pd-0.788
16,uoft4_240405_Ag-0.125-Cu-0.125-Pd-0.75_pp0_rep3,uoft,4,240405,Ag-0.125-Cu-0.125-Pd-0.75,pp0,3,,CO2R,150.0,3.43587312,26.8400678,66.6453831,0.012476377,0.0,93.49957492,6.500425084,Ag-0.129-Cu-0.083-Pd-0.788
17,uoft4_240405_Ag-0.125-Cu-0.125-Pd-0.75_pp0_rep3,uoft,4,240405,Ag-0.125-Cu-0.125-Pd-0.75,pp0,3,,CO2R,50.0,2.933407369,35.80740338,46.9891945,0.02091628,0.0,82.8204799,17.1795201,Ag-0.129-Cu-0.083-Pd-0.788
18,uoft4_240405_Ag-0.2-Pd-0.8_pp0_rep1,uoft,4,240405,Ag-0.2-Pd-0.8,pp0,1,,CO2R,200.0,3.592463452,76.95452928,8.310412574,0.073482194,0.009061789,85.35836024,14.64163976,Ag-0.205-Pd-0.795
19,uoft4_240405_Ag-0.2-Pd-0.8_pp0_rep1,uoft,4,240405,Ag-0.2-Pd-0.8,pp0,1,,CO2R,50.0,2.930518143,62.52484881,18.49214145,0.033025705,0.0,81.05495888,18.94504112,Ag-0.205-Pd-0.795
20,uoft4_240405_Ag-0.2-Pd-0.8_pp0_rep1,uoft,4,240405,Ag-0.2-Pd-0.8,pp0,1,,CO2R,150.0,3.43988947,63.12582393,22.70137525,0.07412436,0.0078676,85.91973601,14.08026399,Ag-0.205-Pd-0.795
21,uoft4_240405_Ag-0.2-Pd-0.8_pp0_rep1,uoft,4,240405,Ag-0.2-Pd-0.8,pp0,1,,HER,50.0,2.415612083,,,,,,,Ag-0.205-Pd-0.795
22,uoft4_240405_Ag-0.2-Pd-0.8_pp0_rep1,uoft,4,240405,Ag-0.2-Pd-0.8,pp0,1,,CO2R,300.0,3.706724382,81.49992676,2.900294695,0.054675889,0.00491725,84.46673467,15.53326533,Ag-0.205-Pd-0.795
23,uoft4_240405_Ag-0.2-Pd-0.8_pp0_rep1,uoft,4,240405,Ag-0.2-Pd-0.8,pp0,1,,CO2R,100.0,3.295146169,60.02699366,22.57367387,0.047336844,0.003371828,82.65730769,17.34269231,Ag-0.205-Pd-0.795
24,uoft4_240405_Ag-0.2-Pd-0.8_pp0_rep2,uoft,4,240405,Ag-0.2-Pd-0.8,pp0,2,,HER,50.0,2.499626479,,,,,,,Ag-0.205-Pd-0.795
25,uoft4_240405_Ag-0.2-Pd-0.8_pp0_rep2,uoft,4,240405,Ag-0.2-Pd-0.8,pp0,2,,CO2R,300.0,3.808413957,81.12557283,3.175343811,0.03467699,0.002809857,84.34268734,15.65731266,Ag-0.205-Pd-0.795
26,uoft4_240405_Ag-0.2-Pd-0.8_pp0_rep2,uoft,4,240405,Ag-0.2-Pd-0.8,pp0,2,,CO2R,200.0,3.700645372,74.95134864,12.19670923,0.058345412,0.005057743,87.22035826,12.77964174,Ag-0.205-Pd-0.795
27,uoft4_240405_Ag-0.2-Pd-0.8_pp0_rep2,uoft,4,240405,Ag-0.2-Pd-0.8,pp0,2,,CO2R,150.0,3.539310013,53.96471991,30.83988212,0.054308937,0.004214785,84.87070489,15.12929511,Ag-0.205-Pd-0.795
28,uoft4_240405_Ag-0.2-Pd-0.8_pp0_rep2,uoft,4,240405,Ag-0.2-Pd-0.8,pp0,2,,CO2R,50.0,3.016826392,52.4681412,28.21709234,0.036328276,0.0,80.72650473,19.27349527,Ag-0.205-Pd-0.795
29,uoft4_240405_Ag-0.2-Pd-0.8_pp0_rep2,uoft,4,240405,Ag-0.2-Pd-0.8,pp0,2,,CO2R,100.0,3.369062771,52.56356065,31.47347741,0.040181274,0.002528871,84.08469111,15.91530889,Ag-0.205-Pd-0.795
30,uoft4_240405_Ag-0.2-Pd-0.8_pp0_rep3,uoft,4,240405,Ag-0.2-Pd-0.8,pp0,3,,CO2R,150.0,3.562055053,46.31693486,29.63163065,0.050272462,0.0039338,76.00837373,23.99162627,Ag-0.205-Pd-0.795
31,uoft4_240405_Ag-0.2-Pd-0.8_pp0_rep3,uoft,4,240405,Ag-0.2-Pd-0.8,pp0,3,,CO2R,100.0,3.34390295,40.54761556,36.21070727,0.036878704,0.0,76.79915586,23.20084414,Ag-0.205-Pd-0.795
32,uoft4_240405_Ag-0.2-Pd-0.8_pp0_rep3,uoft,4,240405,Ag-0.2-Pd-0.8,pp0,3,,CO2R,300.0,3.75067208,64.14342213,3.84086444,0.029723135,0.002107393,68.01941237,31.98058763,Ag-0.205-Pd-0.795
33,uoft4_240405_Ag-0.2-Pd-0.8_pp0_rep3,uoft,4,240405,Ag-0.2-Pd-0.8,pp0,3,,HER,50.0,2.447770595,,,,,,,Ag-0.205-Pd-0.795
34,uoft4_240405_Ag-0.2-Pd-0.8_pp0_rep3,uoft,4,240405,Ag-0.2-Pd-0.8,pp0,3,,CO2R,200.0,3.644802904,71.7460085,12.80820236,0.047887272,0.004214785,84.61199726,15.38800274,Ag-0.205-Pd-0.795
35,uoft4_240405_Ag-0.2-Pd-0.8_pp0_rep3,uoft,4,240405,Ag-0.2-Pd-0.8,pp0,3,,CO2R,50.0,3.043754781,47.44355396,34.40569745,0.026420564,0.0,81.88061488,18.11938512,Ag-0.205-Pd-0.795
36,uoft4_240405_Ag-0.222-Cu-0.333-Pd-0.444_pp0_rep1,uoft,4,240405,Ag-0.222-Cu-0.333-Pd-0.444,pp0,1,,CO2R,200.0,3.563209143,34.13097156,53.44302554,0.042382988,0.016016185,87.63733919,12.36266081,Ag-0.335-Cu-0.308-Pd-0.357
37,uoft4_240405_Ag-0.222-Cu-0.333-Pd-0.444_pp0_rep1,uoft,4,240405,Ag-0.222-Cu-0.333-Pd-0.444,pp0,1,,HER,50.0,2.525178471,,,,,,,Ag-0.335-Cu-0.308-Pd-0.357
38,uoft4_240405_Ag-0.222-Cu-0.333-Pd-0.444_pp0_rep1,uoft,4,240405,Ag-0.222-Cu-0.333-Pd-0.444,pp0,1,,CO2R,300.0,3.838555292,51.92408295,26.01669941,0.169165,0.069965439,78.18930433,21.81069567,Ag-0.335-Cu-0.308-Pd-0.357
39,uoft4_240405_Ag-0.222-Cu-0.333-Pd-0.444_pp0_rep1,uoft,4,240405,Ag-0.222-Cu-0.333-Pd-0.444,pp0,1,,CO2R,50.0,2.835725219,78.13722823,5.510805501,0.007705998,0.0,83.65573973,16.34426027,Ag-0.335-Cu-0.308-Pd-0.357
40,uoft4_240405_Ag-0.222-Cu-0.333-Pd-0.444_pp0_rep1,uoft,4,240405,Ag-0.222-Cu-0.333-Pd-0.444,pp0,1,,CO2R,100.0,3.177027076,70.25884618,17.24705305,0.019264995,0.0,87.52862425,12.47137575,Ag-0.335-Cu-0.308-Pd-0.357
41,uoft4_240405_Ag-0.222-Cu-0.333-Pd-0.444_pp0_rep1,uoft,4,240405,Ag-0.222-Cu-0.333-Pd-0.444,pp0,1,,CO2R,150.0,3.402441076,50.50618343,38.11394892,0.031924848,0.005338728,88.66167978,11.33832022,Ag-0.335-Cu-0.308-Pd-0.357
42,uoft4_240405_Ag-0.222-Cu-0.333-Pd-0.444_pp0_rep2,uoft,4,240405,Ag-0.222-Cu-0.333-Pd-0.444,pp0,2,,CO2R,100.0,3.302443352,80.63194459,11.35314342,0.005504284,0.0,91.99059229,8.009407708,Ag-0.335-Cu-0.308-Pd-0.357
43,uoft4_240405_Ag-0.222-Cu-0.333-Pd-0.444_pp0_rep2,uoft,4,240405,Ag-0.222-Cu-0.333-Pd-0.444,pp0,2,,CO2R,200.0,3.597271621,78.10740965,13.69965619,0.01568721,0.088299756,91.91253568,8.087464318,Ag-0.335-Cu-0.308-Pd-0.357
44,uoft4_240405_Ag-0.222-Cu-0.333-Pd-0.444_pp0_rep2,uoft,4,240405,Ag-0.222-Cu-0.333-Pd-0.444,pp0,2,,CO2R,300.0,3.788722155,76.69317207,9.977897839,0.054859366,0.219168844,86.94724005,13.05275995,Ag-0.335-Cu-0.308-Pd-0.357
45,uoft4_240405_Ag-0.222-Cu-0.333-Pd-0.444_pp0_rep2,uoft,4,240405,Ag-0.222-Cu-0.333-Pd-0.444,pp0,2,,CO2R,150.0,3.440730525,74.61466028,17.94695481,0.008806855,0.006462671,92.57820273,7.421797274,Ag-0.335-Cu-0.308-Pd-0.357
46,uoft4_240405_Ag-0.222-Cu-0.333-Pd-0.444_pp0_rep2,uoft,4,240405,Ag-0.222-Cu-0.333-Pd-0.444,pp0,2,,CO2R,50.0,2.901628173,87.45820168,4.89194499,0.007705998,0.0,92.35785267,7.642147334,Ag-0.335-Cu-0.308-Pd-0.357
47,uoft4_240405_Ag-0.222-Cu-0.333-Pd-0.444_pp0_rep2,uoft,4,240405,Ag-0.222-Cu-0.333-Pd-0.444,pp0,2,,HER,50.0,2.588575471,,,,,,,Ag-0.335-Cu-0.308-Pd-0.357
48,uoft4_240405_Ag-0.222-Cu-0.333-Pd-0.444_pp0_rep3,uoft,4,240405,Ag-0.222-Cu-0.333-Pd-0.444,pp0,3,,CO2R,300.0,3.859145126,84.62637846,17.25933202,1.104159404,0.546517182,103.5433071,-3.543307138,Ag-0.335-Cu-0.308-Pd-0.357
49,uoft4_240405_Ag-0.222-Cu-0.333-Pd-0.444_pp0_rep3,uoft,4,240405,Ag-0.222-Cu-0.333-Pd-0.444,pp0,3,,CO2R,200.0,3.727037096,40.31189186,57.2740668,0.492908647,0.821883166,98.90618767,1.093812331,Ag-0.335-Cu-0.308-Pd-0.357
50,uoft4_240405_Ag-0.222-Cu-0.333-Pd-0.444_pp0_rep3,uoft,4,240405,Ag-0.222-Cu-0.333-Pd-0.444,pp0,3,,HER,50.0,2.594384091,,,,,,,Ag-0.335-Cu-0.308-Pd-0.357
51,uoft4_240405_Ag-0.222-Cu-0.333-Pd-0.444_pp0_rep3,uoft,4,240405,Ag-0.222-Cu-0.333-Pd-0.444,pp0,3,,CO2R,50.0,2.929570718,72.15091339,7.647347741,0.012109425,0.0,79.81037056,20.18962944,Ag-0.335-Cu-0.308-Pd-0.357
52,uoft4_240405_Ag-0.222-Cu-0.333-Pd-0.444_pp0_rep3,uoft,4,240405,Ag-0.222-Cu-0.333-Pd-0.444,pp0,3,,CO2R,150.0,3.524485927,57.0809182,56.98428291,0.059079317,0.242771643,114.3700178,-14.37001782,Ag-0.335-Cu-0.308-Pd-0.357
53,uoft4_240405_Ag-0.222-Cu-0.333-Pd-0.444_pp0_rep3,uoft,4,240405,Ag-0.222-Cu-0.333-Pd-0.444,pp0,3,,CO2R,100.0,3.285384256,78.17740484,30.40520629,0.017063281,0.006322178,108.6079738,-8.607973752,Ag-0.335-Cu-0.308-Pd-0.357
54,uoft4_240405_Ag-0.25-Au-0.25-Pd-0.5_pp0_rep1,uoft,4,240405,Ag-0.25-Au-0.25-Pd-0.5,pp0,1,,CO2R,200.0,3.736697116,73.1945636,36.67116896,0.028622278,0.001896653,109.900453,-9.900452965,Ag-0.243-Au-0.387-Pd-0.37
55,uoft4_240405_Ag-0.25-Au-0.25-Pd-0.5_pp0_rep1,uoft,4,240405,Ag-0.25-Au-0.25-Pd-0.5,pp0,1,,HER,50.0,2.567517711,,,,,,,Ag-0.243-Au-0.387-Pd-0.37
56,uoft4_240405_Ag-0.25-Au-0.25-Pd-0.5_pp0_rep1,uoft,4,240405,Ag-0.25-Au-0.25-Pd-0.5,pp0,1,,CO2R,150.0,3.536114754,51.499299,62.7848723,0.02091628,0.0,114.3087124,-14.30871238,Ag-0.243-Au-0.387-Pd-0.37
57,uoft4_240405_Ag-0.25-Au-0.25-Pd-0.5_pp0_rep1,uoft,4,240405,Ag-0.25-Au-0.25-Pd-0.5,pp0,1,,CO2R,300.0,3.816671455,96.52974534,3.342337917,0.015962424,0.0,99.89035237,0.109647628,Ag-0.243-Au-0.387-Pd-0.37
58,uoft4_240405_Ag-0.25-Au-0.25-Pd-0.5_pp0_rep1,uoft,4,240405,Ag-0.25-Au-0.25-Pd-0.5,pp0,1,,CO2R,100.0,3.29834799,46.09889305,64.36149312,0.011558997,0.0,110.4744166,-10.47441663,Ag-0.243-Au-0.387-Pd-0.37
59,uoft4_240405_Ag-0.25-Au-0.25-Pd-0.5_pp0_rep1,uoft,4,240405,Ag-0.25-Au-0.25-Pd-0.5,pp0,1,,CO2R,50.0,2.979417545,48.2897738,64.21414538,0.005504284,0.0,112.5123892,-12.51238921,Ag-0.243-Au-0.387-Pd-0.37
60,uoft4_240405_Ag-0.25-Au-0.25-Pd-0.5_pp0_rep2,uoft,4,240405,Ag-0.25-Au-0.25-Pd-0.5,pp0,2,,CO2R,200.0,3.499782186,42.36623491,51.74484283,0.016512853,0.001264436,94.13107933,5.868920666,Ag-0.243-Au-0.387-Pd-0.37
61,uoft4_240405_Ag-0.25-Au-0.25-Pd-0.5_pp0_rep2,uoft,4,240405,Ag-0.25-Au-0.25-Pd-0.5,pp0,2,,CO2R,150.0,3.349000252,40.95000942,49.66601179,0.010641616,0.0,90.62863998,9.371360016,Ag-0.243-Au-0.387-Pd-0.37
62,uoft4_240405_Ag-0.25-Au-0.25-Pd-0.5_pp0_rep2,uoft,4,240405,Ag-0.25-Au-0.25-Pd-0.5,pp0,2,,CO2R,50.0,2.867817877,48.59863148,37.67681729,0.007705998,0.0,86.28315477,13.71684523,Ag-0.243-Au-0.387-Pd-0.37
63,uoft4_240405_Ag-0.25-Au-0.25-Pd-0.5_pp0_rep2,uoft,4,240405,Ag-0.25-Au-0.25-Pd-0.5,pp0,2,,CO2R,100.0,3.160754113,43.17918349,45.87671906,0.009357283,0.0,89.067237,10.932763,Ag-0.243-Au-0.387-Pd-0.37
64,uoft4_240405_Ag-0.25-Au-0.25-Pd-0.5_pp0_rep2,uoft,4,240405,Ag-0.25-Au-0.25-Pd-0.5,pp0,2,,CO2R,300.0,3.754864718,71.77195589,31.01669941,0.026237088,0.0,102.8181877,-2.818187661,Ag-0.243-Au-0.387-Pd-0.37
65,uoft4_240405_Ag-0.25-Au-0.25-Pd-0.5_pp0_rep2,uoft,4,240405,Ag-0.25-Au-0.25-Pd-0.5,pp0,2,,HER,50.0,2.470094372,,,,,,,Ag-0.243-Au-0.387-Pd-0.37
66,uoft4_240405_Ag-0.25-Au-0.25-Pd-0.5_pp0_rep3,uoft,4,240405,Ag-0.25-Au-0.25-Pd-0.5,pp0,3,,CO2R,300.0,3.752389575,72.52589508,14.19204322,0.027154469,0.002388378,86.75028213,13.24971787,Ag-0.243-Au-0.387-Pd-0.37
67,uoft4_240405_Ag-0.25-Au-0.25-Pd-0.5_pp0_rep3,uoft,4,240405,Ag-0.25-Au-0.25-Pd-0.5,pp0,3,,CO2R,50.0,2.869059997,45.54520915,37.69155206,0.012109425,0.0,83.24887064,16.75112936,Ag-0.243-Au-0.387-Pd-0.37
68,uoft4_240405_Ag-0.25-Au-0.25-Pd-0.5_pp0_rep3,uoft,4,240405,Ag-0.25-Au-0.25-Pd-0.5,pp0,3,,CO2R,150.0,3.367350651,34.0425621,48.75736739,0.02091628,0.001404928,82.82521644,17.17478356,Ag-0.243-Au-0.387-Pd-0.37
69,uoft4_240405_Ag-0.25-Au-0.25-Pd-0.5_pp0_rep3,uoft,4,240405,Ag-0.25-Au-0.25-Pd-0.5,pp0,3,,CO2R,100.0,3.170264877,44.09131809,47.4975442,0.014311139,0.0,91.60564488,8.394355116,Ag-0.243-Au-0.387-Pd-0.37
70,uoft4_240405_Ag-0.25-Au-0.25-Pd-0.5_pp0_rep3,uoft,4,240405,Ag-0.25-Au-0.25-Pd-0.5,pp0,3,,HER,50.0,2.525148455,,,,,,,Ag-0.243-Au-0.387-Pd-0.37
71,uoft4_240405_Ag-0.25-Au-0.25-Pd-0.5_pp0_rep3,uoft,4,240405,Ag-0.25-Au-0.25-Pd-0.5,pp0,3,,CO2R,200.0,3.53525086,38.65460671,46.63187623,0.023943636,0.001896653,85.31504183,14.68495817,Ag-0.243-Au-0.387-Pd-0.37
72,uoft4_240405_Ag-0.333-Pd-0.667_pp0_rep1,uoft,4,240405,Ag-0.333-Pd-0.667,pp0,1,,CO2R,200.0,3.6956601,24.0146268,69.65127701,0.012935068,0.002318132,93.68313417,6.316865826,Ag-0.384-Pd-0.616
73,uoft4_240405_Ag-0.333-Pd-0.667_pp0_rep1,uoft,4,240405,Ag-0.333-Pd-0.667,pp0,1,,HER,50.0,2.540987934,,,,,,,Ag-0.384-Pd-0.616
74,uoft4_240405_Ag-0.333-Pd-0.667_pp0_rep1,uoft,4,240405,Ag-0.333-Pd-0.667,pp0,1,,CO2R,150.0,3.53390492,22.76967503,70.76620825,0.009173807,0.0,93.54670472,6.453295275,Ag-0.384-Pd-0.616
75,uoft4_240405_Ag-0.333-Pd-0.667_pp0_rep1,uoft,4,240405,Ag-0.333-Pd-0.667,pp0,1,,CO2R,50.0,3.041952797,36.93360397,51.68958743,0.006605141,0.0,88.62979653,11.37020347,Ag-0.384-Pd-0.616
76,uoft4_240405_Ag-0.333-Pd-0.667_pp0_rep1,uoft,4,240405,Ag-0.333-Pd-0.667,pp0,1,,CO2R,300.0,3.843581302,61.37395635,25.5672888,0.018898042,0.004636264,86.96675662,13.03324338,Ag-0.384-Pd-0.616
77,uoft4_240405_Ag-0.333-Pd-0.667_pp0_rep1,uoft,4,240405,Ag-0.333-Pd-0.667,pp0,1,,CO2R,100.0,3.347953867,25.87624767,66.58644401,0.006054713,0.0,92.46874639,7.531253607,Ag-0.384-Pd-0.616
78,uoft4_240405_Ag-0.333-Pd-0.667_pp0_rep2,uoft,4,240405,Ag-0.333-Pd-0.667,pp0,2,,CO2R,300.0,3.927879894,49.736341,41.37278978,0.067702695,0.013487313,91.19493417,8.805065826,Ag-0.384-Pd-0.616
79,uoft4_240405_Ag-0.333-Pd-0.667_pp0_rep2,uoft,4,240405,Ag-0.333-Pd-0.667,pp0,2,,CO2R,50.0,2.972291957,40.74535981,52.58840864,0.008806855,0.0,93.34257531,6.65742469,Ag-0.384-Pd-0.616
80,uoft4_240405_Ag-0.333-Pd-0.667_pp0_rep2,uoft,4,240405,Ag-0.333-Pd-0.667,pp0,2,,CO2R,150.0,3.479594588,27.38663709,70.33398821,0.016879805,0.001685914,97.74182724,2.258172758,Ag-0.384-Pd-0.616
81,uoft4_240405_Ag-0.333-Pd-0.667_pp0_rep2,uoft,4,240405,Ag-0.333-Pd-0.667,pp0,2,,CO2R,100.0,3.318775621,31.77969826,66.05599214,0.012659854,0.0,97.85082171,2.149178293,Ag-0.384-Pd-0.616
82,uoft4_240405_Ag-0.333-Pd-0.667_pp0_rep2,uoft,4,240405,Ag-0.333-Pd-0.667,pp0,2,,HER,50.0,2.472031397,,,,,,,Ag-0.384-Pd-0.616
83,uoft4_240405_Ag-0.333-Pd-0.667_pp0_rep2,uoft,4,240405,Ag-0.333-Pd-0.667,pp0,2,,CO2R,200.0,3.655064355,28.51440708,69.37868369,0.023668422,0.003371828,97.92334392,2.076656084,Ag-0.384-Pd-0.616
84,uoft4_240405_Ag-0.333-Pd-0.667_pp0_rep3,uoft,4,240405,Ag-0.333-Pd-0.667,pp0,3,,CO2R,150.0,3.391047718,24.15032748,65.97249509,0.013210282,0.0,90.13801002,9.861989985,Ag-0.384-Pd-0.616
85,uoft4_240405_Ag-0.333-Pd-0.667_pp0_rep3,uoft,4,240405,Ag-0.333-Pd-0.667,pp0,3,,HER,50.0,2.432650579,,,,,,,Ag-0.384-Pd-0.616
86,uoft4_240405_Ag-0.333-Pd-0.667_pp0_rep3,uoft,4,240405,Ag-0.333-Pd-0.667,pp0,3,,CO2R,300.0,3.829595233,30.64073322,51.06335953,0.035410895,0.005619714,81.74808911,18.25191089,Ag-0.384-Pd-0.616
87,uoft4_240405_Ag-0.333-Pd-0.667_pp0_rep3,uoft,4,240405,Ag-0.333-Pd-0.667,pp0,3,,CO2R,50.0,2.908232797,40.63738517,46.75343811,0.007705998,0.0,87.39852928,12.60147072,Ag-0.384-Pd-0.616
88,uoft4_240405_Ag-0.333-Pd-0.667_pp0_rep3,uoft,4,240405,Ag-0.333-Pd-0.667,pp0,3,,CO2R,200.0,3.560642286,20.57199356,67.08742633,0.017613709,0.001475175,87.68098022,12.31901978,Ag-0.384-Pd-0.616
89,uoft4_240405_Ag-0.333-Pd-0.667_pp0_rep3,uoft,4,240405,Ag-0.333-Pd-0.667,pp0,3,,CO2R,100.0,3.191813243,31.16261064,61.20825147,0.009907712,0.0,92.38274699,7.617253009,Ag-0.384-Pd-0.616
90,uoft4_240405_Ag-0.4-Pd-0.6_pp0_rep1,uoft,4,240405,Ag-0.4-Pd-0.6,pp0,1,,HER,50.0,2.25026976,,,,,,,Ag-0.407-Pd-0.593
91,uoft4_240405_Ag-0.4-Pd-0.6_pp0_rep1,uoft,4,240405,Ag-0.4-Pd-0.6,pp0,1,,CO2R,150.0,3.436969777,20.75498546,70.52062868,0.011742473,0.0,91.2896633,8.710336695,Ag-0.407-Pd-0.593
92,uoft4_240405_Ag-0.4-Pd-0.6_pp0_rep1,uoft,4,240405,Ag-0.4-Pd-0.6,pp0,1,,CO2R,300.0,3.77119792,58.11295486,28.62229862,0.017797185,0.003652814,86.75966923,13.24033077,Ag-0.407-Pd-0.593
93,uoft4_240405_Ag-0.4-Pd-0.6_pp0_rep1,uoft,4,240405,Ag-0.4-Pd-0.6,pp0,1,,CO2R,200.0,3.52552689,30.7382452,61.27824165,0.016512853,0.002528871,92.03800003,7.961999968,Ag-0.407-Pd-0.593
94,uoft4_240405_Ag-0.4-Pd-0.6_pp0_rep1,uoft,4,240405,Ag-0.4-Pd-0.6,pp0,1,,CO2R,100.0,3.219743704,24.68287681,65.46660118,0.006054713,0.0,90.15750987,9.842490132,Ag-0.407-Pd-0.593
95,uoft4_240405_Ag-0.4-Pd-0.6_pp0_rep1,uoft,4,240405,Ag-0.4-Pd-0.6,pp0,1,,CO2R,50.0,2.851812761,47.19119463,36.40962672,0.004403427,0.0,83.60522477,16.39477523,Ag-0.407-Pd-0.593
96,uoft4_240405_Ag-0.4-Pd-0.6_pp0_rep2,uoft,4,240405,Ag-0.4-Pd-0.6,pp0,2,,CO2R,50.0,2.76600787,63.04588922,23.59037328,0.006605141,0.0,86.64286764,13.35713236,Ag-0.407-Pd-0.593
97,uoft4_240405_Ag-0.4-Pd-0.6_pp0_rep2,uoft,4,240405,Ag-0.4-Pd-0.6,pp0,2,,CO2R,300.0,3.795027621,55.21124108,34.70039293,0.023117994,0.006743657,89.94429664,10.05570336,Ag-0.407-Pd-0.593
98,uoft4_240405_Ag-0.4-Pd-0.6_pp0_rep2,uoft,4,240405,Ag-0.4-Pd-0.6,pp0,2,,CO2R,200.0,3.533411674,22.09336877,74.8268664,0.010182926,0.001264436,96.93341255,3.066587449,Ag-0.407-Pd-0.593
99,uoft4_240405_Ag-0.4-Pd-0.6_pp0_rep2,uoft,4,240405,Ag-0.4-Pd-0.6,pp0,2,,CO2R,150.0,3.347320724,23.22291741,74.05697446,0.00807295,0.0,97.28961245,2.710387546,Ag-0.407-Pd-0.593
100,uoft4_240405_Ag-0.4-Pd-0.6_pp0_rep2,uoft,4,240405,Ag-0.4-Pd-0.6,pp0,2,,HER,50.0,2.224496306,,,,,,,Ag-0.407-Pd-0.593
101,uoft4_240405_Ag-0.4-Pd-0.6_pp0_rep2,uoft,4,240405,Ag-0.4-Pd-0.6,pp0,2,,CO2R,100.0,2.892902419,26.4449978,65.80550098,0.006054713,0.0,92.2565535,7.743446502,Ag-0.407-Pd-0.593
102,uoft4_240405_Ag-0.4-Pd-0.6_pp0_rep3,uoft,4,240405,Ag-0.4-Pd-0.6,pp0,3,,CO2R,100.0,3.171905535,25.1003369,58.52652259,0.01376071,0.0,83.64259737,16.35740263,Ag-0.407-Pd-0.593
103,uoft4_240405_Ag-0.4-Pd-0.6_pp0_rep3,uoft,4,240405,Ag-0.4-Pd-0.6,pp0,3,,CO2R,300.0,3.731348525,71.15675155,11.53978389,0.029356182,0.003652814,82.73283971,17.26716029,Ag-0.407-Pd-0.593
104,uoft4_240405_Ag-0.4-Pd-0.6_pp0_rep3,uoft,4,240405,Ag-0.4-Pd-0.6,pp0,3,,HER,50.0,2.249771719,,,,,,,Ag-0.407-Pd-0.593
105,uoft4_240405_Ag-0.4-Pd-0.6_pp0_rep3,uoft,4,240405,Ag-0.4-Pd-0.6,pp0,3,,CO2R,200.0,3.59137414,44.11988114,46.46979371,0.030823991,0.003793307,90.62799934,9.372000662,Ag-0.407-Pd-0.593
106,uoft4_240405_Ag-0.4-Pd-0.6_pp0_rep3,uoft,4,240405,Ag-0.4-Pd-0.6,pp0,3,,CO2R,50.0,2.805887944,51.83033753,26.478389,0.012109425,0.0,78.32083595,21.67916405,Ag-0.407-Pd-0.593
107,uoft4_240405_Ag-0.4-Pd-0.6_pp0_rep3,uoft,4,240405,Ag-0.4-Pd-0.6,pp0,3,,CO2R,150.0,3.381821651,24.26834627,63.88998035,0.020182375,0.0019669,88.18311212,11.81688788,Ag-0.407-Pd-0.593
108,uoft4_240405_Ag-0.429-Pd-0.571_pp0_rep1,uoft,4,240405,Ag-0.429-Pd-0.571,pp0,1,,CO2R,200.0,3.709607316,31.64033564,53.79297642,0.051189843,0.0059007,85.4963341,14.5036659,Ag-0.566-Pd-0.434
109,uoft4_240405_Ag-0.429-Pd-0.571_pp0_rep1,uoft,4,240405,Ag-0.429-Pd-0.571,pp0,1,,CO2R,300.0,3.834002033,76.07441043,8.926817289,0.032108324,0.002669364,85.03930068,14.96069932,Ag-0.566-Pd-0.434
110,uoft4_240405_Ag-0.429-Pd-0.571_pp0_rep1,uoft,4,240405,Ag-0.429-Pd-0.571,pp0,1,,CO2R,150.0,3.50398603,21.93182532,71.8172888,0.023117994,0.0,93.77585691,6.224143089,Ag-0.566-Pd-0.434
111,uoft4_240405_Ag-0.429-Pd-0.571_pp0_rep1,uoft,4,240405,Ag-0.429-Pd-0.571,pp0,1,,CO2R,100.0,3.277283462,24.46818305,69.9459725,0.017613709,0.0,94.434735,5.565264995,Ag-0.566-Pd-0.434
112,uoft4_240405_Ag-0.429-Pd-0.571_pp0_rep1,uoft,4,240405,Ag-0.429-Pd-0.571,pp0,1,,CO2R,50.0,2.9731151,34.20912762,59.30746562,0.009907712,0.0,93.5294667,6.4705333,Ag-0.566-Pd-0.434
113,uoft4_240405_Ag-0.429-Pd-0.571_pp0_rep1,uoft,4,240405,Ag-0.429-Pd-0.571,pp0,1,,HER,50.0,2.496437306,,,,,,,Ag-0.566-Pd-0.434
114,uoft4_240405_Ag-0.429-Pd-0.571_pp0_rep2,uoft,4,240405,Ag-0.429-Pd-0.571,pp0,2,,CO2R,200.0,3.627174651,22.6341836,67.03585462,0.059446269,0.008008092,89.74317692,10.25682308,Ag-0.566-Pd-0.434
115,uoft4_240405_Ag-0.429-Pd-0.571_pp0_rep2,uoft,4,240405,Ag-0.429-Pd-0.571,pp0,2,,CO2R,300.0,3.867419233,38.5927724,43.26375246,0.165678953,0.021495406,82.05292597,17.94707403,Ag-0.566-Pd-0.434
116,uoft4_240405_Ag-0.429-Pd-0.571_pp0_rep2,uoft,4,240405,Ag-0.429-Pd-0.571,pp0,2,,CO2R,150.0,3.469407206,22.96009542,68.67878193,0.04183256,0.004495771,91.69047811,8.309521888,Ag-0.566-Pd-0.434
117,uoft4_240405_Ag-0.429-Pd-0.571_pp0_rep2,uoft,4,240405,Ag-0.429-Pd-0.571,pp0,2,,CO2R,100.0,3.321938422,26.40105464,66.39489194,0.034126562,0.003793307,92.83930365,7.16069635,Ag-0.566-Pd-0.434
118,uoft4_240405_Ag-0.429-Pd-0.571_pp0_rep2,uoft,4,240405,Ag-0.429-Pd-0.571,pp0,2,,CO2R,50.0,3.002001385,34.00824458,57.87819253,0.023117994,0.0,91.91449801,8.085501988,Ag-0.566-Pd-0.434
119,uoft4_240405_Ag-0.429-Pd-0.571_pp0_rep2,uoft,4,240405,Ag-0.429-Pd-0.571,pp0,2,,HER,50.0,2.578295669,,,,,,,Ag-0.566-Pd-0.434
120,uoft4_240405_Ag-0.429-Pd-0.571_pp0_rep3,uoft,4,240405,Ag-0.429-Pd-0.571,pp0,3,,CO2R,200.0,3.715513003,19.49193329,74.58005894,0.029998349,0.004214785,94.10991255,5.890087455,Ag-0.566-Pd-0.434
121,uoft4_240405_Ag-0.429-Pd-0.571_pp0_rep3,uoft,4,240405,Ag-0.429-Pd-0.571,pp0,3,,CO2R,100.0,3.353349714,25.58371173,69.83546169,0.019815423,0.001685914,95.44364051,4.556359495,Ag-0.566-Pd-0.434
122,uoft4_240405_Ag-0.429-Pd-0.571_pp0_rep3,uoft,4,240405,Ag-0.429-Pd-0.571,pp0,3,,CO2R,50.0,3.049396365,40.85333445,67.30844794,0.012109425,0.0,108.1778461,-8.177846139,Ag-0.566-Pd-0.434
123,uoft4_240405_Ag-0.429-Pd-0.571_pp0_rep3,uoft,4,240405,Ag-0.429-Pd-0.571,pp0,3,,HER,50.0,2.567118835,,,,,,,Ag-0.566-Pd-0.434
124,uoft4_240405_Ag-0.429-Pd-0.571_pp0_rep3,uoft,4,240405,Ag-0.429-Pd-0.571,pp0,3,,CO2R,300.0,3.915072927,65.57429534,23.15324165,0.06274884,0.009694007,88.80508751,11.19491249,Ag-0.566-Pd-0.434
125,uoft4_240405_Ag-0.429-Pd-0.571_pp0_rep3,uoft,4,240405,Ag-0.429-Pd-0.571,pp0,3,,CO2R,150.0,3.551585877,20.95754253,73.83104126,0.023484946,0.002809857,94.81784434,5.182155664,Ag-0.566-Pd-0.434
126,uoft4_240405_Ag-0.444-Pd-0.556_pp0_rep1,uoft,4,240405,Ag-0.444-Pd-0.556,pp0,1,,CO2R,50.0,2.88450888,43.98334345,42.92239686,0.008806855,0.0,86.91454716,13.08545284,Ag-0.485-Pd-0.515
127,uoft4_240405_Ag-0.444-Pd-0.556_pp0_rep1,uoft,4,240405,Ag-0.444-Pd-0.556,pp0,1,,CO2R,200.0,3.612838136,36.38054782,52.24582515,0.031649634,0.002739611,88.66545798,11.33454202,Ag-0.485-Pd-0.515
128,uoft4_240405_Ag-0.444-Pd-0.556_pp0_rep1,uoft,4,240405,Ag-0.444-Pd-0.556,pp0,1,,CO2R,300.0,3.803136488,70.05063927,11.26227898,0.026420564,0.002809857,81.34593823,18.65406177,Ag-0.485-Pd-0.515
129,uoft4_240405_Ag-0.444-Pd-0.556_pp0_rep1,uoft,4,240405,Ag-0.444-Pd-0.556,pp0,1,,HER,50.0,2.24029662,,,,,,,Ag-0.485-Pd-0.515
130,uoft4_240405_Ag-0.444-Pd-0.556_pp0_rep1,uoft,4,240405,Ag-0.444-Pd-0.556,pp0,1,,CO2R,100.0,3.19753814,25.23781623,67.42632613,0.015962424,0.0,92.68307053,7.316929467,Ag-0.485-Pd-0.515
131,uoft4_240405_Ag-0.444-Pd-0.556_pp0_rep1,uoft,4,240405,Ag-0.444-Pd-0.556,pp0,1,,CO2R,150.0,3.382193256,21.71043546,71.40962672,0.022017137,0.001404928,93.14677951,6.853220487,Ag-0.485-Pd-0.515
132,uoft4_240405_Ag-0.444-Pd-0.556_pp0_rep2,uoft,4,240405,Ag-0.444-Pd-0.556,pp0,2,,CO2R,300.0,3.90420512,29.736341,53.35707269,0.020549328,0.003793307,83.12022778,16.87977222,Ag-0.485-Pd-0.515
133,uoft4_240405_Ag-0.444-Pd-0.556_pp0_rep2,uoft,4,240405,Ag-0.444-Pd-0.556,pp0,2,,CO2R,200.0,3.693983249,15.29379146,76.23403733,0.010733354,0.0,91.54029216,8.459707841,Ag-0.485-Pd-0.515
134,uoft4_240405_Ag-0.444-Pd-0.556_pp0_rep2,uoft,4,240405,Ag-0.444-Pd-0.556,pp0,2,,CO2R,150.0,3.537137256,19.28770219,71.20825147,0.011742473,0.0,90.5096733,9.490326699,Ag-0.485-Pd-0.515
135,uoft4_240405_Ag-0.444-Pd-0.556_pp0_rep2,uoft,4,240405,Ag-0.444-Pd-0.556,pp0,2,,CO2R,100.0,3.395485106,23.60061939,66.3654224,0.011558997,0.0,89.97957795,10.02042205,Ag-0.485-Pd-0.515
136,uoft4_240405_Ag-0.444-Pd-0.556_pp0_rep2,uoft,4,240405,Ag-0.444-Pd-0.556,pp0,2,,CO2R,50.0,3.016137601,41.26640022,43.26129666,0.009907712,0.0,84.53760459,15.46239541,Ag-0.485-Pd-0.515
137,uoft4_240405_Ag-0.444-Pd-0.556_pp0_rep2,uoft,4,240405,Ag-0.444-Pd-0.556,pp0,2,,HER,50.0,2.468150455,,,,,,,Ag-0.485-Pd-0.515
138,uoft4_240405_Ag-0.444-Pd-0.556_pp0_rep3,uoft,4,240405,Ag-0.444-Pd-0.556,pp0,3,,CO2R,150.0,3.46517101,22.2339869,72.34774067,0.015411996,0.001404928,94.60085118,5.399148816,Ag-0.485-Pd-0.515
139,uoft4_240405_Ag-0.444-Pd-0.556_pp0_rep3,uoft,4,240405,Ag-0.444-Pd-0.556,pp0,3,,CO2R,300.0,3.784315545,69.30632572,15.77848723,0.024035374,0.002528871,85.11434294,14.88565706,Ag-0.485-Pd-0.515
140,uoft4_240405_Ag-0.444-Pd-0.556_pp0_rep3,uoft,4,240405,Ag-0.444-Pd-0.556,pp0,3,,HER,50.0,2.345223496,,,,,,,Ag-0.485-Pd-0.515
141,uoft4_240405_Ag-0.444-Pd-0.556_pp0_rep3,uoft,4,240405,Ag-0.444-Pd-0.556,pp0,3,,CO2R,200.0,3.700613804,50.44958045,38.01571709,0.026970992,0.003161089,88.49839537,11.50160463,Ag-0.485-Pd-0.515
142,uoft4_240405_Ag-0.444-Pd-0.556_pp0_rep3,uoft,4,240405,Ag-0.444-Pd-0.556,pp0,3,,CO2R,100.0,3.246597066,24.12542635,69.40815324,0.008806855,0.0,93.54436361,6.455636387,Ag-0.485-Pd-0.515
143,uoft4_240405_Ag-0.444-Pd-0.556_pp0_rep3,uoft,4,240405,Ag-0.444-Pd-0.556,pp0,3,,CO2R,50.0,2.945564598,41.35805311,46.16404715,0.007705998,0.0,87.52980626,12.47019374,Ag-0.485-Pd-0.515
144,uoft4_240405_Ag-0.5-Au-0.5_pp0_rep1,uoft,4,240405,Ag-0.5-Au-0.5,pp0,1,,CO2R,50.0,3.255772156,82.38339367,5.540275049,0.190448232,0.010115485,88.14400407,11.85599593,Ag-0.339-Au-0.661
145,uoft4_240405_Ag-0.5-Au-0.5_pp0_rep1,uoft,4,240405,Ag-0.5-Au-0.5,pp0,1,,HER,50.0,3.089982091,,,,,,,Ag-0.339-Au-0.661
146,uoft4_240405_Ag-0.5-Au-0.5_pp0_rep1,uoft,4,240405,Ag-0.5-Au-0.5,pp0,1,,CO2R,100.0,3.641336927,86.01058821,4.833005894,0.182191806,0.009694007,91.05673443,8.943265572,Ag-0.339-Au-0.661
147,uoft4_240405_Ag-0.5-Au-0.5_pp0_rep1,uoft,4,240405,Ag-0.5-Au-0.5,pp0,1,,CO2R,150.0,3.841513246,83.25095733,1.895874263,0.099077115,0.005338728,85.2627809,14.7372191,Ag-0.339-Au-0.661
148,uoft4_240405_Ag-0.5-Au-0.5_pp0_rep1,uoft,4,240405,Ag-0.5-Au-0.5,pp0,1,,CO2R,300.0,4.017919668,77.55445814,0.0,0.025870136,0.001404928,77.58436942,22.41563058,Ag-0.339-Au-0.661
149,uoft4_240405_Ag-0.5-Au-0.5_pp0_rep1,uoft,4,240405,Ag-0.5-Au-0.5,pp0,1,,CO2R,200.0,3.900914409,80.2998598,0.968811395,0.059171055,0.003161089,81.33619339,18.66380661,Ag-0.339-Au-0.661
150,uoft4_240405_Ag-0.5-Cu-0.25-Pd-0.25_pp0_rep1,uoft,4,240405,Ag-0.5-Cu-0.25-Pd-0.25,pp0,1,,HER,50.0,2.629676471,,,,,,,Ag-0.588-Cu-0.17-Pd-0.242
151,uoft4_240405_Ag-0.5-Cu-0.25-Pd-0.25_pp0_rep1,uoft,4,240405,Ag-0.5-Cu-0.25-Pd-0.25,pp0,1,,CO2R,200.0,3.738479615,53.81374375,29.30378193,0.18962259,0.138455703,83.45474835,16.54525165,Ag-0.588-Cu-0.17-Pd-0.242
152,uoft4_240405_Ag-0.5-Cu-0.25-Pd-0.25_pp0_rep1,uoft,4,240405,Ag-0.5-Cu-0.25-Pd-0.25,pp0,1,,CO2R,300.0,3.854653987,75.63686204,5.655697446,0.088802451,0.050717918,81.43570466,18.56429534,Ag-0.588-Cu-0.17-Pd-0.242
153,uoft4_240405_Ag-0.5-Cu-0.25-Pd-0.25_pp0_rep1,uoft,4,240405,Ag-0.5-Cu-0.25-Pd-0.25,pp0,1,,CO2R,100.0,3.316273591,38.44211011,58.50442043,0.030823991,0.003793307,96.98707933,3.012920669,Ag-0.588-Cu-0.17-Pd-0.242
154,uoft4_240405_Ag-0.5-Cu-0.25-Pd-0.25_pp0_rep1,uoft,4,240405,Ag-0.5-Cu-0.25-Pd-0.25,pp0,1,,CO2R,50.0,2.990321475,56.38033857,33.34479371,0.02091628,0.0,89.75099147,10.24900853,Ag-0.588-Cu-0.17-Pd-0.242
155,uoft4_240405_Ag-0.5-Cu-0.25-Pd-0.25_pp0_rep1,uoft,4,240405,Ag-0.5-Cu-0.25-Pd-0.25,pp0,1,,CO2R,150.0,3.506718711,23.90591977,66.22298625,0.032658753,0.017983085,90.18383171,9.816168288,Ag-0.588-Cu-0.17-Pd-0.242
156,uoft4_240405_Ag-0.5-Cu-0.25-Pd-0.25_pp0_rep2,uoft,4,240405,Ag-0.5-Cu-0.25-Pd-0.25,pp0,2,,HER,50.0,2.647884091,,,,,,,Ag-0.588-Cu-0.17-Pd-0.242
157,uoft4_240405_Ag-0.5-Cu-0.25-Pd-0.25_pp0_rep2,uoft,4,240405,Ag-0.5-Cu-0.25-Pd-0.25,pp0,2,,CO2R,50.0,3.016025488,57.03069744,32.66699411,0.025319707,0.0,89.72696558,10.27303442,Ag-0.588-Cu-0.17-Pd-0.242
158,uoft4_240405_Ag-0.5-Cu-0.25-Pd-0.25_pp0_rep2,uoft,4,240405,Ag-0.5-Cu-0.25-Pd-0.25,pp0,2,,CO2R,100.0,3.322685515,38.47224257,58.43074656,0.029172706,0.008429571,96.94454573,3.055454267,Ag-0.588-Cu-0.17-Pd-0.242
159,uoft4_240405_Ag-0.5-Cu-0.25-Pd-0.25_pp0_rep2,uoft,4,240405,Ag-0.5-Cu-0.25-Pd-0.25,pp0,2,,CO2R,300.0,3.824213206,79.24103873,7.568762279,0.185677853,0.091039366,87.09376783,12.90623217,Ag-0.588-Cu-0.17-Pd-0.242
160,uoft4_240405_Ag-0.5-Cu-0.25-Pd-0.25_pp0_rep2,uoft,4,240405,Ag-0.5-Cu-0.25-Pd-0.25,pp0,2,,CO2R,200.0,3.746643488,78.33371696,12.27775049,0.284846706,0.214111102,91.11858106,8.881418937,Ag-0.588-Cu-0.17-Pd-0.242
161,uoft4_240405_Ag-0.5-Cu-0.25-Pd-0.25_pp0_rep2,uoft,4,240405,Ag-0.5-Cu-0.25-Pd-0.25,pp0,2,,CO2R,150.0,3.581571482,36.12379418,56.32612967,0.109351779,0.225631515,92.79017958,7.209820425,Ag-0.588-Cu-0.17-Pd-0.242
162,uoft4_240405_Ag-0.5-Pd-0.5_pp0_rep1,uoft,4,240405,Ag-0.5-Pd-0.5,pp0,1,,CO2R,100.0,3.24207812,37.00893511,51.43172888,0.03137442,0.002107393,88.47908871,11.52091129,Ag-0.515-Pd-0.485
163,uoft4_240405_Ag-0.5-Pd-0.5_pp0_rep1,uoft,4,240405,Ag-0.5-Pd-0.5,pp0,1,,HER,50.0,2.315954339,,,,,,,Ag-0.515-Pd-0.485
164,uoft4_240405_Ag-0.5-Pd-0.5_pp0_rep1,uoft,4,240405,Ag-0.5-Pd-0.5,pp0,1,,CO2R,50.0,2.914826319,42.76423445,41.65520629,0.022017137,0.0,84.4454122,15.5545878,Ag-0.515-Pd-0.485
165,uoft4_240405_Ag-0.5-Pd-0.5_pp0_rep1,uoft,4,240405,Ag-0.5-Pd-0.5,pp0,1,,CO2R,300.0,3.767347336,66.79026554,5.36345776,0.034493514,0.002388378,72.19488905,27.80511095,Ag-0.515-Pd-0.485
166,uoft4_240405_Ag-0.5-Pd-0.5_pp0_rep1,uoft,4,240405,Ag-0.5-Pd-0.5,pp0,1,,CO2R,200.0,3.597605243,40.67536462,38.39145383,0.049263343,0.003371828,79.1263737,20.8736263,Ag-0.515-Pd-0.485
167,uoft4_240405_Ag-0.5-Pd-0.5_pp0_rep1,uoft,4,240405,Ag-0.5-Pd-0.5,pp0,1,,CO2R,150.0,3.409867063,32.16723514,49.81335953,0.039630846,0.002528871,82.02769729,17.97230271,Ag-0.515-Pd-0.485
168,uoft4_240405_Ag-0.5-Pd-0.5_pp0_rep2,uoft,4,240405,Ag-0.5-Pd-0.5,pp0,2,,CO2R,150.0,3.493778176,24.50187282,57.54420432,0.028622278,0.001685914,82.08033966,17.91966034,Ag-0.515-Pd-0.485
169,uoft4_240405_Ag-0.5-Pd-0.5_pp0_rep2,uoft,4,240405,Ag-0.5-Pd-0.5,pp0,2,,CO2R,100.0,3.069476399,32.43319592,55.80795678,0.022017137,0.0,88.26662987,11.73337013,Ag-0.515-Pd-0.485
170,uoft4_240405_Ag-0.5-Pd-0.5_pp0_rep2,uoft,4,240405,Ag-0.5-Pd-0.5,pp0,2,,HER,50.0,2.366880868,,,,,,,Ag-0.515-Pd-0.485
171,uoft4_240405_Ag-0.5-Pd-0.5_pp0_rep2,uoft,4,240405,Ag-0.5-Pd-0.5,pp0,2,,CO2R,200.0,3.685657226,47.16639813,36.22544204,0.040181274,0.002739611,83.43995111,16.56004889,Ag-0.515-Pd-0.485
172,uoft4_240405_Ag-0.5-Pd-0.5_pp0_rep2,uoft,4,240405,Ag-0.5-Pd-0.5,pp0,2,,CO2R,50.0,2.975174831,43.25765343,43.02554028,0.017613709,0.0,86.30080742,13.69919258,Ag-0.515-Pd-0.485
173,uoft4_240405_Ag-0.5-Pd-0.5_pp0_rep2,uoft,4,240405,Ag-0.5-Pd-0.5,pp0,2,,CO2R,300.0,3.85873905,62.11764214,21.18860511,0.047336844,0.003512321,83.36434601,16.63565399,Ag-0.515-Pd-0.485
174,uoft4_240405_Ag-0.5-Pd-0.5_pp0_rep3,uoft,4,240405,Ag-0.5-Pd-0.5,pp0,3,,HER,50.0,2.359822322,,,,,,,Ag-0.515-Pd-0.485
175,uoft4_240405_Ag-0.5-Pd-0.5_pp0_rep3,uoft,4,240405,Ag-0.5-Pd-0.5,pp0,3,,CO2R,150.0,3.375558993,50.18937412,33.33005894,0.069720933,0.004495771,83.60518322,16.39481678,Ag-0.515-Pd-0.485
176,uoft4_240405_Ag-0.5-Pd-0.5_pp0_rep3,uoft,4,240405,Ag-0.5-Pd-0.5,pp0,3,,CO2R,50.0,2.89717595,47.08573103,25.24066798,0.048437701,0.0,72.38076819,27.61923181,Ag-0.515-Pd-0.485
177,uoft4_240405_Ag-0.5-Pd-0.5_pp0_rep3,uoft,4,240405,Ag-0.5-Pd-0.5,pp0,3,,CO2R,300.0,3.657246429,76.28910419,4.413064833,0.044584702,0.002809857,80.7558246,19.2441754,Ag-0.515-Pd-0.485
178,uoft4_240405_Ag-0.5-Pd-0.5_pp0_rep3,uoft,4,240405,Ag-0.5-Pd-0.5,pp0,3,,CO2R,100.0,3.171027714,45.54520915,31.05353635,0.057794984,0.00295035,76.66690519,23.33309481,Ag-0.515-Pd-0.485
179,uoft4_240405_Ag-0.5-Pd-0.5_pp0_rep3,uoft,4,240405,Ag-0.5-Pd-0.5,pp0,3,,CO2R,200.0,3.554270452,55.20391722,19.39833006,0.077059978,0.005479221,74.69714375,25.30285625,Ag-0.515-Pd-0.485
180,uoft4_240405_Ag-0.556-Pd-0.444_pp0_rep1,uoft,4,240405,Ag-0.556-Pd-0.444,pp0,1,,HER,50.0,2.526294479,,,,,,,Ag-0.599-Pd-0.401
181,uoft4_240405_Ag-0.556-Pd-0.444_pp0_rep1,uoft,4,240405,Ag-0.556-Pd-0.444,pp0,1,,CO2R,300.0,3.910456704,74.83458536,10.69744597,0.051006367,0.003090843,85.5922248,14.4077752,Ag-0.599-Pd-0.401
182,uoft4_240405_Ag-0.556-Pd-0.444_pp0_rep1,uoft,4,240405,Ag-0.556-Pd-0.444,pp0,1,,CO2R,200.0,3.696149525,28.42181255,60.7404224,0.043759059,0.002528871,89.21420722,10.78579278,Ag-0.599-Pd-0.401
183,uoft4_240405_Ag-0.556-Pd-0.444_pp0_rep1,uoft,4,240405,Ag-0.556-Pd-0.444,pp0,1,,CO2R,50.0,3.020415608,29.28623742,62.81434185,0.017613709,0.0,92.11819297,7.881807025,Ag-0.599-Pd-0.401
184,uoft4_240405_Ag-0.556-Pd-0.444_pp0_rep1,uoft,4,240405,Ag-0.556-Pd-0.444,pp0,1,,CO2R,100.0,3.352131684,23.18692586,71.44891945,0.021466708,0.0,94.66126635,5.338733653,Ag-0.599-Pd-0.401
185,uoft4_240405_Ag-0.556-Pd-0.444_pp0_rep1,uoft,4,240405,Ag-0.556-Pd-0.444,pp0,1,,CO2R,150.0,3.511084664,23.24760928,71.21807466,0.026787516,0.001404928,94.49750118,5.502498816,Ag-0.599-Pd-0.401
186,uoft4_240405_Ag-0.556-Pd-0.444_pp0_rep2,uoft,4,240405,Ag-0.556-Pd-0.444,pp0,2,,CO2R,100.0,3.261617638,20.22013434,69.39341847,0.022017137,0.0,89.64001856,10.35998144,Ag-0.599-Pd-0.401
187,uoft4_240405_Ag-0.556-Pd-0.444_pp0_rep2,uoft,4,240405,Ag-0.556-Pd-0.444,pp0,2,,CO2R,200.0,3.587299279,15.26271736,74.02382122,0.02421885,0.001475175,89.31569264,10.68430736,Ag-0.599-Pd-0.401
188,uoft4_240405_Ag-0.556-Pd-0.444_pp0_rep2,uoft,4,240405,Ag-0.556-Pd-0.444,pp0,2,,HER,50.0,2.457271107,,,,,,,Ag-0.599-Pd-0.401
189,uoft4_240405_Ag-0.556-Pd-0.444_pp0_rep2,uoft,4,240405,Ag-0.556-Pd-0.444,pp0,2,,CO2R,50.0,2.960362787,28.94975831,60.3978389,0.012109425,0.0,89.36366097,10.63633903,Ag-0.599-Pd-0.401
190,uoft4_240405_Ag-0.556-Pd-0.444_pp0_rep2,uoft,4,240405,Ag-0.556-Pd-0.444,pp0,2,,CO2R,150.0,3.435188997,17.40149407,71.94499018,0.02421885,0.001685914,89.37634334,10.62365666,Ag-0.599-Pd-0.401
191,uoft4_240405_Ag-0.556-Pd-0.444_pp0_rep2,uoft,4,240405,Ag-0.556-Pd-0.444,pp0,2,,CO2R,300.0,3.77309085,57.25710938,26.72642436,0.046969892,0.003090843,84.04034978,15.95965022,Ag-0.599-Pd-0.401
192,uoft4_240405_Ag-0.556-Pd-0.444_pp0_rep3,uoft,4,240405,Ag-0.556-Pd-0.444,pp0,3,,CO2R,200.0,3.675020199,40.34892967,43.51547151,0.048437701,0.004214785,83.92323231,16.07676769,Ag-0.599-Pd-0.401
193,uoft4_240405_Ag-0.556-Pd-0.444_pp0_rep3,uoft,4,240405,Ag-0.556-Pd-0.444,pp0,3,,CO2R,50.0,2.993471332,30.38230555,59.30746562,0.02091628,0.0,89.71464178,10.28535822,Ag-0.599-Pd-0.401
194,uoft4_240405_Ag-0.556-Pd-0.444_pp0_rep3,uoft,4,240405,Ag-0.556-Pd-0.444,pp0,3,,HER,50.0,2.520847959,,,,,,,Ag-0.599-Pd-0.401
195,uoft4_240405_Ag-0.556-Pd-0.444_pp0_rep3,uoft,4,240405,Ag-0.556-Pd-0.444,pp0,3,,CO2R,300.0,3.866487591,65.38031765,11.33349705,0.036695228,0.003371828,76.75948372,23.24051628,Ag-0.599-Pd-0.401
196,uoft4_240405_Ag-0.556-Pd-0.444_pp0_rep3,uoft,4,240405,Ag-0.556-Pd-0.444,pp0,3,,CO2R,150.0,3.481821166,15.46339116,69.62671906,0.027521421,0.001685914,85.12294235,14.87705765,Ag-0.599-Pd-0.401
197,uoft4_240405_Ag-0.556-Pd-0.444_pp0_rep3,uoft,4,240405,Ag-0.556-Pd-0.444,pp0,3,,CO2R,100.0,3.282055555,20.78197912,69.17239686,0.02421885,0.0,89.98254915,10.01745085,Ag-0.599-Pd-0.401
198,uoft4_240405_Ag-0.625-Pd-0.375_pp0_rep1,uoft,4,240405,Ag-0.625-Pd-0.375,pp0,1,,HER,50.0,2.683506091,,,,,,,Ag-0.68-Pd-0.32
199,uoft4_240405_Ag-0.625-Pd-0.375_pp0_rep1,uoft,4,240405,Ag-0.625-Pd-0.375,pp0,1,,CO2R,50.0,3.084681488,48.61118667,65.0540275,0.038529989,0.0,113.7106642,-13.71066424,Ag-0.68-Pd-0.32
200,uoft4_240405_Ag-0.625-Pd-0.375_pp0_rep1,uoft,4,240405,Ag-0.625-Pd-0.375,pp0,1,,CO2R,100.0,3.388211286,42.47295403,68.45776031,0.062198411,0.0,111.0032929,-11.00329286,Ag-0.68-Pd-0.32
201,uoft4_240405_Ag-0.625-Pd-0.375_pp0_rep1,uoft,4,240405,Ag-0.625-Pd-0.375,pp0,1,,CO2R,150.0,3.596342807,37.98865848,65.7367387,0.080729501,0.005057743,103.8266722,-3.826672208,Ag-0.68-Pd-0.32
202,uoft4_240405_Ag-0.625-Pd-0.375_pp0_rep1,uoft,4,240405,Ag-0.625-Pd-0.375,pp0,1,,CO2R,300.0,3.861234465,61.88830065,21.32612967,0.09981102,0.007446121,83.33668095,16.66331905,Ag-0.68-Pd-0.32
203,uoft4_240405_Ag-0.625-Pd-0.375_pp0_rep1,uoft,4,240405,Ag-0.625-Pd-0.375,pp0,1,,CO2R,200.0,3.734418658,50.78700119,38.08939096,0.114489111,0.009272528,89.02091401,10.97908599,Ag-0.68-Pd-0.32
204,uoft4_240405_Ag-0.625-Pd-0.375_pp0_rep2,uoft,4,240405,Ag-0.625-Pd-0.375,pp0,2,,CO2R,150.0,3.460175575,25.58664128,64.95088409,0.06274884,0.005057743,90.61389966,9.386100345,Ag-0.68-Pd-0.32
205,uoft4_240405_Ag-0.625-Pd-0.375_pp0_rep2,uoft,4,240405,Ag-0.625-Pd-0.375,pp0,2,,CO2R,300.0,3.886420342,69.69888468,12.62278978,0.088435499,0.0078676,82.42901673,17.57098327,Ag-0.68-Pd-0.32
206,uoft4_240405_Ag-0.625-Pd-0.375_pp0_rep2,uoft,4,240405,Ag-0.625-Pd-0.375,pp0,2,,CO2R,200.0,3.632468608,25.9503233,59.5469057,0.078160835,0.007165135,85.59367651,14.40632349,Ag-0.68-Pd-0.32
207,uoft4_240405_Ag-0.625-Pd-0.375_pp0_rep2,uoft,4,240405,Ag-0.625-Pd-0.375,pp0,2,,HER,50.0,2.546353835,,,,,,,Ag-0.68-Pd-0.32
208,uoft4_240405_Ag-0.625-Pd-0.375_pp0_rep2,uoft,4,240405,Ag-0.625-Pd-0.375,pp0,2,,CO2R,100.0,3.297805704,28.57749691,62.74803536,0.054492413,0.004214785,91.39264242,8.607357578,Ag-0.68-Pd-0.32
209,uoft4_240405_Ag-0.625-Pd-0.375_pp0_rep2,uoft,4,240405,Ag-0.625-Pd-0.375,pp0,2,,CO2R,50.0,2.97952694,40.08495679,51.20333988,0.035227419,0.0,91.33044416,8.669555837,Ag-0.68-Pd-0.32
210,uoft4_240405_Ag-0.625-Pd-0.375_pp0_rep3,uoft,4,240405,Ag-0.625-Pd-0.375,pp0,3,,CO2R,200.0,3.569108392,28.20178284,50.77234774,0.089169404,0.006954396,79.08335309,20.91664691,Ag-0.68-Pd-0.32
211,uoft4_240405_Ag-0.625-Pd-0.375_pp0_rep3,uoft,4,240405,Ag-0.625-Pd-0.375,pp0,3,,HER,50.0,2.537821942,,,,,,,Ag-0.68-Pd-0.32
212,uoft4_240405_Ag-0.625-Pd-0.375_pp0_rep3,uoft,4,240405,Ag-0.625-Pd-0.375,pp0,3,,CO2R,100.0,3.212221359,34.48534182,55.2259332,0.071555694,0.005057743,89.79777427,10.20222573,Ag-0.68-Pd-0.32
213,uoft4_240405_Ag-0.625-Pd-0.375_pp0_rep3,uoft,4,240405,Ag-0.625-Pd-0.375,pp0,3,,CO2R,300.0,3.787150877,57.7365084,21.8197446,0.106049208,0.007727107,79.68321041,20.31678959,Ag-0.68-Pd-0.32
214,uoft4_240405_Ag-0.625-Pd-0.375_pp0_rep3,uoft,4,240405,Ag-0.625-Pd-0.375,pp0,3,,CO2R,150.0,3.404764983,25.70884513,53.65913556,0.080362549,0.0059007,79.4670955,20.5329045,Ag-0.68-Pd-0.32
