Repository: FAIR-Chem/fairchem

## File overview
|Name | Description |
|---   |---    |
|`ExpDataDump_YYMMDD.csv`  | Raw experimental testing data for all samples. |
|`ExpDataDump_YYMMDD_clean.csv` | Experimental testing data excluding problematic samples (missing XRF, missing computational) directly used for downstream predictions. |
|`XRDDataDump-YYMMDD.csv` | XRD information for experimental samples. |
|`XRFDataDump-YYMMDD.csv` | XRF information for experimental samples. |

File: src/fairchem/applications/ocx/data/experimental_data/ExpDataDump_241113_clean.csv (part 2 of 13)
0,uoft4_240405_Ag-0.125-Cu-0.125-Pd-0.75_pp0_rep1,uoft,4,240405,Ag-0.125-Cu-0.125-Pd-0.75,pp0,1,,CO2R,300.0,3.546526605,61.60915692,20.26031434,0.021283232,0.012925342,81.90615129,18.09384871,Ag-0.129-Cu-0.083-Pd-0.788
1,uoft4_240405_Ag-0.125-Cu-0.125-Pd-0.75_pp0_rep1,uoft,4,240405,Ag-0.125-Cu-0.125-Pd-0.75,pp0,1,,CO2R,200.0,3.308212718,23.04756325,60.06630648,0.01568721,0.001685914,83.13371431,16.86628569,Ag-0.129-Cu-0.083-Pd-0.788
2,uoft4_240405_Ag-0.125-Cu-0.125-Pd-0.75_pp0_rep1,uoft,4,240405,Ag-0.125-Cu-0.125-Pd-0.75,pp0,1,,CO2R,150.0,3.161059159,30.51790161,59.28781925,0.013210282,0.0,89.82123784,10.17876216,Ag-0.129-Cu-0.083-Pd-0.788
3,uoft4_240405_Ag-0.125-Cu-0.125-Pd-0.75_pp0_rep1,uoft,4,240405,Ag-0.125-Cu-0.125-Pd-0.75,pp0,1,,HER,50.0,2.329372471,,,,,,,Ag-0.129-Cu-0.083-Pd-0.788
215,uoft4_240405_Ag-0.625-Pd-0.375_pp0_rep3,uoft,4,240405,Ag-0.625-Pd-0.375,pp0,3,,CO2R,50.0,2.947513136,40.4151583,49.16994106,0.049538558,0.0,89.64353516,10.35646484,Ag-0.68-Pd-0.32
216,uoft4_240405_Ag-0.667-Pd-0.333_pp0_rep1,uoft,4,240405,Ag-0.667-Pd-0.333,pp0,1,,CO2R,50.0,2.95142404,35.189688,76.97445972,0.026420564,0.0,112.1964998,-12.19649978,Ag-0.661-Pd-0.339
217,uoft4_240405_Ag-0.667-Pd-0.333_pp0_rep1,uoft,4,240405,Ag-0.667-Pd-0.333,pp0,1,,HER,50.0,2.606038322,,,,,,,Ag-0.661-Pd-0.339
218,uoft4_240405_Ag-0.667-Pd-0.333_pp0_rep1,uoft,4,240405,Ag-0.667-Pd-0.333,pp0,1,,CO2R,100.0,3.234313827,23.08522882,85.86689587,0.039630846,0.002107393,109.0002887,-9.000288714,Ag-0.661-Pd-0.339
219,uoft4_240405_Ag-0.667-Pd-0.333_pp0_rep1,uoft,4,240405,Ag-0.667-Pd-0.333,pp0,1,,CO2R,300.0,3.798896748,38.20649103,41.69449902,0.071555694,0.00688415,79.98898619,20.01101381,Ag-0.661-Pd-0.339
220,uoft4_240405_Ag-0.667-Pd-0.333_pp0_rep1,uoft,4,240405,Ag-0.667-Pd-0.333,pp0,1,,CO2R,200.0,3.582793372,16.5169809,79.99508841,0.043208631,0.003582568,96.56503914,3.434960861,Ag-0.661-Pd-0.339
221,uoft4_240405_Ag-0.667-Pd-0.333_pp0_rep1,uoft,4,240405,Ag-0.667-Pd-0.333,pp0,1,,CO2R,150.0,3.425384581,17.11523572,78.53634578,0.039263894,0.002809857,95.70057532,4.299424676,Ag-0.661-Pd-0.339
222,uoft4_240405_Ag-0.667-Pd-0.333_pp0_rep2,uoft,4,240405,Ag-0.667-Pd-0.333,pp0,2,,HER,50.0,2.682874554,,,,,,,Ag-0.661-Pd-0.339
223,uoft4_240405_Ag-0.667-Pd-0.333_pp0_rep2,uoft,4,240405,Ag-0.667-Pd-0.333,pp0,2,,CO2R,100.0,3.360238884,20.62064492,74.92632613,0.025870136,0.0,95.57679551,4.423204489,Ag-0.661-Pd-0.339
224,uoft4_240405_Ag-0.667-Pd-0.333_pp0_rep2,uoft,4,240405,Ag-0.667-Pd-0.333,pp0,2,,CO2R,200.0,3.741003734,72.87377848,11.31999018,0.044584702,0.002528871,84.24656658,15.75343342,Ag-0.661-Pd-0.339
225,uoft4_240405_Ag-0.667-Pd-0.333_pp0_rep2,uoft,4,240405,Ag-0.667-Pd-0.333,pp0,2,,CO2R,300.0,3.832418741,70.53819917,13.28339882,0.032475277,0.001685914,83.85921922,16.14078078,Ag-0.661-Pd-0.339
226,uoft4_240405_Ag-0.667-Pd-0.333_pp0_rep2,uoft,4,240405,Ag-0.667-Pd-0.333,pp0,2,,CO2R,50.0,3.056808395,27.72186068,67.64734774,0.018714566,0.0,95.38792299,4.612077014,Ag-0.661-Pd-0.339
227,uoft4_240405_Ag-0.667-Pd-0.333_pp0_rep2,uoft,4,240405,Ag-0.667-Pd-0.333,pp0,2,,CO2R,150.0,3.600912761,25.52846889,65.8497053,0.035227419,0.002247886,91.42026289,8.579737115,Ag-0.661-Pd-0.339
228,uoft4_240405_Ag-0.667-Pd-0.333_pp0_rep3,uoft,4,240405,Ag-0.667-Pd-0.333,pp0,3,,CO2R,50.0,3.073926724,28.59067986,66.61591356,0.02091628,0.0,95.23146403,4.768535973,Ag-0.661-Pd-0.339
229,uoft4_240405_Ag-0.667-Pd-0.333_pp0_rep3,uoft,4,240405,Ag-0.667-Pd-0.333,pp0,3,,HER,50.0,2.697194405,,,,,,,Ag-0.661-Pd-0.339
230,uoft4_240405_Ag-0.667-Pd-0.333_pp0_rep3,uoft,4,240405,Ag-0.667-Pd-0.333,pp0,3,,CO2R,150.0,3.574908365,19.10062985,77.32318271,0.026787516,0.001404928,96.45562981,3.544370192,Ag-0.661-Pd-0.339
231,uoft4_240405_Ag-0.667-Pd-0.333_pp0_rep3,uoft,4,240405,Ag-0.667-Pd-0.333,pp0,3,,CO2R,200.0,3.751371927,18.9985143,74.1453831,0.030548777,0.001896653,93.18029716,6.819702835,Ag-0.661-Pd-0.339
232,uoft4_240405_Ag-0.667-Pd-0.333_pp0_rep3,uoft,4,240405,Ag-0.667-Pd-0.333,pp0,3,,CO2R,300.0,3.876984645,55.39852267,29.30500982,0.048254225,0.003512321,84.76205435,15.23794565,Ag-0.661-Pd-0.339
233,uoft4_240405_Ag-0.667-Pd-0.333_pp0_rep3,uoft,4,240405,Ag-0.667-Pd-0.333,pp0,3,,CO2R,100.0,3.370380957,19.97028605,78.58791749,0.023117994,0.0,98.58527586,1.414724145,Ag-0.661-Pd-0.339
234,uoft4_240405_Ag-0.75-Pd-0.25_pp0_rep1,uoft,4,240405,Ag-0.75-Pd-0.25,pp0,1,,CO2R,200.0,3.757536306,73.80505974,2.851178782,0.158523384,0.008851049,76.84462032,23.15537968,Ag-0.82-Pd-0.18
235,uoft4_240405_Ag-0.75-Pd-0.25_pp0_rep1,uoft,4,240405,Ag-0.75-Pd-0.25,pp0,1,,CO2R,50.0,3.091269555,87.29121764,2.077603143,0.094673688,0.005057743,89.4804152,10.5195848,Ag-0.82-Pd-0.18
236,uoft4_240405_Ag-0.75-Pd-0.25_pp0_rep1,uoft,4,240405,Ag-0.75-Pd-0.25,pp0,1,,CO2R,100.0,3.447030083,77.38642784,2.976424361,0.127699393,0.006322178,80.51367966,19.48632034,Ag-0.82-Pd-0.18
237,uoft4_240405_Ag-0.75-Pd-0.25_pp0_rep1,uoft,4,240405,Ag-0.75-Pd-0.25,pp0,1,,HER,50.0,2.866096785,,,,,,,Ag-0.82-Pd-0.18
238,uoft4_240405_Ag-0.75-Pd-0.25_pp0_rep1,uoft,4,240405,Ag-0.75-Pd-0.25,pp0,1,,CO2R,150.0,3.672557276,79.26301032,2.858546169,0.176870998,0.010115485,82.33193941,17.66806059,Ag-0.82-Pd-0.18
239,uoft4_240405_Ag-0.75-Pd-0.25_pp0_rep1,uoft,4,240405,Ag-0.75-Pd-0.25,pp0,1,,CO2R,300.0,3.819399478,82.02368746,2.089882122,0.141276627,0.007446121,84.27975728,15.72024272,Ag-0.82-Pd-0.18
240,uoft4_240405_Ag-0.75-Pd-0.25_pp0_rep2,uoft,4,240405,Ag-0.75-Pd-0.25,pp0,2,,HER,50.0,2.828991975,,,,,,,Ag-0.82-Pd-0.18
241,uoft4_240405_Ag-0.75-Pd-0.25_pp0_rep2,uoft,4,240405,Ag-0.75-Pd-0.25,pp0,2,,CO2R,50.0,3.030575209,90.29065266,2.652259332,0.105682256,0.005057743,93.06848072,6.931519281,Ag-0.82-Pd-0.18
242,uoft4_240405_Ag-0.75-Pd-0.25_pp0_rep2,uoft,4,240405,Ag-0.75-Pd-0.25,pp0,2,,CO2R,100.0,3.32359501,70.1546381,3.182711198,0.117791681,0.005479221,73.47841467,26.52158533,Ag-0.82-Pd-0.18
243,uoft4_240405_Ag-0.75-Pd-0.25_pp0_rep2,uoft,4,240405,Ag-0.75-Pd-0.25,pp0,2,,CO2R,150.0,3.546020306,79.82422733,3.555992141,0.158156432,0.009834499,83.5722659,16.4277341,Ag-0.82-Pd-0.18
244,uoft4_240405_Ag-0.75-Pd-0.25_pp0_rep2,uoft,4,240405,Ag-0.75-Pd-0.25,pp0,2,,CO2R,200.0,3.612987409,77.68461361,1.480844794,0.11641561,0.006954396,79.30588145,20.69411855,Ag-0.82-Pd-0.18
245,uoft4_240405_Ag-0.75-Pd-0.25_pp0_rep2,uoft,4,240405,Ag-0.75-Pd-0.25,pp0,2,,CO2R,300.0,3.71753191,84.26730001,0.483791749,0.050455938,0.002247886,84.81038612,15.18961388,Ag-0.82-Pd-0.18
246,uoft4_240405_Ag-0.75-Pd-0.25_pp0_rep3,uoft,4,240405,Ag-0.75-Pd-0.25,pp0,3,,CO2R,150.0,3.69996493,75.84757999,2.033398821,0.158890336,0.009834499,78.0721115,21.9278885,Ag-0.82-Pd-0.18
247,uoft4_240405_Ag-0.75-Pd-0.25_pp0_rep3,uoft,4,240405,Ag-0.75-Pd-0.25,pp0,3,,CO2R,300.0,3.865370654,81.69034715,0.508349705,0.053941985,0.002528871,82.26175826,17.73824174,Ag-0.82-Pd-0.18
248,uoft4_240405_Ag-0.75-Pd-0.25_pp0_rep3,uoft,4,240405,Ag-0.75-Pd-0.25,pp0,3,,CO2R,100.0,3.542886385,71.30908787,2.836444008,0.159073812,0.008008092,74.33683403,25.66316597,Ag-0.82-Pd-0.18
249,uoft4_240405_Ag-0.75-Pd-0.25_pp0_rep3,uoft,4,240405,Ag-0.75-Pd-0.25,pp0,3,,CO2R,50.0,3.201815272,87.25229655,2.21021611,0.113388254,0.0059007,89.59761893,10.40238107,Ag-0.82-Pd-0.18
250,uoft4_240405_Ag-0.75-Pd-0.25_pp0_rep3,uoft,4,240405,Ag-0.75-Pd-0.25,pp0,3,,CO2R,200.0,3.795993452,74.24574693,1.326129666,0.110636112,0.00568996,75.70278425,24.29721575,Ag-0.82-Pd-0.18
251,uoft4_240405_Ag-0.75-Pd-0.25_pp0_rep3,uoft,4,240405,Ag-0.75-Pd-0.25,pp0,3,,HER,50.0,2.973477174,,,,,,,Ag-0.82-Pd-0.18
252,uoft4_240405_Ag-0.833-Cu-0.167_pp0_rep1,uoft,4,240405,Ag-0.833-Cu-0.167,pp0,1,,CO2R,150.0,3.690585874,85.24304756,3.752455796,0.603269545,0.302902582,89.91452705,10.08547295,Ag-0.859-Cu-0.141
253,uoft4_240405_Ag-0.833-Cu-0.167_pp0_rep1,uoft,4,240405,Ag-0.833-Cu-0.167,pp0,1,,CO2R,100.0,3.515399023,76.21502856,10.91846758,0.424380309,1.159908961,88.72915411,11.27084589,Ag-0.859-Cu-0.141
254,uoft4_240405_Ag-0.833-Cu-0.167_pp0_rep1,uoft,4,240405,Ag-0.833-Cu-0.167,pp0,1,,CO2R,50.0,3.162290066,72.86404821,16.29666012,0.105682256,0.221697716,89.4989627,10.5010373,Ag-0.859-Cu-0.141
255,uoft4_240405_Ag-0.833-Cu-0.167_pp0_rep1,uoft,4,240405,Ag-0.833-Cu-0.167,pp0,1,,HER,50.0,2.879920893,,,,,,,Ag-0.859-Cu-0.141
256,uoft4_240405_Ag-0.833-Cu-0.167_pp0_rep1,uoft,4,240405,Ag-0.833-Cu-0.167,pp0,1,,CO2R,300.0,3.770774312,80.78825671,0.76129666,0.155587766,0.101857315,81.81045849,18.18954151,Ag-0.859-Cu-0.141
257,uoft4_240405_Ag-0.833-Cu-0.167_pp0_rep1,uoft,4,240405,Ag-0.833-Cu-0.167,pp0,1,,CO2R,200.0,3.75917681,73.97298542,2.530697446,0.908757316,0.322852567,77.74814431,22.25185569,Ag-0.859-Cu-0.141
258,uoft4_240405_Ag-0.833-Cu-0.167_pp0_rep2,uoft,4,240405,Ag-0.833-Cu-0.167,pp0,2,,CO2R,150.0,3.70327611,71.82740798,10.1129666,1.059024274,0.59175588,83.60631299,16.39368701,Ag-0.859-Cu-0.141
259,uoft4_240405_Ag-0.833-Cu-0.167_pp0_rep2,uoft,4,240405,Ag-0.833-Cu-0.167,pp0,2,,CO2R,200.0,3.845361103,69.32568164,7.63629666,2.328036989,0.69312147,80.00093124,19.99906876,Ag-0.859-Cu-0.141
260,uoft4_240405_Ag-0.833-Cu-0.167_pp0_rep2,uoft,4,240405,Ag-0.833-Cu-0.167,pp0,2,,HER,50.0,2.866730926,,,,,,,Ag-0.859-Cu-0.141
261,uoft4_240405_Ag-0.833-Cu-0.167_pp0_rep2,uoft,4,240405,Ag-0.833-Cu-0.167,pp0,2,,CO2R,300.0,3.821638967,73.57362573,4.096267191,1.720088802,0.48034505,79.8833431,20.1166569,Ag-0.859-Cu-0.141
262,uoft4_240405_Ag-0.833-Cu-0.167_pp0_rep2,uoft,4,240405,Ag-0.833-Cu-0.167,pp0,2,,CO2R,50.0,3.173832791,77.59107744,11.15422397,0.121094252,0.14498862,89.0212701,10.9787299,Ag-0.859-Cu-0.141
263,uoft4_240405_Ag-0.833-Cu-0.167_pp0_rep2,uoft,4,240405,Ag-0.833-Cu-0.167,pp0,2,,CO2R,100.0,3.490806193,72.78808931,10.44695481,0.362181898,0.422321504,84.02992763,15.97007237,Ag-0.859-Cu-0.141
264,uoft4_240405_Ag-0.833-Pd-0.167_pp0_rep1,uoft,4,240405,Ag-0.833-Pd-0.167,pp0,1,,CO2R,100.0,3.359554821,64.53619034,25.26277014,0.130451535,0.008429571,89.96354471,10.03645529,Ag-0.831-Pd-0.169
265,uoft4_240405_Ag-0.833-Pd-0.167_pp0_rep1,uoft,4,240405,Ag-0.833-Pd-0.167,pp0,1,,HER,50.0,2.737785463,,,,,,,Ag-0.831-Pd-0.169
266,uoft4_240405_Ag-0.833-Pd-0.167_pp0_rep1,uoft,4,240405,Ag-0.833-Pd-0.167,pp0,1,,CO2R,50.0,3.029164452,72.86028165,21.18860511,0.137607104,0.008429571,94.21766082,5.782339179,Ag-0.831-Pd-0.169
267,uoft4_240405_Ag-0.833-Pd-0.167_pp0_rep1,uoft,4,240405,Ag-0.833-Pd-0.167,pp0,1,,CO2R,200.0,3.614788538,61.13750026,24.22028487,0.123020751,0.008429571,85.51172569,14.48827431,Ag-0.831-Pd-0.169
268,uoft4_240405_Ag-0.833-Pd-0.167_pp0_rep1,uoft,4,240405,Ag-0.833-Pd-0.167,pp0,1,,CO2R,300.0,3.675783113,80.46935487,3.020628684,0.045685559,0.00295035,83.54669288,16.45330712,Ag-0.831-Pd-0.169
269,uoft4_240405_Ag-0.833-Pd-0.167_pp0_rep1,uoft,4,240405,Ag-0.833-Pd-0.167,pp0,1,,CO2R,150.0,3.469537927,59.3609408,27.92239686,0.125497679,0.008710557,87.44094233,12.55905767,Ag-0.831-Pd-0.169
270,uoft4_240405_Ag-0.833-Pd-0.167_pp0_rep2,uoft,4,240405,Ag-0.833-Pd-0.167,pp0,2,,CO2R,200.0,3.654864186,63.63441378,19.24361493,0.105131828,0.007375875,83.00833088,16.99166912,Ag-0.831-Pd-0.169
271,uoft4_240405_Ag-0.833-Pd-0.167_pp0_rep2,uoft,4,240405,Ag-0.833-Pd-0.167,pp0,2,,CO2R,100.0,3.347559774,56.32697901,32.91748527,0.094123259,0.005479221,89.35642403,10.64357597,Ag-0.831-Pd-0.169
272,uoft4_240405_Ag-0.833-Pd-0.167_pp0_rep2,uoft,4,240405,Ag-0.833-Pd-0.167,pp0,2,,CO2R,50.0,3.061778864,61.23040867,27.40667976,0.09027026,0.0,88.74317601,11.25682399,Ag-0.831-Pd-0.169
273,uoft4_240405_Ag-0.833-Pd-0.167_pp0_rep2,uoft,4,240405,Ag-0.833-Pd-0.167,pp0,2,,CO2R,150.0,3.552767754,49.9437109,34.56286837,0.10788397,0.006743657,84.63900137,15.36099863,Ag-0.831-Pd-0.169
274,uoft4_240405_Ag-0.833-Pd-0.167_pp0_rep2,uoft,4,240405,Ag-0.833-Pd-0.167,pp0,2,,CO2R,300.0,3.691896581,76.30249639,6.890962672,0.06605141,0.004495771,83.27521017,16.72478983,Ag-0.831-Pd-0.169
275,uoft4_240405_Ag-0.833-Pd-0.167_pp0_rep2,uoft,4,240405,Ag-0.833-Pd-0.167,pp0,2,,HER,50.0,2.781791967,,,,,,,Ag-0.831-Pd-0.169
276,uoft4_240405_Ag-0.833-Pd-0.167_pp0_rep3,uoft,4,240405,Ag-0.833-Pd-0.167,pp0,3,,HER,50.0,2.737128107,,,,,,,Ag-0.831-Pd-0.169
277,uoft4_240405_Ag-0.833-Pd-0.167_pp0_rep3,uoft,4,240405,Ag-0.833-Pd-0.167,pp0,3,,CO2R,100.0,3.272971199,55.87059784,25.21119843,0.129901106,0.007586614,81.24152708,18.75847292,Ag-0.831-Pd-0.169
278,uoft4_240405_Ag-0.833-Pd-0.167_pp0_rep3,uoft,4,240405,Ag-0.833-Pd-0.167,pp0,3,,CO2R,150.0,3.455035532,61.96572433,30.12770138,0.1368732,0.008710557,92.26273543,7.737264574,Ag-0.831-Pd-0.169
279,uoft4_240405_Ag-0.833-Pd-0.167_pp0_rep3,uoft,4,240405,Ag-0.833-Pd-0.167,pp0,3,,CO2R,50.0,3.017010794,69.99267614,20.21611002,0.125497679,0.006743657,90.36079913,9.639200868,Ag-0.831-Pd-0.169
280,uoft4_240405_Ag-0.833-Pd-0.167_pp0_rep3,uoft,4,240405,Ag-0.833-Pd-0.167,pp0,3,,CO2R,300.0,3.705714934,69.55742953,2.519646365,0.04990551,0.002809857,72.13737039,27.86262961,Ag-0.831-Pd-0.169
281,uoft4_240405_Ag-0.833-Pd-0.167_pp0_rep3,uoft,4,240405,Ag-0.833-Pd-0.167,pp0,3,,CO2R,200.0,3.613990492,60.50157986,19.35044204,0.12357118,0.008008092,80.00460854,19.99539146,Ag-0.831-Pd-0.169
282,uoft4_240405_Ag-0.889-Cu-0.111_pp0_rep1,uoft,4,240405,Ag-0.889-Cu-0.111,pp0,1,,HER,50.0,2.862457835,,,,,,,Ag-0.934-Cu-0.066
283,uoft4_240405_Ag-0.889-Cu-0.111_pp0_rep1,uoft,4,240405,Ag-0.889-Cu-0.111,pp0,1,,CO2R,300.0,3.725560439,83.80003767,1.14194499,0.122195109,0.095394644,85.16698677,14.83301323,Ag-0.934-Cu-0.066
284,uoft4_240405_Ag-0.889-Cu-0.111_pp0_rep1,uoft,4,240405,Ag-0.889-Cu-0.111,pp0,1,,CO2R,200.0,3.630174369,81.60936617,1.407170923,0.124396822,0.151310798,83.3041077,16.6958923,Ag-0.934-Cu-0.066
285,uoft4_240405_Ag-0.889-Cu-0.111_pp0_rep1,uoft,4,240405,Ag-0.889-Cu-0.111,pp0,1,,CO2R,150.0,3.56817114,83.22291741,4.616895874,0.141276627,0.256539942,88.25542432,11.74457568,Ag-0.934-Cu-0.066
286,uoft4_240405_Ag-0.889-Cu-0.111_pp0_rep1,uoft,4,240405,Ag-0.889-Cu-0.111,pp0,1,,CO2R,100.0,3.377255173,77.98970474,5.039292731,0.101278829,0.198094917,83.34369424,16.65630576,Ag-0.934-Cu-0.066
287,uoft4_240405_Ag-0.889-Cu-0.111_pp0_rep1,uoft,4,240405,Ag-0.889-Cu-0.111,pp0,1,,CO2R,50.0,3.10785487,78.70974492,6.188605108,0.102379686,0.102840765,85.11839921,14.88160079,Ag-0.934-Cu-0.066
288,uoft4_240405_Ag-0.889-Hg-0.111_pp0_rep1,uoft,4,240405,Ag-0.889-Hg-0.111,pp0,1,,CO2R,100.0,3.59144292,47.47305865,44.27062868,0.197603802,0.015594706,91.98555472,8.01444528,Ag-0.984-Hg-0.016
289,uoft4_240405_Ag-0.889-Hg-0.111_pp0_rep1,uoft,4,240405,Ag-0.889-Hg-0.111,pp0,1,,CO2R,50.0,3.246886329,55.22400552,32.54911591,0.235583362,0.016016185,88.06030993,11.93969007,Ag-0.984-Hg-0.016
290,uoft4_240405_Ag-0.889-Hg-0.111_pp0_rep1,uoft,4,240405,Ag-0.889-Hg-0.111,pp0,1,,CO2R,300.0,4.019914136,64.27378685,13.27603143,0.106232684,0.006181685,77.67623757,22.32376243,Ag-0.984-Hg-0.016
291,uoft4_240405_Ag-0.889-Hg-0.111_pp0_rep1,uoft,4,240405,Ag-0.889-Hg-0.111,pp0,1,,CO2R,150.0,3.752651219,42.53614849,47.71611002,0.151918243,0.011520414,90.43744596,9.562554036,Ag-0.984-Hg-0.016
292,uoft4_240405_Ag-0.889-Hg-0.111_pp0_rep1,uoft,4,240405,Ag-0.889-Hg-0.111,pp0,1,,CO2R,200.0,3.848376518,60.39297746,22.02480354,0.121094252,0.008008092,82.56344209,17.43655791,Ag-0.984-Hg-0.016
293,uoft4_240405_Ag-0.889-Hg-0.111_pp0_rep1,uoft,4,240405,Ag-0.889-Hg-0.111,pp0,1,,HER,50.0,3.021599645,,,,,,,Ag-0.984-Hg-0.016
294,uoft4_240405_Ag-0.889-Hg-0.111_pp0_rep2,uoft,4,240405,Ag-0.889-Hg-0.111,pp0,2,,CO2R,150.0,3.804823791,69.27075268,24.04715128,0.210263655,0.014611256,93.57408397,6.425916035,Ag-0.984-Hg-0.016
295,uoft4_240405_Ag-0.889-Hg-0.111_pp0_rep2,uoft,4,240405,Ag-0.889-Hg-0.111,pp0,2,,HER,50.0,3.067307818,,,,,,,Ag-0.984-Hg-0.016
296,uoft4_240405_Ag-0.889-Hg-0.111_pp0_rep2,uoft,4,240405,Ag-0.889-Hg-0.111,pp0,2,,CO2R,100.0,3.661754199,64.57134487,19.61935167,0.214667083,0.016016185,84.45598017,15.54401983,Ag-0.984-Hg-0.016
297,uoft4_240405_Ag-0.889-Hg-0.111_pp0_rep2,uoft,4,240405,Ag-0.889-Hg-0.111,pp0,2,,CO2R,200.0,3.961190645,63.00382933,18.99680747,0.146138745,0.010536964,82.1795556,17.8204444,Ag-0.984-Hg-0.016
298,uoft4_240405_Ag-0.889-Hg-0.111_pp0_rep2,uoft,4,240405,Ag-0.889-Hg-0.111,pp0,2,,CO2R,50.0,3.321212621,76.10077633,15.11787819,0.212465369,0.013487313,91.47723041,8.522769594,Ag-0.984-Hg-0.016
299,uoft4_240405_Ag-0.889-Hg-0.111_pp0_rep2,uoft,4,240405,Ag-0.889-Hg-0.111,pp0,2,,CO2R,300.0,3.96244107,66.92607085,7.80697446,0.067886171,0.004776757,74.81559406,25.18440594,Ag-0.984-Hg-0.016
300,uoft4_240405_Ag-0.889-Hg-0.111_pp0_rep3,uoft,4,240405,Ag-0.889-Hg-0.111,pp0,3,,CO2R,50.0,3.114454674,62.20594698,26.93516699,0.224574794,0.013487313,89.41377644,10.58622356,Ag-0.984-Hg-0.016
301,uoft4_240405_Ag-0.889-Hg-0.111_pp0_rep3,uoft,4,240405,Ag-0.889-Hg-0.111,pp0,3,,HER,50.0,2.948886777,,,,,,,Ag-0.984-Hg-0.016
302,uoft4_240405_Ag-0.889-Hg-0.111_pp0_rep3,uoft,4,240405,Ag-0.889-Hg-0.111,pp0,3,,CO2R,150.0,3.65652711,39.23748143,43.29076621,0.164027668,0.010958442,82.72531208,17.27468792,Ag-0.984-Hg-0.016
303,uoft4_240405_Ag-0.889-Hg-0.111_pp0_rep3,uoft,4,240405,Ag-0.889-Hg-0.111,pp0,3,,CO2R,200.0,3.784068887,63.87735671,21.74484283,0.131552392,0.008218832,85.77951809,14.22048191,Ag-0.984-Hg-0.016
304,uoft4_240405_Ag-0.889-Hg-0.111_pp0_rep3,uoft,4,240405,Ag-0.889-Hg-0.111,pp0,3,,CO2R,300.0,3.862454429,54.43867836,15.41011788,0.120176871,0.007446121,69.99141272,30.00858728,Ag-0.984-Hg-0.016
305,uoft4_240405_Ag-0.889-Hg-0.111_pp0_rep3,uoft,4,240405,Ag-0.889-Hg-0.111,pp0,3,,CO2R,100.0,3.434010953,42.77678964,38.62721022,0.21907051,0.015594706,81.6698054,18.3301946,Ag-0.984-Hg-0.016
306,uoft4_240405_Ag-1.0_pp0_rep1,uoft,4,240405,Ag-1.0,pp0,1,,CO2R,300.0,3.718781528,68.66329072,4.503929273,0.040181274,0.002388378,73.21654495,26.78345505,Ag-1.0
307,uoft4_240405_Ag-1.0_pp0_rep1,uoft,4,240405,Ag-1.0,pp0,1,,CO2R,150.0,3.498889495,29.44275879,54.69056974,0.071922646,0.0059007,84.22696919,15.77303081,Ag-1.0
308,uoft4_240405_Ag-1.0_pp0_rep1,uoft,4,240405,Ag-1.0,pp0,1,,CO2R,200.0,3.605665279,73.47705539,11.95726916,0.056694127,0.004004046,85.50639141,14.49360859,Ag-1.0
309,uoft4_240405_Ag-1.0_pp0_rep1,uoft,4,240405,Ag-1.0,pp0,1,,CO2R,100.0,3.366409791,36.10621691,56.30157171,0.100177972,0.008429571,92.53814497,7.461855035,Ag-1.0
310,uoft4_240405_Ag-1.0_pp0_rep1,uoft,4,240405,Ag-1.0,pp0,1,,CO2R,50.0,3.01024596,47.23262676,42.50982318,0.147514816,0.010958442,89.92662632,10.07337368,Ag-1.0
311,uoft4_240405_Ag-1.0_pp0_rep1,uoft,4,240405,Ag-1.0,pp0,1,,HER,50.0,2.799669727,,,,,,,Ag-1.0
312,uoft4_240405_Ag-1.0_pp0_rep2,uoft,4,240405,Ag-1.0,pp0,2,,CO2R,200.0,3.482134575,72.16597962,9.820726916,0.085316405,0.006322178,82.09342099,17.90657901,Ag-1.0
313,uoft4_240405_Ag-1.0_pp0_rep2,uoft,4,240405,Ag-1.0,pp0,2,,CO2R,300.0,3.602172959,68.76917282,5.260314342,0.054308937,0.003512321,74.09571137,25.90428863,Ag-1.0
314,uoft4_240405_Ag-1.0_pp0_rep2,uoft,4,240405,Ag-1.0,pp0,2,,CO2R,150.0,3.420915505,54.32421687,23.80157171,0.153753004,0.012644356,78.32052529,21.67947471,Ag-1.0
315,uoft4_240405_Ag-1.0_pp0_rep2,uoft,4,240405,Ag-1.0,pp0,2,,CO2R,100.0,3.23724204,52.9458662,29.80844794,0.220721795,0.018123578,83.03369137,16.96630863,Ag-1.0
316,uoft4_240405_Ag-1.0_pp0_rep2,uoft,4,240405,Ag-1.0,pp0,2,,CO2R,50.0,2.967519063,61.29192911,20.93811395,0.215767939,0.013487313,82.50081875,17.49918125,Ag-1.0
317,uoft4_240405_Ag-1.0_pp0_rep2,uoft,4,240405,Ag-1.0,pp0,2,,HER,50.0,2.656058562,,,,,,,Ag-1.0
318,uoft4_240405_Ag-1.0_pp0_rep3,uoft,4,240405,Ag-1.0,pp0,3,,CO2R,150.0,3.833416136,70.7941158,17.3280943,0.092471974,0.006181685,88.23635155,11.76364845,Ag-1.0
319,uoft4_240405_Ag-1.0_pp0_rep3,uoft,4,240405,Ag-1.0,pp0,3,,HER,50.0,2.98839414,,,,,,,Ag-1.0
320,uoft4_240405_Ag-1.0_pp0_rep3,uoft,4,240405,Ag-1.0,pp0,3,,CO2R,300.0,4.037211457,72.05528469,10.71218075,0.049722034,0.003231336,82.82750364,17.17249636,Ag-1.0
321,uoft4_240405_Ag-1.0_pp0_rep3,uoft,4,240405,Ag-1.0,pp0,3,,CO2R,50.0,3.331066286,65.33972253,14.46954813,0.146413959,0.008429571,79.98487441,20.01512559,Ag-1.0
322,uoft4_240405_Ag-1.0_pp0_rep3,uoft,4,240405,Ag-1.0,pp0,3,,CO2R,200.0,3.764127973,75.72882881,8.100442043,0.050639414,0.00295035,83.88978069,16.11021931,Ag-1.0
323,uoft4_240405_Ag-1.0_pp0_rep3,uoft,4,240405,Ag-1.0,pp0,3,,CO2R,100.0,3.72223996,54.07646111,25.73428291,0.159624241,0.010536964,80.00759693,19.99240307,Ag-1.0
324,uoft4_240405_Au-0.2-Cu-0.8_pp0_rep1,uoft,4,240405,Au-0.2-Cu-0.8,pp0,1,,CO2R,50.0,2.905495475,42.56962899,27.14145383,0.008806855,0.077552053,69.79744173,30.20255827,Au-0.415-Cu-0.585
325,uoft4_240405_Au-0.2-Cu-0.8_pp0_rep1,uoft,4,240405,Au-0.2-Cu-0.8,pp0,1,,CO2R,150.0,3.443365854,42.46123585,20.36345776,0.813166248,6.634634297,70.29457248,29.70542752,Au-0.415-Cu-0.585
326,uoft4_240405_Au-0.2-Cu-0.8_pp0_rep1,uoft,4,240405,Au-0.2-Cu-0.8,pp0,1,,CO2R,200.0,3.655345209,65.52679487,5.046660118,2.528117718,6.491191098,79.61253544,20.38746456,Au-0.415-Cu-0.585
327,uoft4_240405_Au-0.2-Cu-0.8_pp0_rep1,uoft,4,240405,Au-0.2-Cu-0.8,pp0,1,,CO2R,100.0,3.233506419,39.3837494,25.04911591,0.021466708,0.242350164,64.69915364,35.30084636,Au-0.415-Cu-0.585
328,uoft4_240405_Au-0.2-Cu-0.8_pp0_rep1,uoft,4,240405,Au-0.2-Cu-0.8,pp0,1,,CO2R,300.0,3.690094728,77.76078177,0.972495088,0.831880814,1.081513951,80.64897831,19.35102169,Au-0.415-Cu-0.585
329,uoft4_240405_Au-0.2-Cu-0.8_pp0_rep1,uoft,4,240405,Au-0.2-Cu-0.8,pp0,1,,HER,50.0,2.705073512,,,,,,,Au-0.415-Cu-0.585
330,uoft4_240405_Au-0.2-Cu-0.8_pp0_rep2,uoft,4,240405,Au-0.2-Cu-0.8,pp0,2,,CO2R,200.0,3.499836867,27.16221306,31.21930255,0.866649542,11.42522971,70.70107516,29.29892484,Au-0.415-Cu-0.585
331,uoft4_240405_Au-0.2-Cu-0.8_pp0_rep2,uoft,4,240405,Au-0.2-Cu-0.8,pp0,2,,CO2R,300.0,3.629791515,70.46956413,2.043222004,1.644129681,3.313804827,77.4799474,22.5200526,Au-0.415-Cu-0.585
332,uoft4_240405_Au-0.2-Cu-0.8_pp0_rep2,uoft,4,240405,Au-0.2-Cu-0.8,pp0,2,,CO2R,100.0,3.174096987,25.6772479,44.62426326,0.031924848,0.482592936,70.81899469,29.18100531,Au-0.415-Cu-0.585
333,uoft4_240405_Au-0.2-Cu-0.8_pp0_rep2,uoft,4,240405,Au-0.2-Cu-0.8,pp0,2,,CO2R,150.0,3.313062698,26.22570048,45.12278978,0.168798048,3.733737953,75.25959397,24.74040603,Au-0.415-Cu-0.585
334,uoft4_240405_Au-0.2-Cu-0.8_pp0_rep2,uoft,4,240405,Au-0.2-Cu-0.8,pp0,2,,CO2R,50.0,2.811206857,35.70696185,29.91159136,0.012109425,0.144145663,65.77777404,34.22222596,Au-0.415-Cu-0.585
335,uoft4_240405_Au-0.2-Cu-0.8_pp0_rep2,uoft,4,240405,Au-0.2-Cu-0.8,pp0,2,,HER,50.0,2.624914686,,,,,,,Au-0.415-Cu-0.585
336,uoft4_240405_Au-0.2-Cu-0.8_pp0_rep3,uoft,4,240405,Au-0.2-Cu-0.8,pp0,3,,HER,50.0,2.813023413,,,,,,,Au-0.415-Cu-0.585
337,uoft4_240405_Au-0.2-Cu-0.8_pp0_rep3,uoft,4,240405,Au-0.2-Cu-0.8,pp0,3,,CO2R,150.0,3.529710354,22.71652472,43.76227898,0.136506247,4.298519205,70.92173781,29.07826219,Au-0.415-Cu-0.585
338,uoft4_240405_Au-0.2-Cu-0.8_pp0_rep3,uoft,4,240405,Au-0.2-Cu-0.8,pp0,3,,CO2R,300.0,3.863534326,73.84398083,2.205304519,0.911325982,2.279355981,79.24573404,20.75426596,Au-0.415-Cu-0.585
339,uoft4_240405_Au-0.2-Cu-0.8_pp0_rep3,uoft,4,240405,Au-0.2-Cu-0.8,pp0,3,,CO2R,100.0,3.310969608,24.29492143,47.60805501,0.018164138,0.433279946,72.35442052,27.64557948,Au-0.415-Cu-0.585
340,uoft4_240405_Au-0.2-Cu-0.8_pp0_rep3,uoft,4,240405,Au-0.2-Cu-0.8,pp0,3,,CO2R,50.0,2.977050096,30.21908807,42.09724951,0.008806855,0.147517491,72.47266193,27.52733807,Au-0.415-Cu-0.585
341,uoft4_240405_Au-0.2-Cu-0.8_pp0_rep3,uoft,4,240405,Au-0.2-Cu-0.8,pp0,3,,CO2R,200.0,3.68301903,39.5683107,15.04788802,1.605874906,9.057995448,65.29885212,34.70114788,Au-0.415-Cu-0.585
342,uoft4_240405_Au-0.25-Cu-0.75_pp0_rep1,uoft,4,240405,Au-0.25-Cu-0.75,pp0,1,,CO2R,50.0,2.870779505,45.24137354,35.5108055,0.009907712,0.026974627,80.78906138,19.21093862,Au-0.466-Cu-0.534
343,uoft4_240405_Au-0.25-Cu-0.75_pp0_rep1,uoft,4,240405,Au-0.25-Cu-0.75,pp0,1,,CO2R,100.0,3.175332638,42.01343405,40.16699411,0.022017137,0.204417095,82.40933385,17.59066615,Au-0.466-Cu-0.534
344,uoft4_240405_Au-0.25-Cu-0.75_pp0_rep1,uoft,4,240405,Au-0.25-Cu-0.75,pp0,1,,HER,50.0,2.734010694,,,,,,,Au-0.466-Cu-0.534
345,uoft4_240405_Au-0.25-Cu-0.75_pp0_rep1,uoft,4,240405,Au-0.25-Cu-0.75,pp0,1,,CO2R,150.0,3.391954292,39.58274917,43.51669941,0.18200833,2.200399,85.48877598,14.51122402,Au-0.466-Cu-0.534
346,uoft4_240405_Au-0.25-Cu-0.75_pp0_rep1,uoft,4,240405,Au-0.25-Cu-0.75,pp0,1,,CO2R,200.0,3.595652387,43.93626148,26.99778978,2.15740418,10.54539324,83.66798901,16.33201099,Au-0.466-Cu-0.534
347,uoft4_240405_Au-0.25-Cu-0.75_pp0_rep1,uoft,4,240405,Au-0.25-Cu-0.75,pp0,1,,CO2R,300.0,3.763488264,80.98035113,4.177308448,1.319560391,1.245609598,87.72727818,12.27272182,Au-0.466-Cu-0.534
348,uoft4_240405_Au-0.25-Cu-0.75_pp0_rep2,uoft,4,240405,Au-0.25-Cu-0.75,pp0,2,,CO2R,50.0,3.014664684,34.57825022,46.04616896,0.008806855,0.075023181,80.70824922,19.29175078,Au-0.466-Cu-0.534
349,uoft4_240405_Au-0.25-Cu-0.75_pp0_rep2,uoft,4,240405,Au-0.25-Cu-0.75,pp0,2,,CO2R,150.0,3.591324143,35.9735504,36.99410609,0.415023026,7.405378066,80.78805758,19.21194242,Au-0.466-Cu-0.534
350,uoft4_240405_Au-0.25-Cu-0.75_pp0_rep2,uoft,4,240405,Au-0.25-Cu-0.75,pp0,2,,HER,50.0,2.885291421,,,,,,,Au-0.466-Cu-0.534
351,uoft4_240405_Au-0.25-Cu-0.75_pp0_rep2,uoft,4,240405,Au-0.25-Cu-0.75,pp0,2,,CO2R,100.0,3.345346279,33.65669924,44.95579568,0.017063281,0.245721993,78.87528019,21.12471981,Au-0.466-Cu-0.534
352,uoft4_240405_Au-0.25-Cu-0.75_pp0_rep2,uoft,4,240405,Au-0.25-Cu-0.75,pp0,2,,CO2R,200.0,3.773024156,57.14118312,12.42878193,1.483404583,10.73442637,81.82017205,18.17982795,Au-0.466-Cu-0.534
353,uoft4_240405_Au-0.25-Cu-0.75_pp0_rep2,uoft,4,240405,Au-0.25-Cu-0.75,pp0,2,,CO2R,300.0,3.834397814,81.30950637,2.885559921,0.53409904,2.039815673,86.76898101,13.23101899,Au-0.466-Cu-0.534
354,uoft4_240405_Au-0.25-Cu-0.75_pp0_rep3,uoft,4,240405,Au-0.25-Cu-0.75,pp0,3,,CO2R,100.0,3.266379558,47.11021365,46.22298625,0.162376383,1.506785805,95.00236208,4.997637917,Au-0.466-Cu-0.534
355,uoft4_240405_Au-0.25-Cu-0.75_pp0_rep3,uoft,4,240405,Au-0.25-Cu-0.75,pp0,3,,CO2R,150.0,3.539020787,51.50097303,27.94204322,2.877272811,15.58234286,97.93097127,2.069028734,Au-0.466-Cu-0.534
356,uoft4_240405_Au-0.25-Cu-0.75_pp0_rep3,uoft,4,240405,Au-0.25-Cu-0.75,pp0,3,,CO2R,200.0,3.705196757,80.90031179,10.13015717,3.596224061,7.751411953,102.3926866,-2.392686555,Au-0.466-Cu-0.534
357,uoft4_240405_Au-0.25-Cu-0.75_pp0_rep3,uoft,4,240405,Au-0.25-Cu-0.75,pp0,3,,CO2R,300.0,3.80912307,94.52279813,1.822200393,1.04636442,0.971086572,98.36541526,1.634584736,Au-0.466-Cu-0.534
358,uoft4_240405_Au-0.25-Cu-0.75_pp0_rep3,uoft,4,240405,Au-0.25-Cu-0.75,pp0,3,,CO2R,50.0,2.931542322,47.63439285,48.43320236,0.008806855,0.075866138,96.1522682,3.847731797,Au-0.466-Cu-0.534
359,uoft4_240405_Au-0.25-Cu-0.75_pp0_rep3,uoft,4,240405,Au-0.25-Cu-0.75,pp0,3,,HER,50.0,2.827154207,,,,,,,Au-0.466-Cu-0.534
360,uoft4_240405_Au-0.333-Tl-0.667_pp0_rep1,uoft,4,240405,Au-0.333-Tl-0.667,pp0,1,,CO2R,150.0,3.607913239,70.96779594,0.65324165,0.175403189,0.009834499,71.82769455,28.17230545,Au-0.347-Tl-0.653
361,uoft4_240405_Au-0.333-Tl-0.667_pp0_rep1,uoft,4,240405,Au-0.333-Tl-0.667,pp0,1,,CO2R,50.0,3.170522535,82.1548892,0.0,0.175036237,0.009272528,82.36292393,17.63707607,Au-0.347-Tl-0.653
362,uoft4_240405_Au-0.333-Tl-0.667_pp0_rep1,uoft,4,240405,Au-0.333-Tl-0.667,pp0,1,,CO2R,100.0,3.421042635,74.11266191,0.0,0.17723795,0.010115485,74.3242356,25.6757644,Au-0.347-Tl-0.653
363,uoft4_240405_Au-0.333-Tl-0.667_pp0_rep1,uoft,4,240405,Au-0.333-Tl-0.667,pp0,1,,CO2R,300.0,3.847405,62.1611668,0.378192534,0.17962314,0.009694007,62.74960146,37.25039854,Au-0.347-Tl-0.653
364,uoft4_240405_Au-0.333-Tl-0.667_pp0_rep1,uoft,4,240405,Au-0.333-Tl-0.667,pp0,1,,HER,50.0,3.000126818,,,,,,,Au-0.347-Tl-0.653
365,uoft4_240405_Au-0.333-Tl-0.667_pp0_rep1,uoft,4,240405,Au-0.333-Tl-0.667,pp0,1,,CO2R,200.0,3.680128748,69.43679508,0.0,0.19485166,0.010958442,69.666084,30.333916,Au-0.347-Tl-0.653
366,uoft4_240405_Au-0.333-Tl-0.667_pp0_rep2,uoft,4,240405,Au-0.333-Tl-0.667,pp0,2,,CO2R,100.0,3.463767581,85.06078805,0.0,0.186595233,0.010115485,85.28517906,14.71482094,Au-0.347-Tl-0.653
367,uoft4_240405_Au-0.333-Tl-0.667_pp0_rep2,uoft,4,240405,Au-0.333-Tl-0.667,pp0,2,,CO2R,200.0,3.723379219,83.49986399,0.0,0.136781462,0.007375875,83.66082721,16.33917279,Au-0.347-Tl-0.653
368,uoft4_240405_Au-0.333-Tl-0.667_pp0_rep2,uoft,4,240405,Au-0.333-Tl-0.667,pp0,2,,HER,50.0,3.026066421,,,,,,,Au-0.347-Tl-0.653
369,uoft4_240405_Au-0.333-Tl-0.667_pp0_rep2,uoft,4,240405,Au-0.333-Tl-0.667,pp0,2,,CO2R,150.0,3.62794398,77.19391492,0.825147348,0.188980423,0.010677457,78.24277564,21.75722436,Au-0.347-Tl-0.653
370,uoft4_240405_Au-0.333-Tl-0.667_pp0_rep2,uoft,4,240405,Au-0.333-Tl-0.667,pp0,2,,CO2R,300.0,3.90882886,79.06505681,0.203831041,0.101462305,0.005479221,79.38818665,20.61181335,Au-0.347-Tl-0.653
371,uoft4_240405_Au-0.333-Tl-0.667_pp0_rep2,uoft,4,240405,Au-0.333-Tl-0.667,pp0,2,,CO2R,50.0,3.124142674,91.87260667,0.0,0.186044805,0.011801399,92.09516742,7.904832582,Au-0.347-Tl-0.653
372,uoft4_240405_Au-0.333-Tl-0.667_pp0_rep3,uoft,4,240405,Au-0.333-Tl-0.667,pp0,3,,CO2R,200.0,3.654224628,73.68923811,0.0,0.130451535,0.006322178,73.84034626,26.15965374,Au-0.347-Tl-0.653
373,uoft4_240405_Au-0.333-Tl-0.667_pp0_rep3,uoft,4,240405,Au-0.333-Tl-0.667,pp0,3,,CO2R,100.0,3.362145535,79.89746594,0.0,0.178338807,0.010115485,80.11014049,19.88985951,Au-0.347-Tl-0.653
374,uoft4_240405_Au-0.333-Tl-0.667_pp0_rep3,uoft,4,240405,Au-0.333-Tl-0.667,pp0,3,,CO2R,50.0,3.115694143,83.74563184,0.0,0.189347375,0.010958442,83.96966362,16.03033638,Au-0.347-Tl-0.653
375,uoft4_240405_Au-0.333-Tl-0.667_pp0_rep3,uoft,4,240405,Au-0.333-Tl-0.667,pp0,3,,HER,50.0,3.005017727,,,,,,,Au-0.347-Tl-0.653
376,uoft4_240405_Au-0.333-Tl-0.667_pp0_rep3,uoft,4,240405,Au-0.333-Tl-0.667,pp0,3,,CO2R,150.0,3.534456193,76.21502856,0.0,0.177604902,0.010396471,76.42477874,23.57522126,Au-0.347-Tl-0.653
377,uoft4_240405_Au-0.333-Tl-0.667_pp0_rep3,uoft,4,240405,Au-0.333-Tl-0.667,pp0,3,,CO2R,300.0,3.775602897,73.71068656,0.0,0.053391556,0.002247886,73.77143367,26.22856633,Au-0.347-Tl-0.653
378,uoft4_240405_Au-0.429-Cu-0.571_pp0_rep1,uoft,4,240405,Au-0.429-Cu-0.571,pp0,1,,CO2R,100.0,3.365913844,65.25058068,24.37868369,0.102930114,0.054792211,89.80576975,10.19423025,Au-0.629-Cu-0.371
379,uoft4_240405_Au-0.429-Cu-0.571_pp0_rep1,uoft,4,240405,Au-0.429-Cu-0.571,pp0,1,,HER,50.0,2.848121959,,,,,,,Au-0.629-Cu-0.371
380,uoft4_240405_Au-0.429-Cu-0.571_pp0_rep1,uoft,4,240405,Au-0.429-Cu-0.571,pp0,1,,CO2R,200.0,3.711479821,75.73259537,12.37721022,0.126048107,0.054792211,88.30819323,11.69180677,Au-0.629-Cu-0.371
381,uoft4_240405_Au-0.429-Cu-0.571_pp0_rep1,uoft,4,240405,Au-0.429-Cu-0.571,pp0,1,,CO2R,150.0,3.537037113,69.2979556,18.85068762,0.113755206,0.057040097,88.33921016,11.66078984,Au-0.629-Cu-0.371
382,uoft4_240405_Au-0.429-Cu-0.571_pp0_rep1,uoft,4,240405,Au-0.429-Cu-0.571,pp0,1,,CO2R,300.0,3.805334498,81.29109209,4.658644401,0.122011632,0.052825311,86.13808406,13.86191594,Au-0.629-Cu-0.371
383,uoft4_240405_Au-0.429-Cu-0.571_pp0_rep1,uoft,4,240405,Au-0.429-Cu-0.571,pp0,1,,CO2R,50.0,3.002790159,59.19019021,31.16404715,0.11118654,0.019388013,90.50656072,9.493439283,Au-0.629-Cu-0.371
384,uoft4_240405_Au-0.429-Cu-0.571_pp0_rep2,uoft,4,240405,Au-0.429-Cu-0.571,pp0,2,,CO2R,200.0,3.669516751,82.18533554,5.477652259,0.154670385,0.07249431,87.90522837,12.09477163,Au-0.629-Cu-0.371
385,uoft4_240405_Au-0.429-Cu-0.571_pp0_rep2,uoft,4,240405,Au-0.429-Cu-0.571,pp0,2,,CO2R,300.0,3.767277814,76.51991044,1.790275049,0.071188742,0.033577791,78.42203686,21.57796314,Au-0.629-Cu-0.371
386,uoft4_240405_Au-0.429-Cu-0.571_pp0_rep2,uoft,4,240405,Au-0.429-Cu-0.571,pp0,2,,CO2R,100.0,3.393606106,59.30695348,27.14145383,0.109535255,0.096518587,86.67176134,13.32823866,Au-0.629-Cu-0.371
387,uoft4_240405_Au-0.429-Cu-0.571_pp0_rep2,uoft,4,240405,Au-0.429-Cu-0.571,pp0,2,,CO2R,50.0,3.02789802,51.96342254,38.92927308,0.085866833,0.041304898,91.03370751,8.966292494,Au-0.629-Cu-0.371
388,uoft4_240405_Au-0.429-Cu-0.571_pp0_rep2,uoft,4,240405,Au-0.429-Cu-0.571,pp0,2,,HER,50.0,2.838822372,,,,,,,Au-0.629-Cu-0.371
389,uoft4_240405_Au-0.429-Cu-0.571_pp0_rep2,uoft,4,240405,Au-0.429-Cu-0.571,pp0,2,,CO2R,150.0,3.556572013,62.59473938,18.62966601,0.165128525,0.113237236,81.52188373,18.47811627,Au-0.629-Cu-0.371
390,uoft4_240405_Au-0.429-Cu-0.571_pp0_rep3,uoft,4,240405,Au-0.429-Cu-0.571,pp0,3,,CO2R,300.0,3.835034611,101.0632154,4.31237721,0.122011632,0.04439574,105.5550163,-5.555016295,Au-0.629-Cu-0.371
391,uoft4_240405_Au-0.429-Cu-0.571_pp0_rep3,uoft,4,240405,Au-0.429-Cu-0.571,pp0,3,,CO2R,50.0,3.037616472,65.16897194,46.5913556,0.088068547,0.026974627,111.8892109,-11.88921086,Au-0.629-Cu-0.371
392,uoft4_240405_Au-0.429-Cu-0.571_pp0_rep3,uoft,4,240405,Au-0.429-Cu-0.571,pp0,3,,HER,50.0,2.81385119,,,,,,,Au-0.629-Cu-0.371
393,uoft4_240405_Au-0.429-Cu-0.571_pp0_rep3,uoft,4,240405,Au-0.429-Cu-0.571,pp0,3,,CO2R,200.0,3.697116405,78.5192199,17.4459725,0.164853311,0.10452668,96.25879265,3.741207354,Au-0.629-Cu-0.371
394,uoft4_240405_Au-0.429-Cu-0.571_pp0_rep3,uoft,4,240405,Au-0.429-Cu-0.571,pp0,3,,CO2R,150.0,3.546226169,76.507146,26.57170923,0.142744436,0.104245694,103.3499009,-3.349900852,Au-0.629-Cu-0.371
395,uoft4_240405_Au-0.429-Cu-0.571_pp0_rep3,uoft,4,240405,Au-0.429-Cu-0.571,pp0,3,,CO2R,100.0,3.347907528,73.73223964,36.66011788,0.119993395,0.07839501,110.6115061,-10.61150614,Au-0.629-Cu-0.371
396,uoft4_240405_Au-0.5-Cu-0.5_pp0_rep1,uoft,4,240405,Au-0.5-Cu-0.5,pp0,1,,CO2R,100.0,3.350014422,56.33576765,35.4518664,0.082013834,0.083031274,91.96305927,8.036940732,Au-0.706-Cu-0.294
397,uoft4_240405_Au-0.5-Cu-0.5_pp0_rep1,uoft,4,240405,Au-0.5-Cu-0.5,pp0,1,,CO2R,50.0,3.035531721,49.291678,35.09823183,0.078160835,0.04636264,84.52629629,15.47370371,Au-0.706-Cu-0.294
398,uoft4_240405_Au-0.5-Cu-0.5_pp0_rep1,uoft,4,240405,Au-0.5-Cu-0.5,pp0,1,,CO2R,300.0,3.815599864,82.03770742,5.923379175,0.093022402,0.034139762,88.09549836,11.90450164,Au-0.706-Cu-0.294
399,uoft4_240405_Au-0.5-Cu-0.5_pp0_rep1,uoft,4,240405,Au-0.5-Cu-0.5,pp0,1,,CO2R,200.0,3.6460561,56.50745988,32.06655206,0.176687522,0.142670488,88.90572722,11.09427278,Au-0.706-Cu-0.294
400,uoft4_240405_Au-0.5-Cu-0.5_pp0_rep1,uoft,4,240405,Au-0.5-Cu-0.5,pp0,1,,HER,50.0,2.798853388,,,,,,,Au-0.706-Cu-0.294
401,uoft4_240405_Au-0.5-Cu-0.5_pp0_rep1,uoft,4,240405,Au-0.5-Cu-0.5,pp0,1,,CO2R,150.0,3.490258445,55.59982423,33.63948919,0.104948351,0.10059288,89.45671764,10.54328236,Au-0.706-Cu-0.294
402,uoft4_240405_Au-0.5-Cu-0.5_pp0_rep2,uoft,4,240405,Au-0.5-Cu-0.5,pp0,2,,CO2R,150.0,3.502842033,54.63223754,32.26424361,0.089169404,0.086824581,87.08565624,12.91434376,Au-0.706-Cu-0.294
403,uoft4_240405_Au-0.5-Cu-0.5_pp0_rep2,uoft,4,240405,Au-0.5-Cu-0.5,pp0,2,,HER,50.0,2.813918074,,,,,,,Au-0.706-Cu-0.294
404,uoft4_240405_Au-0.5-Cu-0.5_pp0_rep2,uoft,4,240405,Au-0.5-Cu-0.5,pp0,2,,CO2R,50.0,3.0420251,60.97177175,29.6021611,0.072656551,0.037933069,90.69638545,9.30361455,Au-0.706-Cu-0.294
405,uoft4_240405_Au-0.5-Cu-0.5_pp0_rep2,uoft,4,240405,Au-0.5-Cu-0.5,pp0,2,,CO2R,100.0,3.318231336,58.74196991,32.93958743,0.07650955,0.073337267,91.84178426,8.158215737,Au-0.706-Cu-0.294
406,uoft4_240405_Au-0.5-Cu-0.5_pp0_rep2,uoft,4,240405,Au-0.5-Cu-0.5,pp0,2,,CO2R,200.0,3.667405143,52.92012806,27.07883104,0.14779003,0.113588468,80.27442489,19.72557511,Au-0.706-Cu-0.294
407,uoft4_240405_Au-0.5-Cu-0.5_pp0_rep2,uoft,4,240405,Au-0.5-Cu-0.5,pp0,2,,CO2R,300.0,3.739308326,74.51547427,6.6478389,0.083848595,0.045519683,81.30075487,18.69924513,Au-0.706-Cu-0.294
408,uoft4_240405_Au-0.5-Cu-0.5_pp0_rep3,uoft,4,240405,Au-0.5-Cu-0.5,pp0,3,,CO2R,50.0,3.079310618,55.58559501,32.97642436,0.067152267,0.019388013,88.65844547,11.34155453,Au-0.706-Cu-0.294
409,uoft4_240405_Au-0.5-Cu-0.5_pp0_rep3,uoft,4,240405,Au-0.5-Cu-0.5,pp0,3,,CO2R,300.0,3.935438382,69.6670782,7.578585462,0.106966589,0.043271797,77.40331641,22.59668359,Au-0.706-Cu-0.294
410,uoft4_240405_Au-0.5-Cu-0.5_pp0_rep3,uoft,4,240405,Au-0.5-Cu-0.5,pp0,3,,CO2R,200.0,3.802926395,57.86216493,21.63433202,0.178614021,0.100522633,79.78749659,20.21250341,Au-0.706-Cu-0.294
411,uoft4_240405_Au-0.5-Cu-0.5_pp0_rep3,uoft,4,240405,Au-0.5-Cu-0.5,pp0,3,,CO2R,150.0,3.612307007,51.61313273,35.39292731,0.106783113,0.085419652,87.21045531,12.78954469,Au-0.706-Cu-0.294
412,uoft4_240405_Au-0.5-Cu-0.5_pp0_rep3,uoft,4,240405,Au-0.5-Cu-0.5,pp0,3,,CO2R,100.0,3.400032841,53.11473352,36.06335953,0.088068547,0.07544466,89.35198636,10.64801364,Au-0.706-Cu-0.294
413,uoft4_240405_Au-0.5-Cu-0.5_pp0_rep3,uoft,4,240405,Au-0.5-Cu-0.5,pp0,3,,HER,50.0,2.828964314,,,,,,,Au-0.706-Cu-0.294
414,uoft4_240405_Au-0.5-Pd-0.5_pp0_rep1,uoft,4,240405,Au-0.5-Pd-0.5,pp0,1,,CO2R,100.0,3.537596977,69.68695725,16.87868369,0.0522907,0.00295035,86.62681348,13.37318652,Au-0.642-Pd-0.358
415,uoft4_240405_Au-0.5-Pd-0.5_pp0_rep1,uoft,4,240405,Au-0.5-Pd-0.5,pp0,1,,CO2R,150.0,3.81945507,77.57140765,9.45481336,0.067519219,0.003371828,87.1037026,12.8962974,Au-0.642-Pd-0.358
416,uoft4_240405_Au-0.5-Pd-0.5_pp0_rep1,uoft,4,240405,Au-0.5-Pd-0.5,pp0,1,,CO2R,50.0,3.160565013,56.31505158,31.79764244,0.036328276,0.0,88.15495378,11.84504622,Au-0.642-Pd-0.358
417,uoft4_240405_Au-0.5-Pd-0.5_pp0_rep1,uoft,4,240405,Au-0.5-Pd-0.5,pp0,1,,CO2R,200.0,3.949845432,84.91828663,4.188359528,0.046511201,0.002739611,89.16059274,10.83940726,Au-0.642-Pd-0.358
418,uoft4_240405_Au-0.5-Pd-0.5_pp0_rep1,uoft,4,240405,Au-0.5-Pd-0.5,pp0,1,,CO2R,300.0,4.081165498,86.01435477,1.475933202,0.025319707,0.001685914,87.51992981,12.48007019,Au-0.642-Pd-0.358
419,uoft4_240405_Au-0.5-Pd-0.5_pp0_rep1,uoft,4,240405,Au-0.5-Pd-0.5,pp0,1,,HER,50.0,2.598165893,,,,,,,Au-0.642-Pd-0.358
420,uoft4_240405_Au-0.556-Cu-0.444_pp0_rep1,uoft,4,240405,Au-0.556-Cu-0.444,pp0,1,,CO2R,100.0,3.229142262,32.24424031,42.87082515,0.080912977,3.41945545,78.62976832,21.37023168,Au-0.76-Cu-0.24
421,uoft4_240405_Au-0.556-Cu-0.444_pp0_rep1,uoft,4,240405,Au-0.556-Cu-0.444,pp0,1,,CO2R,50.0,2.965600136,36.50044989,34.83300589,0.039630846,1.464216471,72.84620034,27.15379966,Au-0.76-Cu-0.24
422,uoft4_240405_Au-0.556-Cu-0.444_pp0_rep1,uoft,4,240405,Au-0.556-Cu-0.444,pp0,1,,HER,50.0,2.739992182,,,,,,,Au-0.76-Cu-0.24
423,uoft4_240405_Au-0.556-Cu-0.444_pp0_rep1,uoft,4,240405,Au-0.556-Cu-0.444,pp0,1,,CO2R,200.0,3.596889671,35.04906987,20.94548134,1.123699613,11.77632134,68.92225245,31.07774755,Au-0.76-Cu-0.24
424,uoft4_240405_Au-0.556-Cu-0.444_pp0_rep1,uoft,4,240405,Au-0.556-Cu-0.444,pp0,1,,CO2R,300.0,3.765260754,73.45225889,5.279960707,0.645469057,2.259686982,81.64462523,18.35537477,Au-0.76-Cu-0.24
425,uoft4_240405_Au-0.556-Cu-0.444_pp0_rep1,uoft,4,240405,Au-0.556-Cu-0.444,pp0,1,,CO2R,150.0,3.428240551,32.78034694,27.37721022,0.470065868,11.40520947,72.0328325,27.9671675,Au-0.76-Cu-0.24
426,uoft4_240405_Au-0.556-Cu-0.444_pp0_rep2,uoft,4,240405,Au-0.556-Cu-0.444,pp0,2,,CO2R,300.0,3.713339336,78.86542928,2.492632613,0.350072473,0.617044592,82.32830947,17.67169053,Au-0.76-Cu-0.24
427,uoft4_240405_Au-0.556-Cu-0.444_pp0_rep2,uoft,4,240405,Au-0.556-Cu-0.444,pp0,2,,HER,50.0,2.680785298,,,,,,,Au-0.76-Cu-0.24
428,uoft4_240405_Au-0.556-Cu-0.444_pp0_rep2,uoft,4,240405,Au-0.556-Cu-0.444,pp0,2,,CO2R,200.0,3.602025983,59.22660026,13.28339882,2.164009321,5.677737503,80.37596616,19.62403384,Au-0.76-Cu-0.24
429,uoft4_240405_Au-0.556-Cu-0.444_pp0_rep2,uoft,4,240405,Au-0.556-Cu-0.444,pp0,2,,CO2R,150.0,3.421625651,42.23356839,17.20039293,1.357356476,9.68979179,70.51834617,29.48165383,Au-0.76-Cu-0.24
430,uoft4_240405_Au-0.556-Cu-0.444_pp0_rep2,uoft,4,240405,Au-0.556-Cu-0.444,pp0,2,,CO2R,100.0,3.189505073,40.42331917,33.63948919,0.075959122,1.999915704,76.14758043,23.85241957,Au-0.76-Cu-0.24
431,uoft4_240405_Au-0.556-Cu-0.444_pp0_rep2,uoft,4,240405,Au-0.556-Cu-0.444,pp0,2,,CO2R,50.0,2.916066611,40.61227479,26.75834971,0.026420564,0.375115907,67.77809246,32.22190754,Au-0.76-Cu-0.24
432,uoft4_240405_Au-0.6-Cu-0.4_pp0_rep1,uoft,4,240405,Au-0.6-Cu-0.4,pp0,1,,CO2R,150.0,3.574341169,63.84439934,26.00687623,0.376859989,0.185731546,90.43166158,9.568338424,Au-0.735-Cu-0.265
433,uoft4_240405_Au-0.6-Cu-0.4_pp0_rep1,uoft,4,240405,Au-0.6-Cu-0.4,pp0,1,,CO2R,100.0,3.35922206,61.9077612,33.43320236,0.173384951,0.094411194,95.62358843,4.376411568,Au-0.735-Cu-0.265
434,uoft4_240405_Au-0.6-Cu-0.4_pp0_rep1,uoft,4,240405,Au-0.6-Cu-0.4,pp0,1,,CO2R,300.0,3.794657711,80.71062378,1.633104126,0.090086784,0.031470398,82.46973371,17.53026629,Au-0.735-Cu-0.265
435,uoft4_240405_Au-0.6-Cu-0.4_pp0_rep1,uoft,4,240405,Au-0.6-Cu-0.4,pp0,1,,CO2R,200.0,3.737927193,80.18089937,10.5132613,0.431535879,0.193458653,91.33324249,8.66675751,Au-0.735-Cu-0.265
436,uoft4_240405_Au-0.6-Cu-0.4_pp0_rep1,uoft,4,240405,Au-0.6-Cu-0.4,pp0,1,,HER,50.0,2.866306661,,,,,,,Au-0.735-Cu-0.265
437,uoft4_240405_Au-0.6-Cu-0.4_pp0_rep1,uoft,4,240405,Au-0.6-Cu-0.4,pp0,1,,CO2R,50.0,3.050747904,51.9671891,41.68467583,0.077059978,0.014330271,93.75610675,6.24389325,Au-0.735-Cu-0.265
438,uoft4_240405_Au-0.6-Cu-0.4_pp0_rep2,uoft,4,240405,Au-0.6-Cu-0.4,pp0,2,,CO2R,100.0,3.564076741,59.0709159,34.00785855,0.249894501,0.209896316,93.5528997,6.447100298,Au-0.735-Cu-0.265
439,uoft4_240405_Au-0.6-Cu-0.4_pp0_rep2,uoft,4,240405,Au-0.6-Cu-0.4,pp0,2,,HER,50.0,2.929595248,,,,,,,Au-0.735-Cu-0.265
