Repository: FAIR-Chem/fairchem

## File overview
|Name | Description |
|---   |---    |
|`ExpDataDump_YYMMDD.csv`  | Raw experimental testing data for all samples. |
|`ExpDataDump_YYMMDD_clean.csv` | Experimental testing data excluding problematic samples (missing XRF, missing computational) directly used for downstream predictions. |
|`XRDDataDump-YYMMDD.csv` | XRD information for experimental samples. |
|`XRFDataDump-YYMMDD.csv` | XRF information for experimental samples. |

File: src/fairchem/applications/ocx/data/experimental_data/ExpDataDump_241113.csv (part 3 of 24)
sample id,source,batch number,batch date,composition,post processing id,rep,total reps,reaction,current density,voltage,fe_h2,fe_co,fe_ch4,fe_c2h4,fe_gas_total,fe_liquid
uoft4_240405_Ag-0.833-Cu-0.167_pp0_rep2,uoft,4,240405,Ag-0.833-Cu-0.167,pp0,2,,CO2R,50.0,3.173832791,77.59107744,11.15422397,0.121094252,0.14498862,89.0212701,10.9787299
uoft4_240405_Ag-0.833-Cu-0.167_pp0_rep2,uoft,4,240405,Ag-0.833-Cu-0.167,pp0,2,,CO2R,100.0,3.490806193,72.78808931,10.44695481,0.362181898,0.422321504,84.02992763,15.97007237
uoft4_240405_Ag-0.833-Pd-0.167_pp0,uoft,4,240405,Ag-0.833-Pd-0.167,pp0,std,3.0,CO2R,100.0,0.04691137081721537,4.876677964369242,4.434414283440382,0.020817064094838262,0.001519662620605749,4.869868916224089,4.869868916224093
uoft4_240405_Ag-0.833-Pd-0.167_pp0,uoft,4,240405,Ag-0.833-Pd-0.167,pp0,avg,3.0,CO2R,50.0,3.0359847033333334,68.02778882,22.93713163,0.117791681,0.005057742666666667,91.10721198666666,8.892788012333334
uoft4_240405_Ag-0.833-Pd-0.167_pp0,uoft,4,240405,Ag-0.833-Pd-0.167,pp0,avg,3.0,HER,50.0,2.752235179,,,,,,
uoft4_240405_Ag-0.833-Pd-0.167_pp0,uoft,4,240405,Ag-0.833-Pd-0.167,pp0,std,3.0,HER,50.0,0.025599039374269418,0.0,0.0,0.0,0.0,0.0,0.0
uoft4_240405_Ag-0.833-Pd-0.167_pp0,uoft,4,240405,Ag-0.833-Pd-0.167,pp0,avg,3.0,CO2R,150.0,3.4924470710000004,57.090125343333334,30.87098887,0.123418283,0.008054923666666667,88.11422637666668,11.885773624666667
uoft4_240405_Ag-0.833-Pd-0.167_pp0,uoft,4,240405,Ag-0.833-Pd-0.167,pp0,std,3.0,CO2R,50.0,0.02315020289476104,6.058801285564343,3.9011641903165777,0.024591279020256086,0.004460509742788859,2.8125335728090737,2.812533573096644
uoft4_240405_Ag-0.833-Pd-0.167_pp0,uoft,4,240405,Ag-0.833-Pd-0.167,pp0,avg,3.0,CO2R,200.0,3.6278810719999997,61.7578313,20.938113946666665,0.11724125299999999,0.007937846,82.84155503666666,17.158444963333334
uoft4_240405_Ag-0.833-Pd-0.167_pp0,uoft,4,240405,Ag-0.833-Pd-0.167,pp0,avg,3.0,CO2R,100.0,3.3266952646666668,58.91125573,27.797151279999998,0.11815863333333333,0.007165135333333334,86.85383194,13.146168059999999
uoft4_240405_Ag-0.833-Pd-0.167_pp0,uoft,4,240405,Ag-0.833-Pd-0.167,pp0,std,3.0,CO2R,300.0,0.014980568741960848,5.506492397826902,2.3923097179108,0.010749154697049457,0.0009354473409093285,6.5102203944720545,6.5102203944720545
uoft4_240405_Ag-0.833-Pd-0.167_pp0,uoft,4,240405,Ag-0.833-Pd-0.167,pp0,std,3.0,CO2R,150.0,0.052740102989792,6.324527955227352,3.3820589421790515,0.01460605284776955,0.0011355902444690753,3.8562045861212986,3.8562045839696912
uoft4_240405_Ag-0.833-Pd-0.167_pp0,uoft,4,240405,Ag-0.833-Pd-0.167,pp0,std,3.0,CO2R,200.0,0.023371468721654604,1.6559800850149915,2.842945213214428,0.010490680311303888,0.0005303486499379446,2.7573439144212126,2.757343914421212
uoft4_240405_Ag-0.833-Pd-0.167_pp0,uoft,4,240405,Ag-0.833-Pd-0.167,pp0,avg,3.0,CO2R,300.0,3.691131542666666,75.44309359666666,4.143745907,0.05388082633333333,0.003418659333333333,79.65309114666667,20.346908853333332
uoft4_240405_Ag-0.833-Pd-0.167_pp0_rep1,uoft,4,240405,Ag-0.833-Pd-0.167,pp0,1,,CO2R,100.0,3.359554821,64.53619034,25.26277014,0.130451535,0.008429571,89.96354471,10.03645529
uoft4_240405_Ag-0.833-Pd-0.167_pp0_rep1,uoft,4,240405,Ag-0.833-Pd-0.167,pp0,1,,HER,50.0,2.737785463,,,,,,
uoft4_240405_Ag-0.833-Pd-0.167_pp0_rep1,uoft,4,240405,Ag-0.833-Pd-0.167,pp0,1,,CO2R,50.0,3.029164452,72.86028165,21.18860511,0.137607104,0.008429571,94.21766082,5.782339179
uoft4_240405_Ag-0.833-Pd-0.167_pp0_rep1,uoft,4,240405,Ag-0.833-Pd-0.167,pp0,1,,CO2R,200.0,3.614788538,61.13750026,24.22028487,0.123020751,0.008429571,85.51172569,14.48827431
uoft4_240405_Ag-0.833-Pd-0.167_pp0_rep1,uoft,4,240405,Ag-0.833-Pd-0.167,pp0,1,,CO2R,300.0,3.675783113,80.46935487,3.020628684,0.045685559,0.00295035,83.54669288,16.45330712
uoft4_240405_Ag-0.833-Pd-0.167_pp0_rep1,uoft,4,240405,Ag-0.833-Pd-0.167,pp0,1,,CO2R,150.0,3.469537927,59.3609408,27.92239686,0.125497679,0.008710557,87.44094233,12.55905767
uoft4_240405_Ag-0.833-Pd-0.167_pp0_rep2,uoft,4,240405,Ag-0.833-Pd-0.167,pp0,2,,CO2R,200.0,3.654864186,63.63441378,19.24361493,0.105131828,0.007375875,83.00833088,16.99166912
uoft4_240405_Ag-0.833-Pd-0.167_pp0_rep2,uoft,4,240405,Ag-0.833-Pd-0.167,pp0,2,,CO2R,100.0,3.347559774,56.32697901,32.91748527,0.094123259,0.005479221,89.35642403,10.64357597
uoft4_240405_Ag-0.833-Pd-0.167_pp0_rep2,uoft,4,240405,Ag-0.833-Pd-0.167,pp0,2,,CO2R,50.0,3.061778864,61.23040867,27.40667976,0.09027026,0.0,88.74317601,11.25682399
uoft4_240405_Ag-0.833-Pd-0.167_pp0_rep2,uoft,4,240405,Ag-0.833-Pd-0.167,pp0,2,,CO2R,150.0,3.552767754,49.9437109,34.56286837,0.10788397,0.006743657,84.63900137,15.36099863
uoft4_240405_Ag-0.833-Pd-0.167_pp0_rep2,uoft,4,240405,Ag-0.833-Pd-0.167,pp0,2,,CO2R,300.0,3.691896581,76.30249639,6.890962672,0.06605141,0.004495771,83.27521017,16.72478983
uoft4_240405_Ag-0.833-Pd-0.167_pp0_rep2,uoft,4,240405,Ag-0.833-Pd-0.167,pp0,2,,HER,50.0,2.781791967,,,,,,
uoft4_240405_Ag-0.833-Pd-0.167_pp0_rep3,uoft,4,240405,Ag-0.833-Pd-0.167,pp0,3,,HER,50.0,2.737128107,,,,,,
uoft4_240405_Ag-0.833-Pd-0.167_pp0_rep3,uoft,4,240405,Ag-0.833-Pd-0.167,pp0,3,,CO2R,100.0,3.272971199,55.87059784,25.21119843,0.129901106,0.007586614,81.24152708,18.75847292
uoft4_240405_Ag-0.833-Pd-0.167_pp0_rep3,uoft,4,240405,Ag-0.833-Pd-0.167,pp0,3,,CO2R,150.0,3.455035532,61.96572433,30.12770138,0.1368732,0.008710557,92.26273543,7.737264574
uoft4_240405_Ag-0.833-Pd-0.167_pp0_rep3,uoft,4,240405,Ag-0.833-Pd-0.167,pp0,3,,CO2R,50.0,3.017010794,69.99267614,20.21611002,0.125497679,0.006743657,90.36079913,9.639200868
uoft4_240405_Ag-0.833-Pd-0.167_pp0_rep3,uoft,4,240405,Ag-0.833-Pd-0.167,pp0,3,,CO2R,300.0,3.705714934,69.55742953,2.519646365,0.04990551,0.002809857,72.13737039,27.86262961
uoft4_240405_Ag-0.833-Pd-0.167_pp0_rep3,uoft,4,240405,Ag-0.833-Pd-0.167,pp0,3,,CO2R,200.0,3.613990492,60.50157986,19.35044204,0.12357118,0.008008092,80.00460854,19.99539146
uoft4_240405_Ag-0.889-Cu-0.111_pp0,uoft,4,240405,Ag-0.889-Cu-0.111,pp0,avg,1.0,CO2R,200.0,3.630174369,81.60936617,1.407170923,0.124396822,0.151310798,83.3041077,16.6958923
uoft4_240405_Ag-0.889-Cu-0.111_pp0,uoft,4,240405,Ag-0.889-Cu-0.111,pp0,avg,1.0,CO2R,50.0,3.10785487,78.70974492,6.188605108,0.102379686,0.102840765,85.11839921,14.88160079
uoft4_240405_Ag-0.889-Cu-0.111_pp0,uoft,4,240405,Ag-0.889-Cu-0.111,pp0,std,1.0,CO2R,300.0,0.0,0.0,0.0,0.0,0.0,0.0,0.0
uoft4_240405_Ag-0.889-Cu-0.111_pp0,uoft,4,240405,Ag-0.889-Cu-0.111,pp0,avg,1.0,HER,50.0,2.862457835,,,,,,
uoft4_240405_Ag-0.889-Cu-0.111_pp0,uoft,4,240405,Ag-0.889-Cu-0.111,pp0,avg,1.0,CO2R,300.0,3.725560439,83.80003767,1.14194499,0.122195109,0.095394644,85.16698677,14.83301323
uoft4_240405_Ag-0.889-Cu-0.111_pp0,uoft,4,240405,Ag-0.889-Cu-0.111,pp0,std,1.0,HER,50.0,0.0,0.0,0.0,0.0,0.0,0.0,0.0
uoft4_240405_Ag-0.889-Cu-0.111_pp0,uoft,4,240405,Ag-0.889-Cu-0.111,pp0,std,1.0,CO2R,50.0,0.0,0.0,0.0,0.0,0.0,0.0,0.0
uoft4_240405_Ag-0.889-Cu-0.111_pp0,uoft,4,240405,Ag-0.889-Cu-0.111,pp0,std,1.0,CO2R,100.0,0.0,0.0,0.0,0.0,0.0,0.0,0.0
uoft4_240405_Ag-0.889-Cu-0.111_pp0,uoft,4,240405,Ag-0.889-Cu-0.111,pp0,std,1.0,CO2R,200.0,0.0,0.0,0.0,0.0,0.0,0.0,0.0
uoft4_240405_Ag-0.889-Cu-0.111_pp0,uoft,4,240405,Ag-0.889-Cu-0.111,pp0,avg,1.0,CO2R,150.0,3.56817114,83.22291741,4.616895874,0.141276627,0.256539942,88.25542432,11.74457568
uoft4_240405_Ag-0.889-Cu-0.111_pp0,uoft,4,240405,Ag-0.889-Cu-0.111,pp0,avg,1.0,CO2R,100.0,3.377255173,77.98970474,5.039292731,0.101278829,0.198094917,83.34369424,16.65630576
uoft4_240405_Ag-0.889-Cu-0.111_pp0,uoft,4,240405,Ag-0.889-Cu-0.111,pp0,std,1.0,CO2R,150.0,0.0,0.0,0.0,0.0,0.0,0.0,0.0
uoft4_240405_Ag-0.889-Cu-0.111_pp0_rep1,uoft,4,240405,Ag-0.889-Cu-0.111,pp0,1,,HER,50.0,2.862457835,,,,,,
uoft4_240405_Ag-0.889-Cu-0.111_pp0_rep1,uoft,4,240405,Ag-0.889-Cu-0.111,pp0,1,,CO2R,300.0,3.725560439,83.80003767,1.14194499,0.122195109,0.095394644,85.16698677,14.83301323
uoft4_240405_Ag-0.889-Cu-0.111_pp0_rep1,uoft,4,240405,Ag-0.889-Cu-0.111,pp0,1,,CO2R,200.0,3.630174369,81.60936617,1.407170923,0.124396822,0.151310798,83.3041077,16.6958923
uoft4_240405_Ag-0.889-Cu-0.111_pp0_rep1,uoft,4,240405,Ag-0.889-Cu-0.111,pp0,1,,CO2R,150.0,3.56817114,83.22291741,4.616895874,0.141276627,0.256539942,88.25542432,11.74457568
uoft4_240405_Ag-0.889-Cu-0.111_pp0_rep1,uoft,4,240405,Ag-0.889-Cu-0.111,pp0,1,,CO2R,100.0,3.377255173,77.98970474,5.039292731,0.101278829,0.198094917,83.34369424,16.65630576
uoft4_240405_Ag-0.889-Cu-0.111_pp0_rep1,uoft,4,240405,Ag-0.889-Cu-0.111,pp0,1,,CO2R,50.0,3.10785487,78.70974492,6.188605108,0.102379686,0.102840765,85.11839921,14.88160079
uoft4_240405_Ag-0.889-Hg-0.111_pp0,uoft,4,240405,Ag-0.889-Hg-0.111,pp0,avg,3.0,HER,50.0,3.01259808,,,,,,
uoft4_240405_Ag-0.889-Hg-0.111_pp0,uoft,4,240405,Ag-0.889-Hg-0.111,pp0,avg,3.0,CO2R,100.0,3.562402690666667,51.60706438666667,34.172396856666666,0.21044713166666665,0.015735199000000002,86.03711342999999,13.96288657
uoft4_240405_Ag-0.889-Hg-0.111_pp0,uoft,4,240405,Ag-0.889-Hg-0.111,pp0,avg,3.0,CO2R,300.0,3.9482698783333334,61.87951201999999,12.16437459,0.09809857533333333,0.006134854333333333,74.16108145,25.83891855
uoft4_240405_Ag-0.889-Hg-0.111_pp0,uoft,4,240405,Ag-0.889-Hg-0.111,pp0,std,3.0,HER,50.0,0.05972149418105568,0.0,0.0,0.0,0.0,0.0,0.0
uoft4_240405_Ag-0.889-Hg-0.111_pp0,uoft,4,240405,Ag-0.889-Hg-0.111,pp0,std,3.0,CO2R,300.0,0.07968065535041399,6.578993598644535,3.921579167084532,0.0270777052106222,0.001335298047115075,3.883995791872219,3.8839957918722248
uoft4_240405_Ag-0.889-Hg-0.111_pp0,uoft,4,240405,Ag-0.889-Hg-0.111,pp0,std,3.0,CO2R,200.0,0.08966104302000831,1.8129394330994983,1.6732621103147325,0.012578824903564836,0.001403171461927586,1.9769607821260908,1.9769607821260873
uoft4_240405_Ag-0.889-Hg-0.111_pp0,uoft,4,240405,Ag-0.889-Hg-0.111,pp0,avg,3.0,CO2R,150.0,3.7380007066666665,50.34812753333333,38.351342503333335,0.17540318866666668,0.012363370666666667,88.91228067000002,11.087719330333334
uoft4_240405_Ag-0.889-Hg-0.111_pp0,uoft,4,240405,Ag-0.889-Hg-0.111,pp0,std,3.0,CO2R,50.0,0.10473091677895535,10.627427947452423,8.89768495649407,0.011563364155738432,0.0014600449299461062,1.7207100979268086,1.7207100958035118
uoft4_240405_Ag-0.889-Hg-0.111_pp0,uoft,4,240405,Ag-0.889-Hg-0.111,pp0,std,3.0,CO2R,150.0,0.0752260229749374,16.470264355016543,12.5838520284705,0.030791210242385018,0.0019668997142857415,5.582880954460625,5.582880952919449
uoft4_240405_Ag-0.889-Hg-0.111_pp0,uoft,4,240405,Ag-0.889-Hg-0.111,pp0,avg,3.0,CO2R,50.0,3.227517874666667,64.51024294333332,24.86738703,0.22420784166666666,0.014330270333333334,89.65043892666667,10.349561074666667
uoft4_240405_Ag-0.889-Hg-0.111_pp0,uoft,4,240405,Ag-0.889-Hg-0.111,pp0,std,3.0,CO2R,100.0,0.1166158124546306,11.470316560212053,12.915315951711696,0.011338469033828716,0.00024334101410777365,5.336539871272285,5.336539871272281
uoft4_240405_Ag-0.889-Hg-0.111_pp0,uoft,4,240405,Ag-0.889-Hg-0.111,pp0,avg,3.0,CO2R,200.0,3.86454535,62.424721166666664,20.922151279999998,0.132928463,0.008921296,83.50750526,16.49249474
uoft4_240405_Ag-0.889-Hg-0.111_pp0_rep1,uoft,4,240405,Ag-0.889-Hg-0.111,pp0,1,,CO2R,100.0,3.59144292,47.47305865,44.27062868,0.197603802,0.015594706,91.98555472,8.01444528
uoft4_240405_Ag-0.889-Hg-0.111_pp0_rep1,uoft,4,240405,Ag-0.889-Hg-0.111,pp0,1,,CO2R,50.0,3.246886329,55.22400552,32.54911591,0.235583362,0.016016185,88.06030993,11.93969007
uoft4_240405_Ag-0.889-Hg-0.111_pp0_rep1,uoft,4,240405,Ag-0.889-Hg-0.111,pp0,1,,CO2R,300.0,4.019914136,64.27378685,13.27603143,0.106232684,0.006181685,77.67623757,22.32376243
uoft4_240405_Ag-0.889-Hg-0.111_pp0_rep1,uoft,4,240405,Ag-0.889-Hg-0.111,pp0,1,,CO2R,150.0,3.752651219,42.53614849,47.71611002,0.151918243,0.011520414,90.43744596,9.562554036
uoft4_240405_Ag-0.889-Hg-0.111_pp0_rep1,uoft,4,240405,Ag-0.889-Hg-0.111,pp0,1,,CO2R,200.0,3.848376518,60.39297746,22.02480354,0.121094252,0.008008092,82.56344209,17.43655791
uoft4_240405_Ag-0.889-Hg-0.111_pp0_rep1,uoft,4,240405,Ag-0.889-Hg-0.111,pp0,1,,HER,50.0,3.021599645,,,,,,
uoft4_240405_Ag-0.889-Hg-0.111_pp0_rep2,uoft,4,240405,Ag-0.889-Hg-0.111,pp0,2,,CO2R,150.0,3.804823791,69.27075268,24.04715128,0.210263655,0.014611256,93.57408397,6.425916035
uoft4_240405_Ag-0.889-Hg-0.111_pp0_rep2,uoft,4,240405,Ag-0.889-Hg-0.111,pp0,2,,HER,50.0,3.067307818,,,,,,
uoft4_240405_Ag-0.889-Hg-0.111_pp0_rep2,uoft,4,240405,Ag-0.889-Hg-0.111,pp0,2,,CO2R,100.0,3.661754199,64.57134487,19.61935167,0.214667083,0.016016185,84.45598017,15.54401983
uoft4_240405_Ag-0.889-Hg-0.111_pp0_rep2,uoft,4,240405,Ag-0.889-Hg-0.111,pp0,2,,CO2R,200.0,3.961190645,63.00382933,18.99680747,0.146138745,0.010536964,82.1795556,17.8204444
uoft4_240405_Ag-0.889-Hg-0.111_pp0_rep2,uoft,4,240405,Ag-0.889-Hg-0.111,pp0,2,,CO2R,50.0,3.321212621,76.10077633,15.11787819,0.212465369,0.013487313,91.47723041,8.522769594
uoft4_240405_Ag-0.889-Hg-0.111_pp0_rep2,uoft,4,240405,Ag-0.889-Hg-0.111,pp0,2,,CO2R,300.0,3.96244107,66.92607085,7.80697446,0.067886171,0.004776757,74.81559406,25.18440594
uoft4_240405_Ag-0.889-Hg-0.111_pp0_rep3,uoft,4,240405,Ag-0.889-Hg-0.111,pp0,3,,CO2R,50.0,3.114454674,62.20594698,26.93516699,0.224574794,0.013487313,89.41377644,10.58622356
uoft4_240405_Ag-0.889-Hg-0.111_pp0_rep3,uoft,4,240405,Ag-0.889-Hg-0.111,pp0,3,,HER,50.0,2.948886777,,,,,,
uoft4_240405_Ag-0.889-Hg-0.111_pp0_rep3,uoft,4,240405,Ag-0.889-Hg-0.111,pp0,3,,CO2R,150.0,3.65652711,39.23748143,43.29076621,0.164027668,0.010958442,82.72531208,17.27468792
uoft4_240405_Ag-0.889-Hg-0.111_pp0_rep3,uoft,4,240405,Ag-0.889-Hg-0.111,pp0,3,,CO2R,200.0,3.784068887,63.87735671,21.74484283,0.131552392,0.008218832,85.77951809,14.22048191
uoft4_240405_Ag-0.889-Hg-0.111_pp0_rep3,uoft,4,240405,Ag-0.889-Hg-0.111,pp0,3,,CO2R,300.0,3.862454429,54.43867836,15.41011788,0.120176871,0.007446121,69.99141272,30.00858728
uoft4_240405_Ag-0.889-Hg-0.111_pp0_rep3,uoft,4,240405,Ag-0.889-Hg-0.111,pp0,3,,CO2R,100.0,3.434010953,42.77678964,38.62721022,0.21907051,0.015594706,81.6698054,18.3301946
uoft4_240405_Ag-1.0_pp0,uoft,4,240405,Ag-1.0,pp0,avg,3.0,CO2R,300.0,3.7860553146666667,69.82924941,6.8254747883333335,0.04807074833333334,0.003044011666666667,76.71325331999999,23.286746680000004
uoft4_240405_Ag-1.0_pp0,uoft,4,240405,Ag-1.0,pp0,std,3.0,CO2R,100.0,0.2511713888540694,10.064638672669352,16.59740728932694,0.06027379649878074,0.005098555170462413,6.538431513968006,6.538431511159612
uoft4_240405_Ag-1.0_pp0,uoft,4,240405,Ag-1.0,pp0,avg,3.0,CO2R,100.0,3.4419639303333334,47.709514739999996,37.281434186666665,0.16017466933333332,0.012363371,85.19314442333334,14.806855578333334
uoft4_240405_Ag-1.0_pp0,uoft,4,240405,Ag-1.0,pp0,avg,3.0,CO2R,200.0,3.617309275666667,73.79062127333333,9.959479372999999,0.06421664866666667,0.0044255246666666664,83.82986436333333,16.170135636666668
uoft4_240405_Ag-1.0_pp0,uoft,4,240405,Ag-1.0,pp0,std,3.0,CO2R,200.0,0.14135683967419696,1.8020034017903155,1.932153729869673,0.01852200516608886,0.0017249751346721882,1.7072739225442672,1.7072739225442608
uoft4_240405_Ag-1.0_pp0,uoft,4,240405,Ag-1.0,pp0,std,3.0,CO2R,50.0,0.1987116221450097,9.503644312961061,14.682404479234044,0.03972756227781911,0.0025288710000000002,5.168994502941483,5.168994502941489
uoft4_240405_Ag-1.0_pp0,uoft,4,240405,Ag-1.0,pp0,avg,3.0,CO2R,50.0,3.1029437696666666,57.954759466666665,25.97249508666667,0.16989890466666666,0.010958442,84.13743982666666,15.862560173333334
uoft4_240405_Ag-1.0_pp0,uoft,4,240405,Ag-1.0,pp0,avg,3.0,CO2R,150.0,3.5844070453333337,51.52036382,31.94007858333333,0.106049208,0.008242247,83.59461534333333,16.405384656666666
uoft4_240405_Ag-1.0_pp0,uoft,4,240405,Ag-1.0,pp0,std,3.0,CO2R,150.0,0.2191440877712884,20.81777787340942,19.96659994457297,0.0425712089905855,0.003814926064613442,4.988066373372748,4.988066373372753
uoft4_240405_Ag-1.0_pp0,uoft,4,240405,Ag-1.0,pp0,std,3.0,HER,50.0,0.1666773365815151,0.0,0.0,0.0,0.0,0.0,0.0
uoft4_240405_Ag-1.0_pp0,uoft,4,240405,Ag-1.0,pp0,avg,3.0,HER,50.0,2.8147074763333335,,,,,,
uoft4_240405_Ag-1.0_pp0,uoft,4,240405,Ag-1.0,pp0,std,3.0,CO2R,300.0,0.2251864682099661,1.9285298949273717,3.387165779452334,0.007207133530405574,0.000584918602205754,5.313311220908196,5.313311220908199
uoft4_240405_Ag-1.0_pp0_rep1,uoft,4,240405,Ag-1.0,pp0,1,,CO2R,300.0,3.718781528,68.66329072,4.503929273,0.040181274,0.002388378,73.21654495,26.78345505
uoft4_240405_Ag-1.0_pp0_rep1,uoft,4,240405,Ag-1.0,pp0,1,,CO2R,150.0,3.498889495,29.44275879,54.69056974,0.071922646,0.0059007,84.22696919,15.77303081
uoft4_240405_Ag-1.0_pp0_rep1,uoft,4,240405,Ag-1.0,pp0,1,,CO2R,200.0,3.605665279,73.47705539,11.95726916,0.056694127,0.004004046,85.50639141,14.49360859
uoft4_240405_Ag-1.0_pp0_rep1,uoft,4,240405,Ag-1.0,pp0,1,,CO2R,100.0,3.366409791,36.10621691,56.30157171,0.100177972,0.008429571,92.53814497,7.461855035
uoft4_240405_Ag-1.0_pp0_rep1,uoft,4,240405,Ag-1.0,pp0,1,,CO2R,50.0,3.01024596,47.23262676,42.50982318,0.147514816,0.010958442,89.92662632,10.07337368
uoft4_240405_Ag-1.0_pp0_rep1,uoft,4,240405,Ag-1.0,pp0,1,,HER,50.0,2.799669727,,,,,,
uoft4_240405_Ag-1.0_pp0_rep2,uoft,4,240405,Ag-1.0,pp0,2,,CO2R,200.0,3.482134575,72.16597962,9.820726916,0.085316405,0.006322178,82.09342099,17.90657901
uoft4_240405_Ag-1.0_pp0_rep2,uoft,4,240405,Ag-1.0,pp0,2,,CO2R,300.0,3.602172959,68.76917282,5.260314342,0.054308937,0.003512321,74.09571137,25.90428863
uoft4_240405_Ag-1.0_pp0_rep2,uoft,4,240405,Ag-1.0,pp0,2,,CO2R,150.0,3.420915505,54.32421687,23.80157171,0.153753004,0.012644356,78.32052529,21.67947471
uoft4_240405_Ag-1.0_pp0_rep2,uoft,4,240405,Ag-1.0,pp0,2,,CO2R,100.0,3.23724204,52.9458662,29.80844794,0.220721795,0.018123578,83.03369137,16.96630863
uoft4_240405_Ag-1.0_pp0_rep2,uoft,4,240405,Ag-1.0,pp0,2,,CO2R,50.0,2.967519063,61.29192911,20.93811395,0.215767939,0.013487313,82.50081875,17.49918125
uoft4_240405_Ag-1.0_pp0_rep2,uoft,4,240405,Ag-1.0,pp0,2,,HER,50.0,2.656058562,,,,,,
uoft4_240405_Ag-1.0_pp0_rep3,uoft,4,240405,Ag-1.0,pp0,3,,CO2R,150.0,3.833416136,70.7941158,17.3280943,0.092471974,0.006181685,88.23635155,11.76364845
uoft4_240405_Ag-1.0_pp0_rep3,uoft,4,240405,Ag-1.0,pp0,3,,HER,50.0,2.98839414,,,,,,
uoft4_240405_Ag-1.0_pp0_rep3,uoft,4,240405,Ag-1.0,pp0,3,,CO2R,300.0,4.037211457,72.05528469,10.71218075,0.049722034,0.003231336,82.82750364,17.17249636
uoft4_240405_Ag-1.0_pp0_rep3,uoft,4,240405,Ag-1.0,pp0,3,,CO2R,50.0,3.331066286,65.33972253,14.46954813,0.146413959,0.008429571,79.98487441,20.01512559
uoft4_240405_Ag-1.0_pp0_rep3,uoft,4,240405,Ag-1.0,pp0,3,,CO2R,200.0,3.764127973,75.72882881,8.100442043,0.050639414,0.00295035,83.88978069,16.11021931
uoft4_240405_Ag-1.0_pp0_rep3,uoft,4,240405,Ag-1.0,pp0,3,,CO2R,100.0,3.72223996,54.07646111,25.73428291,0.159624241,0.010536964,80.00759693,19.99240307
uoft4_240405_Au-0.2-Cu-0.8_pp0,uoft,4,240405,Au-0.2-Cu-0.8,pp0,std,3.0,CO2R,150.0,0.10906457719634477,10.53375954469121,13.918694540072334,0.3816896414925752,1.537942954312319,2.7037557462464985,2.7037557462465003
uoft4_240405_Au-0.2-Cu-0.8_pp0,uoft,4,240405,Au-0.2-Cu-0.8,pp0,avg,3.0,CO2R,300.0,3.727806856333333,74.02477557666667,1.7403405369999998,1.129112159,2.2248915863333334,79.12488658333334,20.875113416666668
uoft4_240405_Au-0.2-Cu-0.8_pp0,uoft,4,240405,Au-0.2-Cu-0.8,pp0,avg,3.0,HER,50.0,2.714337203666666,,,,,,
uoft4_240405_Au-0.2-Cu-0.8_pp0,uoft,4,240405,Au-0.2-Cu-0.8,pp0,std,3.0,HER,50.0,0.09439589652554509,0.0,0.0,0.0,0.0,0.0,0.0
uoft4_240405_Au-0.2-Cu-0.8_pp0,uoft,4,240405,Au-0.2-Cu-0.8,pp0,avg,3.0,CO2R,150.0,3.4287129686666664,30.46782035,36.41617550666667,0.37282351433333333,4.888963818333333,72.15863475333333,27.84136524666667
uoft4_240405_Au-0.2-Cu-0.8_pp0,uoft,4,240405,Au-0.2-Cu-0.8,pp0,std,3.0,CO2R,300.0,0.12134899625096934,3.6489695427309963,0.6698937681302087,0.44778361923467275,1.117141627763918,1.5879679807763643,1.5879679807763634
uoft4_240405_Au-0.2-Cu-0.8_pp0,uoft,4,240405,Au-0.2-Cu-0.8,pp0,avg,3.0,CO2R,50.0,2.897917476,36.165226303333334,33.05009823333333,0.009907711666666668,0.12307173566666667,69.34929256666668,30.650707433333334
uoft4_240405_Au-0.2-Cu-0.8_pp0,uoft,4,240405,Au-0.2-Cu-0.8,pp0,std,3.0,CO2R,200.0,0.09874579285695137,19.577177599241832,13.206983123346559,0.8324124020907913,2.4676918921356625,7.228181747866823,7.2281817478668255
uoft4_240405_Au-0.2-Cu-0.8_pp0,uoft,4,240405,Au-0.2-Cu-0.8,pp0,avg,3.0,CO2R,200.0,3.612733702,44.08577287666666,17.104616896,1.666880722,8.991472085333333,71.87082090666667,28.129179093333335
uoft4_240405_Au-0.2-Cu-0.8_pp0,uoft,4,240405,Au-0.2-Cu-0.8,pp0,avg,3.0,CO2R,100.0,3.2395243380000003,29.785306243333334,39.09381139333333,0.023851898,0.3860743486666667,69.29085628333333,30.70914371666667
uoft4_240405_Au-0.2-Cu-0.8_pp0,uoft,4,240405,Au-0.2-Cu-0.8,pp0,std,3.0,CO2R,100.0,0.06863446733726687,8.341180365585947,12.254217915334898,0.007183740907639974,0.12688744496307977,4.049960863200225,4.049960863200228
uoft4_240405_Au-0.2-Cu-0.8_pp0,uoft,4,240405,Au-0.2-Cu-0.8,pp0,std,3.0,CO2R,50.0,0.08318091447042261,6.188010179859134,7.956546056609431,0.001906739678517582,0.039457235566761666,3.3698678341092942,3.369867834109292
uoft4_240405_Au-0.2-Cu-0.8_pp0_rep1,uoft,4,240405,Au-0.2-Cu-0.8,pp0,1,,CO2R,50.0,2.905495475,42.56962899,27.14145383,0.008806855,0.077552053,69.79744173,30.20255827
uoft4_240405_Au-0.2-Cu-0.8_pp0_rep1,uoft,4,240405,Au-0.2-Cu-0.8,pp0,1,,CO2R,150.0,3.443365854,42.46123585,20.36345776,0.813166248,6.634634297,70.29457248,29.70542752
uoft4_240405_Au-0.2-Cu-0.8_pp0_rep1,uoft,4,240405,Au-0.2-Cu-0.8,pp0,1,,CO2R,200.0,3.655345209,65.52679487,5.046660118,2.528117718,6.491191098,79.61253544,20.38746456
uoft4_240405_Au-0.2-Cu-0.8_pp0_rep1,uoft,4,240405,Au-0.2-Cu-0.8,pp0,1,,CO2R,100.0,3.233506419,39.3837494,25.04911591,0.021466708,0.242350164,64.69915364,35.30084636
uoft4_240405_Au-0.2-Cu-0.8_pp0_rep1,uoft,4,240405,Au-0.2-Cu-0.8,pp0,1,,CO2R,300.0,3.690094728,77.76078177,0.972495088,0.831880814,1.081513951,80.64897831,19.35102169
uoft4_240405_Au-0.2-Cu-0.8_pp0_rep1,uoft,4,240405,Au-0.2-Cu-0.8,pp0,1,,HER,50.0,2.705073512,,,,,,
uoft4_240405_Au-0.2-Cu-0.8_pp0_rep2,uoft,4,240405,Au-0.2-Cu-0.8,pp0,2,,CO2R,200.0,3.499836867,27.16221306,31.21930255,0.866649542,11.42522971,70.70107516,29.29892484
uoft4_240405_Au-0.2-Cu-0.8_pp0_rep2,uoft,4,240405,Au-0.2-Cu-0.8,pp0,2,,CO2R,300.0,3.629791515,70.46956413,2.043222004,1.644129681,3.313804827,77.4799474,22.5200526
uoft4_240405_Au-0.2-Cu-0.8_pp0_rep2,uoft,4,240405,Au-0.2-Cu-0.8,pp0,2,,CO2R,100.0,3.174096987,25.6772479,44.62426326,0.031924848,0.482592936,70.81899469,29.18100531
uoft4_240405_Au-0.2-Cu-0.8_pp0_rep2,uoft,4,240405,Au-0.2-Cu-0.8,pp0,2,,CO2R,150.0,3.313062698,26.22570048,45.12278978,0.168798048,3.733737953,75.25959397,24.74040603
uoft4_240405_Au-0.2-Cu-0.8_pp0_rep2,uoft,4,240405,Au-0.2-Cu-0.8,pp0,2,,CO2R,50.0,2.811206857,35.70696185,29.91159136,0.012109425,0.144145663,65.77777404,34.22222596
uoft4_240405_Au-0.2-Cu-0.8_pp0_rep2,uoft,4,240405,Au-0.2-Cu-0.8,pp0,2,,HER,50.0,2.624914686,,,,,,
uoft4_240405_Au-0.2-Cu-0.8_pp0_rep3,uoft,4,240405,Au-0.2-Cu-0.8,pp0,3,,HER,50.0,2.813023413,,,,,,
uoft4_240405_Au-0.2-Cu-0.8_pp0_rep3,uoft,4,240405,Au-0.2-Cu-0.8,pp0,3,,CO2R,150.0,3.529710354,22.71652472,43.76227898,0.136506247,4.298519205,70.92173781,29.07826219
uoft4_240405_Au-0.2-Cu-0.8_pp0_rep3,uoft,4,240405,Au-0.2-Cu-0.8,pp0,3,,CO2R,300.0,3.863534326,73.84398083,2.205304519,0.911325982,2.279355981,79.24573404,20.75426596
uoft4_240405_Au-0.2-Cu-0.8_pp0_rep3,uoft,4,240405,Au-0.2-Cu-0.8,pp0,3,,CO2R,100.0,3.310969608,24.29492143,47.60805501,0.018164138,0.433279946,72.35442052,27.64557948
uoft4_240405_Au-0.2-Cu-0.8_pp0_rep3,uoft,4,240405,Au-0.2-Cu-0.8,pp0,3,,CO2R,50.0,2.977050096,30.21908807,42.09724951,0.008806855,0.147517491,72.47266193,27.52733807
uoft4_240405_Au-0.2-Cu-0.8_pp0_rep3,uoft,4,240405,Au-0.2-Cu-0.8,pp0,3,,CO2R,200.0,3.68301903,39.5683107,15.04788802,1.605874906,9.057995448,65.29885212,34.70114788
uoft4_240405_Au-0.25-Cu-0.75_pp0,uoft,4,240405,Au-0.25-Cu-0.75,pp0,avg,3.0,CO2R,150.0,3.507433074,42.3524242,36.150949573333335,1.158101389,8.396039975333332,88.06926827666666,11.930731724666666
uoft4_240405_Au-0.25-Cu-0.75_pp0,uoft,4,240405,Au-0.25-Cu-0.75,pp0,std,3.0,CO2R,100.0,0.0850783195973523,6.792265564052976,3.1940943739259695,0.08250369308887498,0.7402873641726149,8.476995001769025,8.47699500346303
uoft4_240405_Au-0.25-Cu-0.75_pp0,uoft,4,240405,Au-0.25-Cu-0.75,pp0,std,3.0,CO2R,150.0,0.10337031528136278,8.125794620313338,7.821487297367072,1.4933977185613079,6.745751524626511,8.857995135219053,8.857995132992428
uoft4_240405_Au-0.25-Cu-0.75_pp0,uoft,4,240405,Au-0.25-Cu-0.75,pp0,avg,3.0,CO2R,100.0,3.2623528250000002,40.926782313333334,43.78192534666667,0.067152267,0.6523082976666666,85.42899203999998,14.571007959
uoft4_240405_Au-0.25-Cu-0.75_pp0,uoft,4,240405,Au-0.25-Cu-0.75,pp0,std,3.0,CO2R,200.0,0.08949978537403654,18.73146713419412,9.147464998444308,1.0792346248872553,1.6703512588860665,11.38168911208246,11.381689086187428
uoft4_240405_Au-0.25-Cu-0.75_pp0,uoft,4,240405,Au-0.25-Cu-0.75,pp0,avg,3.0,CO2R,200.0,3.6912910999999995,60.65925213,16.518909626666666,2.412344274666667,9.677077187666667,89.29361588666666,10.706384128333333
uoft4_240405_Au-0.25-Cu-0.75_pp0,uoft,4,240405,Au-0.25-Cu-0.75,pp0,std,3.0,CO2R,50.0,0.07223156250340146,6.950918413304147,6.8760472207797445,0.000635580085289284,0.027987360140659584,8.893371845124307,8.893371846856343
uoft4_240405_Au-0.25-Cu-0.75_pp0,uoft,4,240405,Au-0.25-Cu-0.75,pp0,avg,3.0,CO2R,300.0,3.8023363826666667,85.60421854333333,2.9616895873333333,0.9666746169999999,1.418837281,90.95389148333334,9.046108515333334
uoft4_240405_Au-0.25-Cu-0.75_pp0,uoft,4,240405,Au-0.25-Cu-0.75,pp0,avg,3.0,CO2R,50.0,2.9389955036666664,42.48467220333333,43.330058939999994,0.009173807333333334,0.059287981999999996,85.88319293333332,14.116807065666668
uoft4_240405_Au-0.25-Cu-0.75_pp0,uoft,4,240405,Au-0.25-Cu-0.75,pp0,avg,3.0,HER,50.0,2.8154854406666665,,,,,,
uoft4_240405_Au-0.25-Cu-0.75_pp0,uoft,4,240405,Au-0.25-Cu-0.75,pp0,std,3.0,HER,50.0,0.07631241492194146,0.0,0.0,0.0,0.0,0.0,0.0
uoft4_240405_Au-0.25-Cu-0.75_pp0,uoft,4,240405,Au-0.25-Cu-0.75,pp0,std,3.0,CO2R,300.0,0.03593863400326925,7.725469705835718,1.179398271261023,0.39874833166462337,0.555023734131459,6.436427338638964,6.436427340941953
uoft4_240405_Au-0.25-Cu-0.75_pp0_rep1,uoft,4,240405,Au-0.25-Cu-0.75,pp0,1,,CO2R,50.0,2.870779505,45.24137354,35.5108055,0.009907712,0.026974627,80.78906138,19.21093862
uoft4_240405_Au-0.25-Cu-0.75_pp0_rep1,uoft,4,240405,Au-0.25-Cu-0.75,pp0,1,,CO2R,100.0,3.175332638,42.01343405,40.16699411,0.022017137,0.204417095,82.40933385,17.59066615
uoft4_240405_Au-0.25-Cu-0.75_pp0_rep1,uoft,4,240405,Au-0.25-Cu-0.75,pp0,1,,HER,50.0,2.734010694,,,,,,
uoft4_240405_Au-0.25-Cu-0.75_pp0_rep1,uoft,4,240405,Au-0.25-Cu-0.75,pp0,1,,CO2R,150.0,3.391954292,39.58274917,43.51669941,0.18200833,2.200399,85.48877598,14.51122402
uoft4_240405_Au-0.25-Cu-0.75_pp0_rep1,uoft,4,240405,Au-0.25-Cu-0.75,pp0,1,,CO2R,200.0,3.595652387,43.93626148,26.99778978,2.15740418,10.54539324,83.66798901,16.33201099
uoft4_240405_Au-0.25-Cu-0.75_pp0_rep1,uoft,4,240405,Au-0.25-Cu-0.75,pp0,1,,CO2R,300.0,3.763488264,80.98035113,4.177308448,1.319560391,1.245609598,87.72727818,12.27272182
uoft4_240405_Au-0.25-Cu-0.75_pp0_rep2,uoft,4,240405,Au-0.25-Cu-0.75,pp0,2,,CO2R,50.0,3.014664684,34.57825022,46.04616896,0.008806855,0.075023181,80.70824922,19.29175078
uoft4_240405_Au-0.25-Cu-0.75_pp0_rep2,uoft,4,240405,Au-0.25-Cu-0.75,pp0,2,,CO2R,150.0,3.591324143,35.9735504,36.99410609,0.415023026,7.405378066,80.78805758,19.21194242
uoft4_240405_Au-0.25-Cu-0.75_pp0_rep2,uoft,4,240405,Au-0.25-Cu-0.75,pp0,2,,HER,50.0,2.885291421,,,,,,
uoft4_240405_Au-0.25-Cu-0.75_pp0_rep2,uoft,4,240405,Au-0.25-Cu-0.75,pp0,2,,CO2R,100.0,3.345346279,33.65669924,44.95579568,0.017063281,0.245721993,78.87528019,21.12471981
uoft4_240405_Au-0.25-Cu-0.75_pp0_rep2,uoft,4,240405,Au-0.25-Cu-0.75,pp0,2,,CO2R,200.0,3.773024156,57.14118312,12.42878193,1.483404583,10.73442637,81.82017205,18.17982795
uoft4_240405_Au-0.25-Cu-0.75_pp0_rep2,uoft,4,240405,Au-0.25-Cu-0.75,pp0,2,,CO2R,300.0,3.834397814,81.30950637,2.885559921,0.53409904,2.039815673,86.76898101,13.23101899
uoft4_240405_Au-0.25-Cu-0.75_pp0_rep3,uoft,4,240405,Au-0.25-Cu-0.75,pp0,3,,CO2R,100.0,3.266379558,47.11021365,46.22298625,0.162376383,1.506785805,95.00236208,4.997637917
uoft4_240405_Au-0.25-Cu-0.75_pp0_rep3,uoft,4,240405,Au-0.25-Cu-0.75,pp0,3,,CO2R,150.0,3.539020787,51.50097303,27.94204322,2.877272811,15.58234286,97.93097127,2.069028734
uoft4_240405_Au-0.25-Cu-0.75_pp0_rep3,uoft,4,240405,Au-0.25-Cu-0.75,pp0,3,,CO2R,200.0,3.705196757,80.90031179,10.13015717,3.596224061,7.751411953,102.3926866,-2.392686555
uoft4_240405_Au-0.25-Cu-0.75_pp0_rep3,uoft,4,240405,Au-0.25-Cu-0.75,pp0,3,,CO2R,300.0,3.80912307,94.52279813,1.822200393,1.04636442,0.971086572,98.36541526,1.634584736
uoft4_240405_Au-0.25-Cu-0.75_pp0_rep3,uoft,4,240405,Au-0.25-Cu-0.75,pp0,3,,CO2R,50.0,2.931542322,47.63439285,48.43320236,0.008806855,0.075866138,96.1522682,3.847731797
uoft4_240405_Au-0.25-Cu-0.75_pp0_rep3,uoft,4,240405,Au-0.25-Cu-0.75,pp0,3,,HER,50.0,2.827154207,,,,,,
uoft4_240405_Au-0.333-Tl-0.667_pp0,uoft,4,240405,Au-0.333-Tl-0.667,pp0,std,3.0,HER,50.0,0.013783030108008004,0.0,0.0,0.0,0.0,0.0,0.0
uoft4_240405_Au-0.333-Tl-0.667_pp0,uoft,4,240405,Au-0.333-Tl-0.667,pp0,avg,3.0,HER,50.0,3.010403655333333,,,,,,
uoft4_240405_Au-0.333-Tl-0.667_pp0,uoft,4,240405,Au-0.333-Tl-0.667,pp0,avg,3.0,CO2R,50.0,3.136786450666667,85.92437590333333,0.0,0.183476139,0.010677456333333335,86.14258499,13.857415010666665
uoft4_240405_Au-0.333-Tl-0.667_pp0,uoft,4,240405,Au-0.333-Tl-0.667,pp0,std,3.0,CO2R,50.0,0.029520111087592955,5.212360547469683,0.0,0.007493377174440641,0.0012876380866976306,5.21731073421105,5.217310733070121
uoft4_240405_Au-0.333-Tl-0.667_pp0,uoft,4,240405,Au-0.333-Tl-0.667,pp0,std,3.0,CO2R,100.0,0.051025042270665295,5.477002203980908,0.0,0.0051143458618871625,0.0,5.483308021174059,5.483308021174055
uoft4_240405_Au-0.333-Tl-0.667_pp0,uoft,4,240405,Au-0.333-Tl-0.667,pp0,avg,3.0,CO2R,100.0,3.415651917,79.69030529999999,0.0,0.18072399666666664,0.010115485,79.90651838333334,20.093481616666665
uoft4_240405_Au-0.333-Tl-0.667_pp0,uoft,4,240405,Au-0.333-Tl-0.667,pp0,std,3.0,CO2R,150.0,0.04922251265124618,3.3480398799721156,0.4353436129869184,0.007286875201879135,0.0004292132047409541,3.306346452144046,3.3063464521440475
uoft4_240405_Au-0.333-Tl-0.667_pp0,uoft,4,240405,Au-0.333-Tl-0.667,pp0,std,3.0,CO2R,300.0,0.0666803191726508,8.639079666751673,0.18928753097236048,0.0637107079389162,0.0037338689687476984,8.464348925824313,8.464348925824318
uoft4_240405_Au-0.333-Tl-0.667_pp0,uoft,4,240405,Au-0.333-Tl-0.667,pp0,avg,3.0,CO2R,300.0,3.843945585666667,71.64563672333333,0.19400785833333334,0.11149233366666667,0.0058070380000000005,71.96974059333333,28.03025940666667
uoft4_240405_Au-0.333-Tl-0.667_pp0,uoft,4,240405,Au-0.333-Tl-0.667,pp0,avg,3.0,CO2R,150.0,3.5901044706666667,74.79224647333332,0.49279633266666667,0.18066283800000002,0.010302809,75.49841631,24.50158369
uoft4_240405_Au-0.333-Tl-0.667_pp0,uoft,4,240405,Au-0.333-Tl-0.667,pp0,avg,3.0,CO2R,200.0,3.6859108650000003,75.54196572666666,0.0,0.154028219,0.008218831666666667,75.72241915666666,24.27758084333333
uoft4_240405_Au-0.333-Tl-0.667_pp0,uoft,4,240405,Au-0.333-Tl-0.667,pp0,std,3.0,CO2R,200.0,0.03493800254515957,7.212276097600647,0.0,0.03549552077751069,0.002430363743523247,7.184696108377561,7.184696108377563
uoft4_240405_Au-0.333-Tl-0.667_pp0_rep1,uoft,4,240405,Au-0.333-Tl-0.667,pp0,1,,CO2R,150.0,3.607913239,70.96779594,0.65324165,0.175403189,0.009834499,71.82769455,28.17230545
uoft4_240405_Au-0.333-Tl-0.667_pp0_rep1,uoft,4,240405,Au-0.333-Tl-0.667,pp0,1,,CO2R,50.0,3.170522535,82.1548892,0.0,0.175036237,0.009272528,82.36292393,17.63707607
uoft4_240405_Au-0.333-Tl-0.667_pp0_rep1,uoft,4,240405,Au-0.333-Tl-0.667,pp0,1,,CO2R,100.0,3.421042635,74.11266191,0.0,0.17723795,0.010115485,74.3242356,25.6757644
uoft4_240405_Au-0.333-Tl-0.667_pp0_rep1,uoft,4,240405,Au-0.333-Tl-0.667,pp0,1,,CO2R,300.0,3.847405,62.1611668,0.378192534,0.17962314,0.009694007,62.74960146,37.25039854
uoft4_240405_Au-0.333-Tl-0.667_pp0_rep1,uoft,4,240405,Au-0.333-Tl-0.667,pp0,1,,HER,50.0,3.000126818,,,,,,
uoft4_240405_Au-0.333-Tl-0.667_pp0_rep1,uoft,4,240405,Au-0.333-Tl-0.667,pp0,1,,CO2R,200.0,3.680128748,69.43679508,0.0,0.19485166,0.010958442,69.666084,30.333916
uoft4_240405_Au-0.333-Tl-0.667_pp0_rep2,uoft,4,240405,Au-0.333-Tl-0.667,pp0,2,,CO2R,100.0,3.463767581,85.06078805,0.0,0.186595233,0.010115485,85.28517906,14.71482094
uoft4_240405_Au-0.333-Tl-0.667_pp0_rep2,uoft,4,240405,Au-0.333-Tl-0.667,pp0,2,,CO2R,200.0,3.723379219,83.49986399,0.0,0.136781462,0.007375875,83.66082721,16.33917279
uoft4_240405_Au-0.333-Tl-0.667_pp0_rep2,uoft,4,240405,Au-0.333-Tl-0.667,pp0,2,,HER,50.0,3.026066421,,,,,,
uoft4_240405_Au-0.333-Tl-0.667_pp0_rep2,uoft,4,240405,Au-0.333-Tl-0.667,pp0,2,,CO2R,150.0,3.62794398,77.19391492,0.825147348,0.188980423,0.010677457,78.24277564,21.75722436
uoft4_240405_Au-0.333-Tl-0.667_pp0_rep2,uoft,4,240405,Au-0.333-Tl-0.667,pp0,2,,CO2R,300.0,3.90882886,79.06505681,0.203831041,0.101462305,0.005479221,79.38818665,20.61181335
uoft4_240405_Au-0.333-Tl-0.667_pp0_rep2,uoft,4,240405,Au-0.333-Tl-0.667,pp0,2,,CO2R,50.0,3.124142674,91.87260667,0.0,0.186044805,0.011801399,92.09516742,7.904832582
uoft4_240405_Au-0.333-Tl-0.667_pp0_rep3,uoft,4,240405,Au-0.333-Tl-0.667,pp0,3,,CO2R,200.0,3.654224628,73.68923811,0.0,0.130451535,0.006322178,73.84034626,26.15965374
uoft4_240405_Au-0.333-Tl-0.667_pp0_rep3,uoft,4,240405,Au-0.333-Tl-0.667,pp0,3,,CO2R,100.0,3.362145535,79.89746594,0.0,0.178338807,0.010115485,80.11014049,19.88985951
uoft4_240405_Au-0.333-Tl-0.667_pp0_rep3,uoft,4,240405,Au-0.333-Tl-0.667,pp0,3,,CO2R,50.0,3.115694143,83.74563184,0.0,0.189347375,0.010958442,83.96966362,16.03033638
uoft4_240405_Au-0.333-Tl-0.667_pp0_rep3,uoft,4,240405,Au-0.333-Tl-0.667,pp0,3,,HER,50.0,3.005017727,,,,,,
uoft4_240405_Au-0.333-Tl-0.667_pp0_rep3,uoft,4,240405,Au-0.333-Tl-0.667,pp0,3,,CO2R,150.0,3.534456193,76.21502856,0.0,0.177604902,0.010396471,76.42477874,23.57522126
uoft4_240405_Au-0.333-Tl-0.667_pp0_rep3,uoft,4,240405,Au-0.333-Tl-0.667,pp0,3,,CO2R,300.0,3.775602897,73.71068656,0.0,0.053391556,0.002247886,73.77143367,26.22856633
uoft4_240405_Au-0.429-Cu-0.571_pp0,uoft,4,240405,Au-0.429-Cu-0.571,pp0,std,3.0,HER,50.0,0.01772252736255514,0.0,0.0,0.0,0.0,0.0,0.0
uoft4_240405_Au-0.429-Cu-0.571_pp0,uoft,4,240405,Au-0.429-Cu-0.571,pp0,avg,3.0,CO2R,50.0,3.022768217,58.77419489666667,38.894891943333334,0.09504064000000001,0.029222512666666662,97.80982637666666,2.1901736389999997
uoft4_240405_Au-0.429-Cu-0.571_pp0,uoft,4,240405,Au-0.429-Cu-0.571,pp0,avg,3.0,HER,50.0,2.833598507,,,,,,
uoft4_240405_Au-0.429-Cu-0.571_pp0,uoft,4,240405,Au-0.429-Cu-0.571,pp0,std,3.0,CO2R,150.0,0.009773156742266649,6.957736603663382,4.522887642545081,0.025757331646958904,0.030186461224224057,11.167356518882112,11.167356492491836
uoft4_240405_Au-0.429-Cu-0.571_pp0,uoft,4,240405,Au-0.429-Cu-0.571,pp0,std,3.0,CO2R,100.0,0.02301973364235781,7.249760039755523,6.442974079136372,0.008603837693867016,0.02092305991803743,13.011610539268437,13.011610562194367
uoft4_240405_Au-0.429-Cu-0.571_pp0,uoft,4,240405,Au-0.429-Cu-0.571,pp0,std,3.0,CO2R,50.0,0.017970925919595614,6.612595769778807,7.7137116908644705,0.014026027635861445,0.011130013679399066,12.195953113695563,12.195953092616394
uoft4_240405_Au-0.429-Cu-0.571_pp0,uoft,4,240405,Au-0.429-Cu-0.571,pp0,std,3.0,CO2R,300.0,0.03396417585483248,13.013293542135436,1.5656970235636694,0.029342609222494737,0.009648425726174557,13.980660542912142,13.980660540137476
uoft4_240405_Au-0.429-Cu-0.571_pp0,uoft,4,240405,Au-0.429-Cu-0.571,pp0,avg,3.0,CO2R,200.0,3.6927043256666665,78.81238360333333,11.766944993000001,0.14852393433333333,0.07727106700000001,90.82407141666665,9.175928584666666
uoft4_240405_Au-0.429-Cu-0.571_pp0,uoft,4,240405,Au-0.429-Cu-0.571,pp0,std,3.0,CO2R,200.0,0.021326618203291122,3.236344024218839,6.007452878154483,0.020119520526561498,0.025208974736307243,4.710917249605628,4.710917247298339
uoft4_240405_Au-0.429-Cu-0.571_pp0,uoft,4,240405,Au-0.429-Cu-0.571,pp0,avg,3.0,CO2R,300.0,3.8025489743333334,86.29140597666667,3.5870988866666664,0.10507066866666666,0.043599614,90.03837907333333,9.961620928333334
uoft4_240405_Au-0.429-Cu-0.571_pp0,uoft,4,240405,Au-0.429-Cu-0.571,pp0,avg,3.0,CO2R,100.0,3.3691424926666667,66.09659126666666,29.393418466666663,0.11081958800000001,0.07656860266666667,95.69634573,4.303654256666667
uoft4_240405_Au-0.429-Cu-0.571_pp0,uoft,4,240405,Au-0.429-Cu-0.571,pp0,avg,3.0,CO2R,150.0,3.5466117649999997,69.46661366,21.350687620000002,0.14054272233333334,0.09150767566666666,91.07033159666666,8.929668419333334
uoft4_240405_Au-0.429-Cu-0.571_pp0_rep1,uoft,4,240405,Au-0.429-Cu-0.571,pp0,1,,CO2R,100.0,3.365913844,65.25058068,24.37868369,0.102930114,0.054792211,89.80576975,10.19423025
uoft4_240405_Au-0.429-Cu-0.571_pp0_rep1,uoft,4,240405,Au-0.429-Cu-0.571,pp0,1,,HER,50.0,2.848121959,,,,,,
uoft4_240405_Au-0.429-Cu-0.571_pp0_rep1,uoft,4,240405,Au-0.429-Cu-0.571,pp0,1,,CO2R,200.0,3.711479821,75.73259537,12.37721022,0.126048107,0.054792211,88.30819323,11.69180677
uoft4_240405_Au-0.429-Cu-0.571_pp0_rep1,uoft,4,240405,Au-0.429-Cu-0.571,pp0,1,,CO2R,150.0,3.537037113,69.2979556,18.85068762,0.113755206,0.057040097,88.33921016,11.66078984
uoft4_240405_Au-0.429-Cu-0.571_pp0_rep1,uoft,4,240405,Au-0.429-Cu-0.571,pp0,1,,CO2R,300.0,3.805334498,81.29109209,4.658644401,0.122011632,0.052825311,86.13808406,13.86191594
uoft4_240405_Au-0.429-Cu-0.571_pp0_rep1,uoft,4,240405,Au-0.429-Cu-0.571,pp0,1,,CO2R,50.0,3.002790159,59.19019021,31.16404715,0.11118654,0.019388013,90.50656072,9.493439283
uoft4_240405_Au-0.429-Cu-0.571_pp0_rep2,uoft,4,240405,Au-0.429-Cu-0.571,pp0,2,,CO2R,200.0,3.669516751,82.18533554,5.477652259,0.154670385,0.07249431,87.90522837,12.09477163
uoft4_240405_Au-0.429-Cu-0.571_pp0_rep2,uoft,4,240405,Au-0.429-Cu-0.571,pp0,2,,CO2R,300.0,3.767277814,76.51991044,1.790275049,0.071188742,0.033577791,78.42203686,21.57796314
uoft4_240405_Au-0.429-Cu-0.571_pp0_rep2,uoft,4,240405,Au-0.429-Cu-0.571,pp0,2,,CO2R,100.0,3.393606106,59.30695348,27.14145383,0.109535255,0.096518587,86.67176134,13.32823866
uoft4_240405_Au-0.429-Cu-0.571_pp0_rep2,uoft,4,240405,Au-0.429-Cu-0.571,pp0,2,,CO2R,50.0,3.02789802,51.96342254,38.92927308,0.085866833,0.041304898,91.03370751,8.966292494
uoft4_240405_Au-0.429-Cu-0.571_pp0_rep2,uoft,4,240405,Au-0.429-Cu-0.571,pp0,2,,HER,50.0,2.838822372,,,,,,
uoft4_240405_Au-0.429-Cu-0.571_pp0_rep2,uoft,4,240405,Au-0.429-Cu-0.571,pp0,2,,CO2R,150.0,3.556572013,62.59473938,18.62966601,0.165128525,0.113237236,81.52188373,18.47811627
uoft4_240405_Au-0.429-Cu-0.571_pp0_rep3,uoft,4,240405,Au-0.429-Cu-0.571,pp0,3,,CO2R,300.0,3.835034611,101.0632154,4.31237721,0.122011632,0.04439574,105.5550163,-5.555016295
uoft4_240405_Au-0.429-Cu-0.571_pp0_rep3,uoft,4,240405,Au-0.429-Cu-0.571,pp0,3,,CO2R,50.0,3.037616472,65.16897194,46.5913556,0.088068547,0.026974627,111.8892109,-11.88921086
uoft4_240405_Au-0.429-Cu-0.571_pp0_rep3,uoft,4,240405,Au-0.429-Cu-0.571,pp0,3,,HER,50.0,2.81385119,,,,,,
uoft4_240405_Au-0.429-Cu-0.571_pp0_rep3,uoft,4,240405,Au-0.429-Cu-0.571,pp0,3,,CO2R,200.0,3.697116405,78.5192199,17.4459725,0.164853311,0.10452668,96.25879265,3.741207354
uoft4_240405_Au-0.429-Cu-0.571_pp0_rep3,uoft,4,240405,Au-0.429-Cu-0.571,pp0,3,,CO2R,150.0,3.546226169,76.507146,26.57170923,0.142744436,0.104245694,103.3499009,-3.349900852
uoft4_240405_Au-0.429-Cu-0.571_pp0_rep3,uoft,4,240405,Au-0.429-Cu-0.571,pp0,3,,CO2R,100.0,3.347907528,73.73223964,36.66011788,0.119993395,0.07839501,110.6115061,-10.61150614
uoft4_240405_Au-0.5-Cu-0.5_pp0,uoft,4,240405,Au-0.5-Cu-0.5,pp0,std,3.0,HER,50.0,0.015055463941670759,0.0,0.0,0.0,0.0,0.0,0.0
uoft4_240405_Au-0.5-Cu-0.5_pp0,uoft,4,240405,Au-0.5-Cu-0.5,pp0,avg,3.0,CO2R,50.0,3.052289146333333,55.28301492,32.55893909666667,0.072656551,0.034561240666666666,87.96037573666666,12.039624263333332
uoft4_240405_Au-0.5-Cu-0.5_pp0,uoft,4,240405,Au-0.5-Cu-0.5,pp0,avg,3.0,HER,50.0,2.813911925333333,,,,,,
uoft4_240405_Au-0.5-Cu-0.5_pp0,uoft,4,240405,Au-0.5-Cu-0.5,pp0,std,3.0,CO2R,150.0,0.06712771249149181,2.0794601451900356,1.5681468543381774,0.009683183573960703,0.00838417885850513,1.3343663555922876,1.334366355592287
uoft4_240405_Au-0.5-Cu-0.5_pp0,uoft,4,240405,Au-0.5-Cu-0.5,pp0,std,3.0,CO2R,50.0,0.023625429963997736,5.845922812982188,2.771717667100326,0.005504283999999998,0.013799802360156623,3.143720101254949,3.1437201012549494
