Repository: FAIR-Chem/fairchem

## File overview
|Name | Description |
|---   |---    |
|`ExpDataDump_YYMMDD.csv`  | Raw experimental testing data for all samples. |
|`ExpDataDump_YYMMDD_clean.csv` | Experimental testing data excluding problematic samples (missing XRF, missing computational) directly used for downstream predictions. |
|`XRDDataDump-YYMMDD.csv` | XRD information for experimental samples. |
|`XRFDataDump-YYMMDD.csv` | XRF information for experimental samples. |

File: src/fairchem/applications/ocx/data/experimental_data/ExpDataDump_241113_clean.csv (part 3 of 13)
0,uoft4_240405_Ag-0.125-Cu-0.125-Pd-0.75_pp0_rep1,uoft,4,240405,Ag-0.125-Cu-0.125-Pd-0.75,pp0,1,,CO2R,300.0,3.546526605,61.60915692,20.26031434,0.021283232,0.012925342,81.90615129,18.09384871,Ag-0.129-Cu-0.083-Pd-0.788
1,uoft4_240405_Ag-0.125-Cu-0.125-Pd-0.75_pp0_rep1,uoft,4,240405,Ag-0.125-Cu-0.125-Pd-0.75,pp0,1,,CO2R,200.0,3.308212718,23.04756325,60.06630648,0.01568721,0.001685914,83.13371431,16.86628569,Ag-0.129-Cu-0.083-Pd-0.788
2,uoft4_240405_Ag-0.125-Cu-0.125-Pd-0.75_pp0_rep1,uoft,4,240405,Ag-0.125-Cu-0.125-Pd-0.75,pp0,1,,CO2R,150.0,3.161059159,30.51790161,59.28781925,0.013210282,0.0,89.82123784,10.17876216,Ag-0.129-Cu-0.083-Pd-0.788
3,uoft4_240405_Ag-0.125-Cu-0.125-Pd-0.75_pp0_rep1,uoft,4,240405,Ag-0.125-Cu-0.125-Pd-0.75,pp0,1,,HER,50.0,2.329372471,,,,,,,Ag-0.129-Cu-0.083-Pd-0.788
440,uoft4_240405_Au-0.6-Cu-0.4_pp0_rep2,uoft,4,240405,Au-0.6-Cu-0.4,pp0,2,,CO2R,300.0,3.983847548,83.69917764,2.942043222,0.096691925,0.045519683,86.78639821,13.21360179,Au-0.735-Cu-0.265
441,uoft4_240405_Au-0.6-Cu-0.4_pp0_rep2,uoft,4,240405,Au-0.6-Cu-0.4,pp0,2,,CO2R,200.0,3.82870993,82.0462868,8.457760314,0.234482506,0.118435472,90.86388517,9.136114833,Au-0.735-Cu-0.265
442,uoft4_240405_Au-0.6-Cu-0.4_pp0_rep2,uoft,4,240405,Au-0.6-Cu-0.4,pp0,2,,CO2R,150.0,3.80716902,78.59465567,10.6237721,0.233748601,0.161285791,89.62005271,10.37994729,Au-0.735-Cu-0.265
443,uoft4_240405_Au-0.6-Cu-0.4_pp0_rep2,uoft,4,240405,Au-0.6-Cu-0.4,pp0,2,,CO2R,50.0,3.150561179,50.34505849,42.2740668,0.093572831,0.016859142,92.74240882,7.257591179,Au-0.735-Cu-0.265
444,uoft4_240405_Au-0.75-Cu-0.25_pp0_rep1,uoft,4,240405,Au-0.75-Cu-0.25,pp0,1,,CO2R,200.0,3.776036671,90.16353136,1.886051081,0.085866833,0.016437663,92.16300848,7.83699152,Au-0.866-Cu-0.134
445,uoft4_240405_Au-0.75-Cu-0.25_pp0_rep1,uoft,4,240405,Au-0.75-Cu-0.25,pp0,1,,CO2R,300.0,3.874060083,93.42380046,0.906188605,0.06605141,0.013768299,94.41689361,5.583106393,Au-0.866-Cu-0.134
446,uoft4_240405_Au-0.75-Cu-0.25_pp0_rep1,uoft,4,240405,Au-0.75-Cu-0.25,pp0,1,,CO2R,150.0,3.687726166,92.21912993,2.524557957,0.107517017,0.021635899,94.88734,5.112660001,Au-0.866-Cu-0.134
447,uoft4_240405_Au-0.75-Cu-0.25_pp0_rep1,uoft,4,240405,Au-0.75-Cu-0.25,pp0,1,,CO2R,100.0,3.294953405,90.32141288,6.313850688,0.103480542,0.027817584,96.77891896,3.221081035,Au-0.866-Cu-0.134
448,uoft4_240405_Au-0.75-Cu-0.25_pp0_rep1,uoft,4,240405,Au-0.75-Cu-0.25,pp0,1,,HER,50.0,2.94135781,,,,,,,Au-0.866-Cu-0.134
449,uoft4_240405_Au-0.75-Cu-0.25_pp0_rep1,uoft,4,240405,Au-0.75-Cu-0.25,pp0,1,,CO2R,50.0,3.167847468,87.20835339,7.013752456,0.08696769,0.013487313,94.33640099,5.663599008,Au-0.866-Cu-0.134
450,uoft4_240405_Au-0.75-Cu-0.25_pp0_rep2,uoft,4,240405,Au-0.75-Cu-0.25,pp0,2,,CO2R,200.0,3.706500146,87.63522986,1.013015717,0.078160835,0.014962488,88.75174902,11.24825098,Au-0.866-Cu-0.134
451,uoft4_240405_Au-0.75-Cu-0.25_pp0_rep2,uoft,4,240405,Au-0.75-Cu-0.25,pp0,2,,CO2R,300.0,3.790222233,83.47904329,0.346267191,0.035594371,0.006603164,83.87063853,16.12936147,Au-0.866-Cu-0.134
452,uoft4_240405_Au-0.75-Cu-0.25_pp0_rep2,uoft,4,240405,Au-0.75-Cu-0.25,pp0,2,,CO2R,100.0,3.46246602,82.51459541,5.171905697,0.14586353,0.02908202,87.88665549,12.11334451,Au-0.866-Cu-0.134
453,uoft4_240405_Au-0.75-Cu-0.25_pp0_rep2,uoft,4,240405,Au-0.75-Cu-0.25,pp0,2,,HER,50.0,2.849436397,,,,,,,Au-0.866-Cu-0.134
454,uoft4_240405_Au-0.75-Cu-0.25_pp0_rep2,uoft,4,240405,Au-0.75-Cu-0.25,pp0,2,,CO2R,150.0,3.653933518,86.7279081,3.526522593,0.151551291,0.03203237,90.46042221,9.539577794,Au-0.866-Cu-0.134
455,uoft4_240405_Au-0.75-Cu-0.25_pp0_rep2,uoft,4,240405,Au-0.75-Cu-0.25,pp0,2,,CO2R,50.0,3.095895797,81.06384314,6.586444008,0.131001963,0.016016185,87.82004268,12.17995732,Au-0.866-Cu-0.134
456,uoft4_240405_Au-0.75-Cu-0.25_pp0_rep3,uoft,4,240405,Au-0.75-Cu-0.25,pp0,3,,CO2R,150.0,3.641292482,85.95576388,1.625736739,0.17723795,0.032594341,87.80616164,12.19383836,Au-0.866-Cu-0.134
457,uoft4_240405_Au-0.75-Cu-0.25_pp0_rep3,uoft,4,240405,Au-0.75-Cu-0.25,pp0,3,,CO2R,300.0,3.782961203,82.25826027,0.3978389,0.076326074,0.016156678,82.75220672,17.24779328,Au-0.866-Cu-0.134
458,uoft4_240405_Au-0.75-Cu-0.25_pp0_rep3,uoft,4,240405,Au-0.75-Cu-0.25,pp0,3,,CO2R,100.0,3.473996621,78.7674988,3.3521611,0.183292663,0.031189412,82.35045357,17.64954643,Au-0.866-Cu-0.134
459,uoft4_240405_Au-0.75-Cu-0.25_pp0_rep3,uoft,4,240405,Au-0.75-Cu-0.25,pp0,3,,CO2R,200.0,3.665387116,85.32727197,1.086689587,0.188246519,0.034982719,86.64979521,13.35020479,Au-0.866-Cu-0.134
460,uoft4_240405_Au-0.75-Cu-0.25_pp0_rep3,uoft,4,240405,Au-0.75-Cu-0.25,pp0,3,,CO2R,50.0,3.144606206,86.36715562,3.55108055,0.106783113,0.010115485,90.05095208,9.94904792,Au-0.866-Cu-0.134
461,uoft4_240405_Au-0.75-Cu-0.25_pp0_rep3,uoft,4,240405,Au-0.75-Cu-0.25,pp0,3,,HER,50.0,2.954446215,,,,,,,Au-0.866-Cu-0.134
462,uoft4_240405_Au-0.8-Cu-0.2_pp0_rep1,uoft,4,240405,Au-0.8-Cu-0.2,pp0,1,,CO2R,50.0,3.591542884,89.18328486,4.479371316,0.165128525,0.010958442,93.85950336,6.140496641,Au-0.921-Cu-0.079
463,uoft4_240405_Au-0.8-Cu-0.2_pp0_rep1,uoft,4,240405,Au-0.8-Cu-0.2,pp0,1,,CO2R,100.0,4.376237508,87.16880454,3.447937132,0.148065244,0.010958442,90.7950427,9.204957299,Au-0.921-Cu-0.079
464,uoft4_240405_Au-0.8-Cu-0.2_pp0_rep1,uoft,4,240405,Au-0.8-Cu-0.2,pp0,1,,CO2R,150.0,3.798789163,89.49046852,1.247544204,0.095774545,0.009553514,90.85652187,9.143478128,Au-0.921-Cu-0.079
465,uoft4_240405_Au-0.8-Cu-0.2_pp0_rep1,uoft,4,240405,Au-0.8-Cu-0.2,pp0,1,,HER,50.0,3.01073657,,,,,,,Au-0.921-Cu-0.079
466,uoft4_240405_Au-0.8-Cu-0.2_pp0_rep1,uoft,4,240405,Au-0.8-Cu-0.2,pp0,1,,CO2R,300.0,3.989207502,84.95281341,0.319253438,0.029906611,0.002809857,85.30840811,14.69159189,Au-0.921-Cu-0.079
467,uoft4_240405_Au-0.8-Cu-0.2_pp0_rep1,uoft,4,240405,Au-0.8-Cu-0.2,pp0,1,,CO2R,200.0,3.860275745,88.94599176,0.681483301,0.053391556,0.004214785,89.69150718,10.30849282,Au-0.921-Cu-0.079
468,uoft4_240405_Au-0.8-Cu-0.2_pp0_rep2,uoft,4,240405,Au-0.8-Cu-0.2,pp0,2,,CO2R,50.0,3.073635003,81.03873276,17.15127701,0.078160835,0.0059007,98.28593429,1.714065706,Au-0.921-Cu-0.079
469,uoft4_240405_Au-0.8-Cu-0.2_pp0_rep2,uoft,4,240405,Au-0.8-Cu-0.2,pp0,2,,CO2R,300.0,3.826235834,88.89221369,0.766208251,0.046052511,0.006603164,89.71667958,10.28332042,Au-0.921-Cu-0.079
470,uoft4_240405_Au-0.8-Cu-0.2_pp0_rep2,uoft,4,240405,Au-0.8-Cu-0.2,pp0,2,,HER,50.0,2.925640603,,,,,,,Au-0.921-Cu-0.079
471,uoft4_240405_Au-0.8-Cu-0.2_pp0_rep2,uoft,4,240405,Au-0.8-Cu-0.2,pp0,2,,CO2R,100.0,3.404859565,83.95655904,13.00343811,0.093572831,0.013065835,97.08047597,2.919524033,Au-0.921-Cu-0.079
472,uoft4_240405_Au-0.8-Cu-0.2_pp0_rep2,uoft,4,240405,Au-0.8-Cu-0.2,pp0,2,,CO2R,200.0,3.719174551,89.64845467,2.099705305,0.07981212,0.010536964,91.85012489,8.149875109,Au-0.921-Cu-0.079
473,uoft4_240405_Au-0.8-Cu-0.2_pp0_rep2,uoft,4,240405,Au-0.8-Cu-0.2,pp0,2,,CO2R,150.0,3.623522512,91.70394861,3.36935167,0.106049208,0.014892242,95.21005904,4.789940962,Au-0.921-Cu-0.079
474,uoft4_240405_Au-0.8-Cu-0.2_pp0_rep3,uoft,4,240405,Au-0.8-Cu-0.2,pp0,3,,CO2R,300.0,3.642456888,77.85745674,0.0,0.044217749,0.0039338,77.90989214,22.09010786,Au-0.921-Cu-0.079
475,uoft4_240405_Au-0.8-Cu-0.2_pp0_rep3,uoft,4,240405,Au-0.8-Cu-0.2,pp0,3,,CO2R,50.0,2.986550551,89.61016133,2.799607073,0.127699393,0.007586614,92.56284889,7.437151113,Au-0.921-Cu-0.079
476,uoft4_240405_Au-0.8-Cu-0.2_pp0_rep3,uoft,4,240405,Au-0.8-Cu-0.2,pp0,3,,CO2R,150.0,3.472297532,87.9407395,1.483300589,0.138341009,0.012925342,89.5940895,10.4059105,Au-0.921-Cu-0.079
477,uoft4_240405_Au-0.8-Cu-0.2_pp0_rep3,uoft,4,240405,Au-0.8-Cu-0.2,pp0,3,,CO2R,100.0,3.283290282,85.48138693,2.630157171,0.142010532,0.010115485,88.28492463,11.71507537,Au-0.921-Cu-0.079
478,uoft4_240405_Au-0.8-Cu-0.2_pp0_rep3,uoft,4,240405,Au-0.8-Cu-0.2,pp0,3,,CO2R,200.0,3.549649405,86.70991232,0.86935167,0.104030971,0.010115485,87.70626201,12.29373799,Au-0.921-Cu-0.079
479,uoft4_240405_Au-0.8-Cu-0.2_pp0_rep3,uoft,4,240405,Au-0.8-Cu-0.2,pp0,3,,HER,50.0,2.858390388,,,,,,,Au-0.921-Cu-0.079
480,uoft4_240405_Cu-0.111-Pd-0.889_pp0_rep1,uoft,4,240405,Cu-0.111-Pd-0.889,pp0,1,,HER,50.0,2.842110413,,,,,,,Cu-0.11-Pd-0.89
481,uoft4_240405_Cu-0.111-Pd-0.889_pp0_rep1,uoft,4,240405,Cu-0.111-Pd-0.889,pp0,1,,CO2R,200.0,3.917886276,55.4415242,12.31458743,0.102379686,0.013065835,67.87748864,32.12251136,Cu-0.11-Pd-0.89
482,uoft4_240405_Cu-0.111-Pd-0.889_pp0_rep1,uoft,4,240405,Cu-0.111-Pd-0.889,pp0,1,,CO2R,300.0,3.962914771,81.63928938,0.535363458,0.014311139,0.00098345,82.19175982,17.80824018,Cu-0.11-Pd-0.89
483,uoft4_240405_Cu-0.111-Pd-0.889_pp0_rep1,uoft,4,240405,Cu-0.111-Pd-0.889,pp0,1,,CO2R,50.0,3.337378053,61.7790705,19.15520629,0.030823991,0.0,80.97004368,19.02995632,Cu-0.11-Pd-0.89
484,uoft4_240405_Cu-0.111-Pd-0.889_pp0_rep1,uoft,4,240405,Cu-0.111-Pd-0.889,pp0,1,,CO2R,100.0,3.705119794,65.84193015,15.41257367,0.042382988,0.004636264,81.30696028,18.69303972,Cu-0.11-Pd-0.89
485,uoft4_240405_Cu-0.111-Pd-0.889_pp0_rep1,uoft,4,240405,Cu-0.111-Pd-0.889,pp0,1,,CO2R,150.0,4.024938286,68.57477662,12.79469548,0.072656551,0.007586614,81.45630581,18.54369419,Cu-0.11-Pd-0.89
486,uoft4_240405_Cu-0.111-Pd-0.889_pp0_rep2,uoft,4,240405,Cu-0.111-Pd-0.889,pp0,2,,CO2R,200.0,3.6588751,69.7591496,2.423870334,0.056143699,0.003793307,72.24864128,27.75135872,Cu-0.11-Pd-0.89
487,uoft4_240405_Cu-0.111-Pd-0.889_pp0_rep2,uoft,4,240405,Cu-0.111-Pd-0.889,pp0,2,,CO2R,50.0,3.022982382,72.11826989,9.945972495,0.044034273,0.0,82.11519674,17.88480326,Cu-0.11-Pd-0.89
488,uoft4_240405_Cu-0.111-Pd-0.889_pp0_rep2,uoft,4,240405,Cu-0.111-Pd-0.889,pp0,2,,CO2R,300.0,3.726233508,68.13534495,0.486247544,0.021650184,0.001545421,68.64709479,31.35290521,Cu-0.11-Pd-0.89
489,uoft4_240405_Cu-0.111-Pd-0.889_pp0_rep2,uoft,4,240405,Cu-0.111-Pd-0.889,pp0,2,,CO2R,100.0,3.33953691,63.01889556,8.76719057,0.056143699,0.00295035,71.85111167,28.14888833,Cu-0.11-Pd-0.89
490,uoft4_240405_Cu-0.111-Pd-0.889_pp0_rep2,uoft,4,240405,Cu-0.111-Pd-0.889,pp0,2,,HER,50.0,2.355800868,,,,,,,Cu-0.11-Pd-0.89
491,uoft4_240405_Cu-0.111-Pd-0.889_pp0_rep2,uoft,4,240405,Cu-0.111-Pd-0.889,pp0,2,,CO2R,150.0,3.572772654,57.1135617,6.55697446,0.076693026,0.0059007,63.76235665,36.23764335,Cu-0.11-Pd-0.89
492,uoft4_240405_Cu-0.111-Pd-0.889_pp0_rep3,uoft,4,240405,Cu-0.111-Pd-0.889,pp0,3,,CO2R,150.0,3.574696159,63.87243926,11.23280943,0.079628644,0.0059007,75.20099338,24.79900662,Cu-0.11-Pd-0.89
493,uoft4_240405_Cu-0.111-Pd-0.889_pp0_rep3,uoft,4,240405,Cu-0.111-Pd-0.889,pp0,3,,HER,50.0,2.322217207,,,,,,,Cu-0.11-Pd-0.89
494,uoft4_240405_Cu-0.111-Pd-0.889_pp0_rep3,uoft,4,240405,Cu-0.111-Pd-0.889,pp0,3,,CO2R,50.0,3.008138827,64.45709264,12.18565815,0.047336844,0.0,76.69700771,23.30299229,Cu-0.11-Pd-0.89
495,uoft4_240405_Cu-0.111-Pd-0.889_pp0_rep3,uoft,4,240405,Cu-0.111-Pd-0.889,pp0,3,,CO2R,200.0,3.710875382,73.21214087,4.932465619,0.070179623,0.00568996,78.22962045,21.77037955,Cu-0.11-Pd-0.89
496,uoft4_240405_Cu-0.111-Pd-0.889_pp0_rep3,uoft,4,240405,Cu-0.111-Pd-0.889,pp0,3,,CO2R,300.0,3.812773439,75.71449497,1.861493124,0.043116893,0.003371828,77.62774925,22.37225075,Cu-0.11-Pd-0.89
497,uoft4_240405_Cu-0.111-Pd-0.889_pp0_rep3,uoft,4,240405,Cu-0.111-Pd-0.889,pp0,3,,CO2R,100.0,3.320264299,59.40300069,12.39194499,0.060547126,0.004214785,71.86761625,28.13238375,Cu-0.11-Pd-0.89
498,uoft4_240405_Cu-0.125-Pd-0.875_pp0_rep1,uoft,4,240405,Cu-0.125-Pd-0.875,pp0,1,,CO2R,300.0,3.85154308,82.78369499,2.266699411,0.053575033,0.005057743,85.11429961,14.88570039,Cu-0.091-Pd-0.909
499,uoft4_240405_Cu-0.125-Pd-0.875_pp0_rep1,uoft,4,240405,Cu-0.125-Pd-0.875,pp0,1,,CO2R,150.0,3.747106937,82.66797799,8.182711198,0.089536356,0.007024642,90.95779506,9.042204943,Cu-0.091-Pd-0.909
500,uoft4_240405_Cu-0.125-Pd-0.875_pp0_rep1,uoft,4,240405,Cu-0.125-Pd-0.875,pp0,1,,CO2R,200.0,3.766262714,86.17506121,2.644891945,0.053941985,0.004636264,88.88446289,11.11553711,Cu-0.091-Pd-0.909
501,uoft4_240405_Cu-0.125-Pd-0.875_pp0_rep1,uoft,4,240405,Cu-0.125-Pd-0.875,pp0,1,,CO2R,100.0,3.520828874,77.9702442,13.51178782,0.053941985,0.003793307,91.54668738,8.453312617,Cu-0.091-Pd-0.909
502,uoft4_240405_Cu-0.125-Pd-0.875_pp0_rep1,uoft,4,240405,Cu-0.125-Pd-0.875,pp0,1,,HER,50.0,2.646263074,,,,,,,Cu-0.091-Pd-0.909
503,uoft4_240405_Cu-0.125-Pd-0.875_pp0_rep1,uoft,4,240405,Cu-0.125-Pd-0.875,pp0,1,,CO2R,50.0,3.20047009,72.2965536,20.00982318,0.039630846,0.0,92.3529277,7.647072298,Cu-0.091-Pd-0.909
504,uoft4_240405_Cu-0.125-Pd-0.875_pp0_rep2,uoft,4,240405,Cu-0.125-Pd-0.875,pp0,2,,CO2R,200.0,3.626525694,80.61562284,6.472249509,0.170632809,0.012012139,87.28089741,12.71910259,Cu-0.091-Pd-0.909
505,uoft4_240405_Cu-0.125-Pd-0.875_pp0_rep2,uoft,4,240405,Cu-0.125-Pd-0.875,pp0,2,,CO2R,300.0,3.733628837,80.69241876,1.385068762,0.062014935,0.005198235,82.14881978,17.85118022,Cu-0.091-Pd-0.909
506,uoft4_240405_Cu-0.125-Pd-0.875_pp0_rep2,uoft,4,240405,Cu-0.125-Pd-0.875,pp0,2,,HER,50.0,2.560101793,,,,,,,Cu-0.091-Pd-0.909
507,uoft4_240405_Cu-0.125-Pd-0.875_pp0_rep2,uoft,4,240405,Cu-0.125-Pd-0.875,pp0,2,,CO2R,150.0,3.471978605,76.52597878,10.02455796,0.118892538,0.007586614,86.68525407,13.31474593,Cu-0.091-Pd-0.909
508,uoft4_240405_Cu-0.125-Pd-0.875_pp0_rep2,uoft,4,240405,Cu-0.125-Pd-0.875,pp0,2,,CO2R,100.0,3.342101,77.3374626,13.36444008,0.074858265,0.005057743,90.78972734,9.210272663,Cu-0.091-Pd-0.909
509,uoft4_240405_Cu-0.125-Pd-0.875_pp0_rep2,uoft,4,240405,Cu-0.125-Pd-0.875,pp0,2,,CO2R,50.0,2.998588296,73.4830191,17.34282908,0.049538558,0.003371828,90.88666722,9.113332778,Cu-0.091-Pd-0.909
510,uoft4_240405_Cu-0.125-Pd-0.875_pp0_rep3,uoft,4,240405,Cu-0.125-Pd-0.875,pp0,3,,CO2R,150.0,3.700882714,69.56328862,9.74459725,0.102746638,0.010396471,79.42860811,20.57139189,Cu-0.091-Pd-0.909
511,uoft4_240405_Cu-0.125-Pd-0.875_pp0_rep3,uoft,4,240405,Cu-0.125-Pd-0.875,pp0,3,,CO2R,50.0,3.163377508,73.53449539,15.92829077,0.037429132,0.007586614,89.51472197,10.48527803,Cu-0.091-Pd-0.909
512,uoft4_240405_Cu-0.125-Pd-0.875_pp0_rep3,uoft,4,240405,Cu-0.125-Pd-0.875,pp0,3,,CO2R,200.0,3.730817346,82.25407521,6.50540275,0.122470323,0.013276574,88.90436924,11.09563076,Cu-0.091-Pd-0.909
513,uoft4_240405_Cu-0.125-Pd-0.875_pp0_rep3,uoft,4,240405,Cu-0.125-Pd-0.875,pp0,3,,CO2R,300.0,3.711813495,81.46539999,0.650785855,0.013577234,0.001404928,82.13281564,17.86718436,Cu-0.091-Pd-0.909
514,uoft4_240405_Cu-0.125-Pd-0.875_pp0_rep3,uoft,4,240405,Cu-0.125-Pd-0.875,pp0,3,,HER,50.0,2.596922793,,,,,,,Cu-0.091-Pd-0.909
515,uoft4_240405_Cu-0.125-Pd-0.875_pp0_rep3,uoft,4,240405,Cu-0.125-Pd-0.875,pp0,3,,CO2R,100.0,3.483292316,78.31237314,12.12671906,0.057794984,0.006322178,90.51012943,9.489870568,Cu-0.091-Pd-0.909
516,uoft4_240405_Cu-0.167-Pd-0.833_pp0_rep1,uoft,4,240405,Cu-0.167-Pd-0.833,pp0,1,,CO2R,300.0,3.710536193,84.34786248,0.997053045,0.033576133,0.003371828,85.38482923,14.61517077,Cu-0.125-Pd-0.875
517,uoft4_240405_Cu-0.167-Pd-0.833_pp0_rep1,uoft,4,240405,Cu-0.167-Pd-0.833,pp0,1,,CO2R,50.0,3.006563007,74.96076503,17.37229862,0.039630846,0.004214785,92.38382936,7.616170641,Cu-0.125-Pd-0.875
518,uoft4_240405_Cu-0.167-Pd-0.833_pp0_rep1,uoft,4,240405,Cu-0.167-Pd-0.833,pp0,1,,CO2R,200.0,3.616740648,86.8947875,2.044449902,0.063024054,0.007375875,89.01507453,10.98492547,Cu-0.125-Pd-0.875
519,uoft4_240405_Cu-0.167-Pd-0.833_pp0_rep1,uoft,4,240405,Cu-0.167-Pd-0.833,pp0,1,,HER,50.0,2.551168554,,,,,,,Cu-0.125-Pd-0.875
520,uoft4_240405_Cu-0.167-Pd-0.833_pp0_rep1,uoft,4,240405,Cu-0.167-Pd-0.833,pp0,1,,CO2R,100.0,3.318686615,81.49511394,12.12671906,0.060547126,0.0,93.68930019,6.310699806,Cu-0.125-Pd-0.875
521,uoft4_240405_Cu-0.167-Pd-0.833_pp0_rep1,uoft,4,240405,Cu-0.167-Pd-0.833,pp0,1,,CO2R,150.0,3.540897877,83.99171357,7.239685658,0.135405391,0.014330271,91.3897026,8.610297397,Cu-0.125-Pd-0.875
522,uoft4_240405_Cu-0.167-Pd-0.833_pp0_rep2,uoft,4,240405,Cu-0.167-Pd-0.833,pp0,2,,CO2R,100.0,3.39606994,78.32995041,12.50982318,0.125497679,0.010115485,90.98329541,9.016704591,Cu-0.125-Pd-0.875
523,uoft4_240405_Cu-0.167-Pd-0.833_pp0_rep2,uoft,4,240405,Cu-0.167-Pd-0.833,pp0,2,,CO2R,50.0,3.0679569,72.1848124,16.5913556,0.049538558,0.0,88.83262663,11.16737337,Cu-0.125-Pd-0.875
524,uoft4_240405_Cu-0.167-Pd-0.833_pp0_rep2,uoft,4,240405,Cu-0.167-Pd-0.833,pp0,2,,HER,50.0,2.598020471,,,,,,,Cu-0.125-Pd-0.875
525,uoft4_240405_Cu-0.167-Pd-0.833_pp0_rep2,uoft,4,240405,Cu-0.167-Pd-0.833,pp0,2,,CO2R,150.0,3.592852728,80.44905731,9.882121807,0.352641139,0.027536598,90.71860646,9.28139354,Cu-0.125-Pd-0.875
526,uoft4_240405_Cu-0.167-Pd-0.833_pp0_rep2,uoft,4,240405,Cu-0.167-Pd-0.833,pp0,2,,CO2R,200.0,3.746739096,81.36140116,5.809184676,0.475570152,0.038565287,87.69485424,12.30514576,Cu-0.125-Pd-0.875
527,uoft4_240405_Cu-0.167-Pd-0.833_pp0_rep2,uoft,4,240405,Cu-0.167-Pd-0.833,pp0,2,,CO2R,300.0,3.814440169,84.18883007,1.078094303,0.0845825,0.008148585,85.36278596,14.63721404,Cu-0.125-Pd-0.875
528,uoft4_240405_Cu-0.167-Pd-0.833_pp0_rep3,uoft,4,240405,Cu-0.167-Pd-0.833,pp0,3,,HER,50.0,2.635176198,,,,,,,Cu-0.125-Pd-0.875
529,uoft4_240405_Cu-0.167-Pd-0.833_pp0_rep3,uoft,4,240405,Cu-0.167-Pd-0.833,pp0,3,,CO2R,150.0,3.617435947,81.33043169,9.2043222,0.33502743,0.025850684,90.90354066,9.096459341,Cu-0.125-Pd-0.875
530,uoft4_240405_Cu-0.167-Pd-0.833_pp0_rep3,uoft,4,240405,Cu-0.167-Pd-0.833,pp0,3,,CO2R,100.0,3.401557874,83.51775513,12.33300589,0.126598536,0.010115485,95.99439512,4.00560488,Cu-0.125-Pd-0.875
531,uoft4_240405_Cu-0.167-Pd-0.833_pp0_rep3,uoft,4,240405,Cu-0.167-Pd-0.833,pp0,3,,CO2R,50.0,3.091399352,76.07943251,16.38506876,0.051740271,0.0,92.52415019,7.475849806,Cu-0.125-Pd-0.875
532,uoft4_240405_Cu-0.167-Pd-0.833_pp0_rep3,uoft,4,240405,Cu-0.167-Pd-0.833,pp0,3,,CO2R,300.0,3.829972339,75.3179602,1.500491159,0.120543823,0.011098935,76.95454274,23.04545726,Cu-0.125-Pd-0.875
533,uoft4_240405_Cu-0.167-Pd-0.833_pp0_rep3,uoft,4,240405,Cu-0.167-Pd-0.833,pp0,3,,CO2R,200.0,3.741636917,73.95823307,4.324656189,0.282369778,0.023602799,78.59825336,21.40174664,Cu-0.125-Pd-0.875
534,uoft4_240405_Cu-0.25-Pd-0.75_pp0_rep1,uoft,4,240405,Cu-0.25-Pd-0.75,pp0,1,,CO2R,300.0,3.838352216,82.22164096,1.991650295,0.038346513,0.008991542,84.26408935,15.73591065,Cu-0.197-Pd-0.803
535,uoft4_240405_Cu-0.25-Pd-0.75_pp0_rep1,uoft,4,240405,Cu-0.25-Pd-0.75,pp0,1,,CO2R,200.0,3.732289256,82.10404068,5.21611002,0.076234336,0.019598752,87.42463388,12.57536612,Cu-0.197-Pd-0.803
536,uoft4_240405_Cu-0.25-Pd-0.75_pp0_rep1,uoft,4,240405,Cu-0.25-Pd-0.75,pp0,1,,HER,50.0,2.383347496,,,,,,,Cu-0.197-Pd-0.803
537,uoft4_240405_Cu-0.25-Pd-0.75_pp0_rep1,uoft,4,240405,Cu-0.25-Pd-0.75,pp0,1,,CO2R,50.0,2.999753442,59.8681705,27.58349705,0.029723135,0.0,87.48732218,12.51267782,Cu-0.197-Pd-0.803
538,uoft4_240405_Cu-0.25-Pd-0.75_pp0_rep1,uoft,4,240405,Cu-0.25-Pd-0.75,pp0,1,,CO2R,100.0,3.326398146,68.95750068,22.67681729,0.046235987,0.006322178,91.69379621,8.306203793,Cu-0.197-Pd-0.803
539,uoft4_240405_Cu-0.25-Pd-0.75_pp0_rep1,uoft,4,240405,Cu-0.25-Pd-0.75,pp0,1,,CO2R,150.0,3.663260688,75.09468706,16.12966601,0.119626443,0.025288713,91.38047216,8.619527843,Cu-0.197-Pd-0.803
540,uoft4_240405_Cu-0.25-Pd-0.75_pp0_rep2,uoft,4,240405,Cu-0.25-Pd-0.75,pp0,2,,CO2R,300.0,3.86046604,85.55462554,1.404715128,0.03375961,0.005760207,87.00182623,12.99817377,Cu-0.197-Pd-0.803
541,uoft4_240405_Cu-0.25-Pd-0.75_pp0_rep2,uoft,4,240405,Cu-0.25-Pd-0.75,pp0,2,,CO2R,100.0,3.468446894,75.81012367,18.293222,0.049538558,0.005057743,94.16436775,5.835632245,Cu-0.197-Pd-0.803
542,uoft4_240405_Cu-0.25-Pd-0.75_pp0_rep2,uoft,4,240405,Cu-0.25-Pd-0.75,pp0,2,,CO2R,50.0,3.031432558,66.07796773,22.52946955,0.036328276,0.0,88.64969705,11.35030295,Cu-0.197-Pd-0.803
543,uoft4_240405_Cu-0.25-Pd-0.75_pp0_rep2,uoft,4,240405,Cu-0.25-Pd-0.75,pp0,2,,CO2R,150.0,3.672213365,78.65659461,11.7043222,0.113021302,0.017140128,90.49931643,9.500683574,Cu-0.197-Pd-0.803
544,uoft4_240405_Cu-0.25-Pd-0.75_pp0_rep2,uoft,4,240405,Cu-0.25-Pd-0.75,pp0,2,,CO2R,200.0,3.778874276,84.93303898,4.015225933,0.072656551,0.012855096,89.0399552,10.9600448,Cu-0.197-Pd-0.803
545,uoft4_240405_Cu-0.25-Pd-0.75_pp0_rep2,uoft,4,240405,Cu-0.25-Pd-0.75,pp0,2,,HER,50.0,2.447595388,,,,,,,Cu-0.197-Pd-0.803
546,uoft4_240405_Cu-0.25-Pd-0.75_pp0_rep3,uoft,4,240405,Cu-0.25-Pd-0.75,pp0,3,,CO2R,300.0,3.859662468,80.21281048,2.239685658,0.048437701,0.008851049,82.5147278,17.4852722,Cu-0.197-Pd-0.803
547,uoft4_240405_Cu-0.25-Pd-0.75_pp0_rep3,uoft,4,240405,Cu-0.25-Pd-0.75,pp0,3,,CO2R,50.0,3.013426299,61.32582812,28.67387033,0.04513513,0.0,90.05076507,9.949234925,Cu-0.197-Pd-0.803
548,uoft4_240405_Cu-0.25-Pd-0.75_pp0_rep3,uoft,4,240405,Cu-0.25-Pd-0.75,pp0,3,,CO2R,200.0,3.729912502,82.8451108,5.433447937,0.089444618,0.015805446,88.39295318,11.60704682,Cu-0.197-Pd-0.803
549,uoft4_240405_Cu-0.25-Pd-0.75_pp0_rep3,uoft,4,240405,Cu-0.25-Pd-0.75,pp0,3,,CO2R,150.0,3.593881641,80.19251292,16.97937132,0.096508449,0.014611256,97.29288976,2.707110238,Cu-0.197-Pd-0.803
550,uoft4_240405_Cu-0.25-Pd-0.75_pp0_rep3,uoft,4,240405,Cu-0.25-Pd-0.75,pp0,3,,CO2R,100.0,3.339413844,70.19104815,22.39685658,0.051189843,0.004636264,92.64916804,7.350831962,Cu-0.197-Pd-0.803
551,uoft4_240405_Cu-0.25-Pd-0.75_pp0_rep3,uoft,4,240405,Cu-0.25-Pd-0.75,pp0,3,,HER,50.0,2.418745893,,,,,,,Cu-0.197-Pd-0.803
552,uoft4_240405_Cu-0.333-Pd-0.667_pp0_rep1,uoft,4,240405,Cu-0.333-Pd-0.667,pp0,1,,CO2R,50.0,3.053867216,67.22300111,26.478389,0.02421885,0.0,93.72956328,6.270436715,Cu-0.263-Pd-0.737
553,uoft4_240405_Cu-0.333-Pd-0.667_pp0_rep1,uoft,4,240405,Cu-0.333-Pd-0.667,pp0,1,,CO2R,150.0,3.658132704,79.84598966,17.84381139,0.237051171,0.059568968,97.99301174,2.006988257,Cu-0.263-Pd-0.737
554,uoft4_240405_Cu-0.333-Pd-0.667_pp0_rep1,uoft,4,240405,Cu-0.333-Pd-0.667,pp0,1,,HER,50.0,2.546157793,,,,,,,Cu-0.263-Pd-0.737
555,uoft4_240405_Cu-0.333-Pd-0.667_pp0_rep1,uoft,4,240405,Cu-0.333-Pd-0.667,pp0,1,,CO2R,200.0,3.764736473,86.56176107,7.503683694,0.264756068,0.069754699,94.40984135,5.590158645,Cu-0.263-Pd-0.737
556,uoft4_240405_Cu-0.333-Pd-0.667_pp0_rep1,uoft,4,240405,Cu-0.333-Pd-0.667,pp0,1,,CO2R,300.0,3.860737668,86.98968382,2.831532417,0.127148964,0.031329905,89.98579136,10.01420864,Cu-0.263-Pd-0.737
557,uoft4_240405_Cu-0.333-Pd-0.667_pp0_rep1,uoft,4,240405,Cu-0.333-Pd-0.667,pp0,1,,CO2R,100.0,3.403352326,76.24578878,21.74852652,0.069904409,0.027396106,98.09606444,1.903935565,Cu-0.263-Pd-0.737
558,uoft4_240405_Cu-0.333-Pd-0.667_pp0_rep2,uoft,4,240405,Cu-0.333-Pd-0.667,pp0,2,,CO2R,100.0,3.380799947,68.40758334,21.25491159,0.07981212,0.028239063,89.77450044,10.22549956,Cu-0.263-Pd-0.737
559,uoft4_240405_Cu-0.333-Pd-0.667_pp0_rep2,uoft,4,240405,Cu-0.333-Pd-0.667,pp0,2,,CO2R,200.0,3.646412086,81.0676097,6.980599214,0.231179935,0.065118435,88.3494502,11.6505498,Cu-0.263-Pd-0.737
560,uoft4_240405_Cu-0.333-Pd-0.667_pp0_rep2,uoft,4,240405,Cu-0.333-Pd-0.667,pp0,2,,CO2R,50.0,3.007804179,63.58576241,25.04911591,0.012109425,0.0,88.64698775,11.35301225,Cu-0.263-Pd-0.737
561,uoft4_240405_Cu-0.333-Pd-0.667_pp0_rep2,uoft,4,240405,Cu-0.333-Pd-0.667,pp0,2,,HER,50.0,2.505481264,,,,,,,Cu-0.263-Pd-0.737
562,uoft4_240405_Cu-0.333-Pd-0.667_pp0_rep2,uoft,4,240405,Cu-0.333-Pd-0.667,pp0,2,,CO2R,300.0,3.770407266,83.45832723,1.43172888,0.051740271,0.016016185,84.96044878,15.03955122,Cu-0.263-Pd-0.737
563,uoft4_240405_Cu-0.333-Pd-0.667_pp0_rep2,uoft,4,240405,Cu-0.333-Pd-0.667,pp0,2,,CO2R,150.0,3.668238542,72.82596413,18.77210216,0.358879328,0.07249431,92.03405331,7.965946685,Cu-0.263-Pd-0.737
564,uoft4_240405_Cu-0.375-Pd-0.625_pp0_rep1,uoft,4,240405,Cu-0.375-Pd-0.625,pp0,1,,CO2R,50.0,3.162177063,63.62970558,19.14047151,0.037429132,0.028660541,82.84219826,17.15780174,Cu-0.326-Pd-0.674
565,uoft4_240405_Cu-0.375-Pd-0.625_pp0_rep1,uoft,4,240405,Cu-0.375-Pd-0.625,pp0,1,,HER,50.0,2.70052857,,,,,,,Cu-0.326-Pd-0.674
566,uoft4_240405_Cu-0.375-Pd-0.625_pp0_rep1,uoft,4,240405,Cu-0.375-Pd-0.625,pp0,1,,CO2R,100.0,3.54951688,71.81757308,16.00933202,0.08696769,0.139509399,88.0583251,11.9416749,Cu-0.326-Pd-0.674
567,uoft4_240405_Cu-0.375-Pd-0.625_pp0_rep1,uoft,4,240405,Cu-0.375-Pd-0.625,pp0,1,,CO2R,150.0,3.753702306,73.86344138,13.3497053,0.256866594,0.201466745,87.67905915,12.32094085,Cu-0.326-Pd-0.674
568,uoft4_240405_Cu-0.375-Pd-0.625_pp0_rep1,uoft,4,240405,Cu-0.375-Pd-0.625,pp0,1,,CO2R,200.0,3.976582013,80.22013434,5.728143418,0.310716841,0.131922785,86.39981462,13.60018538,Cu-0.326-Pd-0.674
569,uoft4_240405_Cu-0.375-Pd-0.625_pp0_rep1,uoft,4,240405,Cu-0.375-Pd-0.625,pp0,1,,CO2R,300.0,4.012053349,81.81966561,5.270137525,0.426765499,0.127286521,87.65423527,12.34576473,Cu-0.326-Pd-0.674
570,uoft4_240405_Cu-0.375-Pd-0.625_pp0_rep2,uoft,4,240405,Cu-0.375-Pd-0.625,pp0,2,,CO2R,100.0,3.594785455,63.13691435,18.02799607,0.148615673,0.120964343,81.43844477,18.56155523,Cu-0.326-Pd-0.674
571,uoft4_240405_Cu-0.375-Pd-0.625_pp0_rep2,uoft,4,240405,Cu-0.375-Pd-0.625,pp0,2,,HER,50.0,2.555713661,,,,,,,Cu-0.326-Pd-0.674
572,uoft4_240405_Cu-0.375-Pd-0.625_pp0_rep2,uoft,4,240405,Cu-0.375-Pd-0.625,pp0,2,,CO2R,200.0,4.181015854,80.7760154,5.584479371,0.307414271,0.111059597,86.78341726,13.21658274,Cu-0.326-Pd-0.674
573,uoft4_240405_Cu-0.375-Pd-0.625_pp0_rep2,uoft,4,240405,Cu-0.375-Pd-0.625,pp0,2,,CO2R,300.0,3.905334193,82.38276591,1.222986248,0.051556795,0.019668999,83.67879035,16.32120965,Cu-0.326-Pd-0.674
574,uoft4_240405_Cu-0.375-Pd-0.625_pp0_rep2,uoft,4,240405,Cu-0.375-Pd-0.625,pp0,2,,CO2R,150.0,3.824439372,69.81522945,12.09724951,0.507128048,0.206243502,82.63145247,17.36854753,Cu-0.326-Pd-0.674
575,uoft4_240405_Cu-0.375-Pd-0.625_pp0_rep2,uoft,4,240405,Cu-0.375-Pd-0.625,pp0,2,,CO2R,50.0,3.156943385,58.15689803,21.83693517,0.02421885,0.010115485,80.03212186,19.96787814,Cu-0.326-Pd-0.674
576,uoft4_240405_Cu-0.375-Pd-0.625_pp0_rep3,uoft,4,240405,Cu-0.375-Pd-0.625,pp0,3,,CO2R,150.0,3.63220999,90.86442487,13.98821218,0.439975781,0.162409733,105.4626017,-5.462601691,Cu-0.326-Pd-0.674
577,uoft4_240405_Cu-0.375-Pd-0.625_pp0_rep3,uoft,4,240405,Cu-0.375-Pd-0.625,pp0,3,,CO2R,100.0,3.409459179,75.22567955,16.21561886,0.139808818,0.075023181,91.6620619,8.337938099,Cu-0.326-Pd-0.674
578,uoft4_240405_Cu-0.375-Pd-0.625_pp0_rep3,uoft,4,240405,Cu-0.375-Pd-0.625,pp0,3,,CO2R,300.0,3.900345236,101.9843479,3.619842829,0.272095114,0.077271067,105.9606417,-5.960641709,Cu-0.326-Pd-0.674
579,uoft4_240405_Cu-0.375-Pd-0.625_pp0_rep3,uoft,4,240405,Cu-0.375-Pd-0.625,pp0,3,,CO2R,50.0,3.076315515,78.09328507,24.17976424,0.047336844,0.016016185,102.3423338,-2.342333829,Cu-0.326-Pd-0.674
580,uoft4_240405_Cu-0.375-Pd-0.625_pp0_rep3,uoft,4,240405,Cu-0.375-Pd-0.625,pp0,3,,CO2R,200.0,3.79436585,96.45117077,8.454076621,0.56831734,0.159740369,105.6441795,-5.644179503,Cu-0.326-Pd-0.674
581,uoft4_240405_Cu-0.375-Pd-0.625_pp0_rep3,uoft,4,240405,Cu-0.375-Pd-0.625,pp0,3,,HER,50.0,2.511195347,,,,,,,Cu-0.326-Pd-0.674
582,uoft4_240405_Cu-0.444-Pd-0.556_pp0_rep1,uoft,4,240405,Cu-0.444-Pd-0.556,pp0,1,,CO2R,100.0,3.26699507,57.8781728,14.07907662,0.035227419,0.005479221,72.00240468,27.99759532,Cu-0.376-Pd-0.624
583,uoft4_240405_Cu-0.444-Pd-0.556_pp0_rep1,uoft,4,240405,Cu-0.444-Pd-0.556,pp0,1,,CO2R,300.0,3.689516957,83.43635565,1.028978389,0.03467699,0.005057743,84.50869357,15.49130643,Cu-0.376-Pd-0.624
584,uoft4_240405_Cu-0.444-Pd-0.556_pp0_rep1,uoft,4,240405,Cu-0.444-Pd-0.556,pp0,1,,CO2R,50.0,2.958447741,65.32967838,13.4675835,0.025319707,0.0,78.82851307,21.17148693,Cu-0.376-Pd-0.624
585,uoft4_240405_Cu-0.444-Pd-0.556_pp0_rep1,uoft,4,240405,Cu-0.444-Pd-0.556,pp0,1,,CO2R,200.0,3.619816375,72.80566658,3.878929273,0.07458305,0.013487313,76.77983343,23.22016657,Cu-0.376-Pd-0.624
586,uoft4_240405_Cu-0.444-Pd-0.556_pp0_rep1,uoft,4,240405,Cu-0.444-Pd-0.556,pp0,1,,HER,50.0,2.598080554,,,,,,,Cu-0.376-Pd-0.624
587,uoft4_240405_Cu-0.444-Pd-0.556_pp0_rep1,uoft,4,240405,Cu-0.444-Pd-0.556,pp0,1,,CO2R,150.0,3.449933419,51.17956015,13.30058939,0.056877603,0.011520414,64.55447905,35.44552095,Cu-0.376-Pd-0.624
588,uoft4_240405_Cu-0.444-Pd-0.556_pp0_rep2,uoft,4,240405,Cu-0.444-Pd-0.556,pp0,2,,CO2R,150.0,3.561715771,56.15685618,16.53732809,0.046602939,0.009553514,72.75561316,27.24438684,Cu-0.376-Pd-0.624
589,uoft4_240405_Cu-0.444-Pd-0.556_pp0_rep2,uoft,4,240405,Cu-0.444-Pd-0.556,pp0,2,,CO2R,300.0,3.825639794,80.34924355,0.712180747,0.019264995,0.002247886,81.08491434,18.91508566,Cu-0.376-Pd-0.624
590,uoft4_240405_Cu-0.444-Pd-0.556_pp0_rep2,uoft,4,240405,Cu-0.444-Pd-0.556,pp0,2,,CO2R,50.0,3.020188538,58.81479001,14.29273084,0.033025705,0.0,73.14548947,26.85451053,Cu-0.376-Pd-0.624
591,uoft4_240405_Cu-0.444-Pd-0.556_pp0_rep2,uoft,4,240405,Cu-0.444-Pd-0.556,pp0,2,,HER,50.0,2.669751355,,,,,,,Cu-0.376-Pd-0.624
592,uoft4_240405_Cu-0.444-Pd-0.556_pp0_rep2,uoft,4,240405,Cu-0.444-Pd-0.556,pp0,2,,CO2R,100.0,3.335594555,60.03641005,15.84724951,0.031924848,0.0059007,75.92593373,24.07406627,Cu-0.376-Pd-0.624
593,uoft4_240405_Cu-0.444-Pd-0.556_pp0_rep2,uoft,4,240405,Cu-0.444-Pd-0.556,pp0,2,,CO2R,200.0,3.719706688,68.7246019,9.57391945,0.099352329,0.019388013,78.42591178,21.57408822,Cu-0.376-Pd-0.624
594,uoft4_240405_Cu-0.444-Pd-0.556_pp0_rep3,uoft,4,240405,Cu-0.444-Pd-0.556,pp0,3,,HER,50.0,2.632083909,,,,,,,Cu-0.376-Pd-0.624
595,uoft4_240405_Cu-0.444-Pd-0.556_pp0_rep3,uoft,4,240405,Cu-0.444-Pd-0.556,pp0,3,,CO2R,100.0,3.270844814,59.16696311,13.50442043,0.038529989,0.007165135,72.72202157,27.27797843,Cu-0.376-Pd-0.624
596,uoft4_240405_Cu-0.444-Pd-0.556_pp0_rep3,uoft,4,240405,Cu-0.444-Pd-0.556,pp0,3,,CO2R,150.0,3.486656336,51.03936052,12.93222004,0.066785315,0.011239428,64.05652538,35.94347462,Cu-0.376-Pd-0.624
597,uoft4_240405_Cu-0.444-Pd-0.556_pp0_rep3,uoft,4,240405,Cu-0.444-Pd-0.556,pp0,3,,CO2R,300.0,3.781680086,72.56230513,1.087917485,0.043483845,0.00491725,73.70208375,26.29791625,Cu-0.376-Pd-0.624
598,uoft4_240405_Cu-0.444-Pd-0.556_pp0_rep3,uoft,4,240405,Cu-0.444-Pd-0.556,pp0,3,,CO2R,50.0,2.963492226,63.74019126,12.53929273,0.026420564,0.0,76.31084746,23.68915254,Cu-0.376-Pd-0.624
599,uoft4_240405_Cu-0.444-Pd-0.556_pp0_rep3,uoft,4,240405,Cu-0.444-Pd-0.556,pp0,3,,CO2R,200.0,3.690933575,64.51892695,7.006385069,0.11118654,0.016859142,71.66349066,28.33650934,Cu-0.376-Pd-0.624
600,uoft4_240405_Cu-0.5-Pd-0.5_pp0_rep1,uoft,4,240405,Cu-0.5-Pd-0.5,pp0,1,,CO2R,50.0,3.285727296,78.64822449,7.175834971,0.078160835,0.053949254,85.96210104,14.03789896,Cu-0.434-Pd-0.566
601,uoft4_240405_Cu-0.5-Pd-0.5_pp0_rep1,uoft,4,240405,Cu-0.5-Pd-0.5,pp0,1,,CO2R,100.0,3.679685671,80.41976187,5.031925344,0.202557657,0.125179128,85.78535549,14.21464451,Cu-0.434-Pd-0.566
602,uoft4_240405_Cu-0.5-Pd-0.5_pp0_rep1,uoft,4,240405,Cu-0.5-Pd-0.5,pp0,1,,CO2R,300.0,3.850266581,80.42583021,0.326620825,0.026053612,0.009974992,80.79012728,19.20987272,Cu-0.434-Pd-0.566
603,uoft4_240405_Cu-0.5-Pd-0.5_pp0_rep1,uoft,4,240405,Cu-0.5-Pd-0.5,pp0,1,,CO2R,150.0,3.896344412,83.46188453,2.229862475,0.133937581,0.060973896,85.89094234,14.10905766,Cu-0.434-Pd-0.566
604,uoft4_240405_Cu-0.5-Pd-0.5_pp0_rep1,uoft,4,240405,Cu-0.5-Pd-0.5,pp0,1,,CO2R,200.0,3.930878635,85.13266651,1.757121807,0.199530301,0.076498356,87.17100703,12.82899297,Cu-0.434-Pd-0.566
605,uoft4_240405_Cu-0.5-Pd-0.5_pp0_rep1,uoft,4,240405,Cu-0.5-Pd-0.5,pp0,1,,HER,50.0,2.747143132,,,,,,,Cu-0.434-Pd-0.566
606,uoft4_240405_Cu-0.5-Pd-0.5_pp0_rep2,uoft,4,240405,Cu-0.5-Pd-0.5,pp0,2,,CO2R,300.0,3.966787601,86.39833434,1.525049116,0.255582262,0.059709461,88.24477144,11.75522856,Cu-0.434-Pd-0.566
607,uoft4_240405_Cu-0.5-Pd-0.5_pp0_rep2,uoft,4,240405,Cu-0.5-Pd-0.5,pp0,2,,CO2R,200.0,3.891243246,87.95507334,2.243369352,0.296405702,0.089142713,90.5926412,9.407358799,Cu-0.434-Pd-0.566
608,uoft4_240405_Cu-0.5-Pd-0.5_pp0_rep2,uoft,4,240405,Cu-0.5-Pd-0.5,pp0,2,,CO2R,150.0,3.85898104,83.98250643,3.217092338,0.23191384,0.084576695,87.52333891,12.47666109,Cu-0.434-Pd-0.566
609,uoft4_240405_Cu-0.5-Pd-0.5_pp0_rep2,uoft,4,240405,Cu-0.5-Pd-0.5,pp0,2,,CO2R,50.0,3.248592827,83.20575865,6.026522593,0.060547126,0.018545056,89.31928208,10.68071792,Cu-0.434-Pd-0.566
610,uoft4_240405_Cu-0.5-Pd-0.5_pp0_rep2,uoft,4,240405,Cu-0.5-Pd-0.5,pp0,2,,CO2R,100.0,3.63888505,84.32693716,4.413064833,0.143111388,0.074180224,88.96470797,11.03529203,Cu-0.434-Pd-0.566
611,uoft4_240405_Cu-0.5-Pd-0.5_pp0_rep2,uoft,4,240405,Cu-0.5-Pd-0.5,pp0,2,,HER,50.0,2.801712909,,,,,,,Cu-0.434-Pd-0.566
612,uoft4_240405_Cu-0.5-Pd-0.5_pp0_rep3,uoft,4,240405,Cu-0.5-Pd-0.5,pp0,3,,CO2R,200.0,3.713975169,77.29822763,0.865667976,0.172559309,0.046994858,78.39036984,21.60963016,Cu-0.434-Pd-0.566
613,uoft4_240405_Cu-0.5-Pd-0.5_pp0_rep3,uoft,4,240405,Cu-0.5-Pd-0.5,pp0,3,,CO2R,50.0,3.07793591,79.67900563,4.995088409,0.055042842,0.012644356,84.74968989,15.25031011,Cu-0.434-Pd-0.566
614,uoft4_240405_Cu-0.5-Pd-0.5_pp0_rep3,uoft,4,240405,Cu-0.5-Pd-0.5,pp0,3,,HER,50.0,2.700885926,,,,,,,Cu-0.434-Pd-0.566
615,uoft4_240405_Cu-0.5-Pd-0.5_pp0_rep3,uoft,4,240405,Cu-0.5-Pd-0.5,pp0,3,,CO2R,150.0,3.620284492,76.97754713,2.784872299,0.281819349,0.090477395,80.14657916,19.85342084,Cu-0.434-Pd-0.566
616,uoft4_240405_Cu-0.5-Pd-0.5_pp0_rep3,uoft,4,240405,Cu-0.5-Pd-0.5,pp0,3,,CO2R,300.0,3.841890485,82.30052941,0.0,0.043850797,0.009413021,82.35544087,17.64455913,Cu-0.434-Pd-0.566
617,uoft4_240405_Cu-0.5-Pd-0.5_pp0_rep3,uoft,4,240405,Cu-0.5-Pd-0.5,pp0,3,,CO2R,100.0,3.399254163,84.98482914,3.816306483,0.123295965,0.064064739,88.9959107,11.0040893,Cu-0.434-Pd-0.566
618,uoft4_240405_Cu-0.556-Pd-0.444_pp0_rep1,uoft,4,240405,Cu-0.556-Pd-0.444,pp0,1,,CO2R,200.0,3.635506112,76.71033083,0.998280943,0.090820689,0.037090112,77.84467837,22.15532163,Cu-0.554-Pd-0.446
619,uoft4_240405_Cu-0.556-Pd-0.444_pp0_rep1,uoft,4,240405,Cu-0.556-Pd-0.444,pp0,1,,CO2R,300.0,3.72579403,61.0014857,0.0,0.032842229,0.005760207,61.04272435,38.95727565,Cu-0.554-Pd-0.446
620,uoft4_240405_Cu-0.556-Pd-0.444_pp0_rep1,uoft,4,240405,Cu-0.556-Pd-0.444,pp0,1,,CO2R,150.0,3.46433297,80.10295256,1.227897839,0.063115792,0.034561241,81.4341294,18.5658706,Cu-0.554-Pd-0.446
621,uoft4_240405_Cu-0.556-Pd-0.444_pp0_rep1,uoft,4,240405,Cu-0.556-Pd-0.444,pp0,1,,CO2R,50.0,2.963588811,62.54619264,0.0,0.050639414,0.006743657,62.61148436,37.38851564,Cu-0.554-Pd-0.446
622,uoft4_240405_Cu-0.556-Pd-0.444_pp0_rep1,uoft,4,240405,Cu-0.556-Pd-0.444,pp0,1,,HER,50.0,2.762800256,,,,,,,Cu-0.554-Pd-0.446
623,uoft4_240405_Cu-0.556-Pd-0.444_pp0_rep1,uoft,4,240405,Cu-0.556-Pd-0.444,pp0,1,,CO2R,100.0,3.262206419,80.92196949,1.436640472,0.048988129,0.02613167,82.43966125,17.56033875,Cu-0.554-Pd-0.446
624,uoft4_240405_Cu-0.556-Pd-0.444_pp0_rep2,uoft,4,240405,Cu-0.556-Pd-0.444,pp0,2,,CO2R,50.0,3.035257203,80.60934525,1.827111984,0.097976258,0.021073927,82.56934756,17.43065244,Cu-0.554-Pd-0.446
625,uoft4_240405_Cu-0.556-Pd-0.444_pp0_rep2,uoft,4,240405,Cu-0.556-Pd-0.444,pp0,2,,HER,50.0,2.788926488,,,,,,,Cu-0.554-Pd-0.446
626,uoft4_240405_Cu-0.556-Pd-0.444_pp0_rep2,uoft,4,240405,Cu-0.556-Pd-0.444,pp0,2,,CO2R,200.0,3.634979894,80.09929063,0.718320236,0.137056676,0.026553148,80.98838791,19.01161209,Cu-0.554-Pd-0.446
627,uoft4_240405_Cu-0.556-Pd-0.444_pp0_rep2,uoft,4,240405,Cu-0.556-Pd-0.444,pp0,2,,CO2R,100.0,3.327665229,80.52459771,1.944990177,0.150817386,0.057742561,82.69149369,17.30850631,Cu-0.554-Pd-0.446
628,uoft4_240405_Cu-0.556-Pd-0.444_pp0_rep2,uoft,4,240405,Cu-0.556-Pd-0.444,pp0,2,,CO2R,300.0,3.736603292,72.88246249,0.0,0.038713465,0.005619714,72.92877283,27.07122717,Cu-0.554-Pd-0.446
629,uoft4_240405_Cu-0.556-Pd-0.444_pp0_rep2,uoft,4,240405,Cu-0.556-Pd-0.444,pp0,2,,CO2R,150.0,3.522886904,85.70298604,1.807465619,0.204392419,0.060411925,87.78777804,12.21222196,Cu-0.554-Pd-0.446
630,uoft4_240405_Cu-0.556-Pd-0.444_pp0_rep3,uoft,4,240405,Cu-0.556-Pd-0.444,pp0,3,,CO2R,300.0,3.79222812,77.29163615,0.793222004,0.205676752,0.042007362,78.3414395,21.6585605,Cu-0.554-Pd-0.446
631,uoft4_240405_Cu-0.556-Pd-0.444_pp0_rep3,uoft,4,240405,Cu-0.556-Pd-0.444,pp0,3,,CO2R,200.0,3.732680518,80.92793321,1.152996071,0.19292516,0.047416337,82.33313376,17.66686624,Cu-0.554-Pd-0.446
632,uoft4_240405_Cu-0.556-Pd-0.444_pp0_rep3,uoft,4,240405,Cu-0.556-Pd-0.444,pp0,3,,CO2R,100.0,3.427199385,76.34874134,1.591355599,0.085866833,0.049734469,78.0836069,21.9163931,Cu-0.554-Pd-0.446
633,uoft4_240405_Cu-0.556-Pd-0.444_pp0_rep3,uoft,4,240405,Cu-0.556-Pd-0.444,pp0,3,,CO2R,50.0,3.132651249,80.70853125,1.502946955,0.061647983,0.015173228,82.29620807,17.70379193,Cu-0.554-Pd-0.446
634,uoft4_240405_Cu-0.556-Pd-0.444_pp0_rep3,uoft,4,240405,Cu-0.556-Pd-0.444,pp0,3,,HER,50.0,2.787964818,,,,,,,Cu-0.554-Pd-0.446
635,uoft4_240405_Cu-0.556-Pd-0.444_pp0_rep3,uoft,4,240405,Cu-0.556-Pd-0.444,pp0,3,,CO2R,150.0,3.637406595,83.67783381,1.773084479,0.148615673,0.062378825,85.67377577,14.32622423,Cu-0.554-Pd-0.446
636,uoft4_240405_Cu-0.75-Pd-0.25_pp0_rep1,uoft,4,240405,Cu-0.75-Pd-0.25,pp0,1,,CO2R,150.0,3.301341143,29.9240411,39.61198428,1.475148157,4.622495715,75.66794009,24.33205991,Cu-0.697-Pd-0.303
637,uoft4_240405_Cu-0.75-Pd-0.25_pp0_rep1,uoft,4,240405,Cu-0.75-Pd-0.25,pp0,1,,CO2R,200.0,3.474371209,37.44397246,22.24950884,4.977524173,10.10073337,74.77173885,25.22826115,Cu-0.697-Pd-0.303
638,uoft4_240405_Cu-0.75-Pd-0.25_pp0_rep1,uoft,4,240405,Cu-0.75-Pd-0.25,pp0,1,,HER,50.0,2.498521942,,,,,,,Cu-0.697-Pd-0.303
639,uoft4_240405_Cu-0.75-Pd-0.25_pp0_rep1,uoft,4,240405,Cu-0.75-Pd-0.25,pp0,1,,CO2R,50.0,2.761996841,51.89185796,8.91453831,0.008806855,0.0,60.81520312,39.18479688,Cu-0.697-Pd-0.303
640,uoft4_240405_Cu-0.75-Pd-0.25_pp0_rep1,uoft,4,240405,Cu-0.75-Pd-0.25,pp0,1,,CO2R,300.0,3.632401272,72.61147963,2.033398821,4.465075317,3.370985417,82.48093918,17.51906082,Cu-0.697-Pd-0.303
641,uoft4_240405_Cu-0.75-Pd-0.25_pp0_rep1,uoft,4,240405,Cu-0.75-Pd-0.25,pp0,1,,CO2R,100.0,3.145450767,29.09539852,31.85658153,0.071005266,0.284919498,61.31037627,38.68962373,Cu-0.697-Pd-0.303
642,uoft4_240405_Cu-0.75-Pd-0.25_pp0_rep2,uoft,4,240405,Cu-0.75-Pd-0.25,pp0,2,,CO2R,200.0,3.598539694,37.69476239,19.29150295,3.998036805,12.12088005,73.39730814,26.60269186,Cu-0.697-Pd-0.303
643,uoft4_240405_Cu-0.75-Pd-0.25_pp0_rep2,uoft,4,240405,Cu-0.75-Pd-0.25,pp0,2,,CO2R,300.0,3.746885365,75.77162108,1.063359528,1.626149019,1.477141813,79.94288483,20.05711517,Cu-0.697-Pd-0.303
644,uoft4_240405_Cu-0.75-Pd-0.25_pp0_rep2,uoft,4,240405,Cu-0.75-Pd-0.25,pp0,2,,CO2R,150.0,3.4083051,32.94021637,33.40373281,1.308918775,5.416280311,73.08760179,26.91239821,Cu-0.697-Pd-0.303
645,uoft4_240405_Cu-0.75-Pd-0.25_pp0_rep2,uoft,4,240405,Cu-0.75-Pd-0.25,pp0,2,,CO2R,100.0,3.211788425,30.92657306,28.2981336,0.047336844,0.187136475,59.46066285,40.53933715,Cu-0.697-Pd-0.303
646,uoft4_240405_Cu-0.75-Pd-0.25_pp0_rep2,uoft,4,240405,Cu-0.75-Pd-0.25,pp0,2,,CO2R,50.0,2.849530568,49.73487623,10.81532417,0.007705998,0.005057743,60.56296413,39.43703587,Cu-0.697-Pd-0.303
647,uoft4_240405_Cu-0.75-Pd-0.25_pp0_rep2,uoft,4,240405,Cu-0.75-Pd-0.25,pp0,2,,HER,50.0,2.576038116,,,,,,,Cu-0.697-Pd-0.303
648,uoft4_240405_Cu-0.75-Pd-0.25_pp0_rep3,uoft,4,240405,Cu-0.75-Pd-0.25,pp0,3,,CO2R,100.0,3.116014844,26.11856285,26.706778,0.023668422,0.075866138,52.92734686,47.07265314,Cu-0.697-Pd-0.303
649,uoft4_240405_Cu-0.75-Pd-0.25_pp0_rep3,uoft,4,240405,Cu-0.75-Pd-0.25,pp0,3,,CO2R,200.0,3.509737794,23.55165415,41.45997053,1.458635304,6.402891343,72.88872149,27.11127851,Cu-0.697-Pd-0.303
650,uoft4_240405_Cu-0.75-Pd-0.25_pp0_rep3,uoft,4,240405,Cu-0.75-Pd-0.25,pp0,3,,CO2R,50.0,2.834598073,45.27025048,9.754420432,0.017613709,0.0,55.04228462,44.95771538,Cu-0.697-Pd-0.303
651,uoft4_240405_Cu-0.75-Pd-0.25_pp0_rep3,uoft,4,240405,Cu-0.75-Pd-0.25,pp0,3,,CO2R,300.0,3.668391465,56.46717864,5.28978389,4.594059043,8.080024727,74.4310463,25.5689537,Cu-0.697-Pd-0.303
652,uoft4_240405_Cu-0.75-Pd-0.25_pp0_rep3,uoft,4,240405,Cu-0.75-Pd-0.25,pp0,3,,HER,50.0,2.534139306,,,,,,,Cu-0.697-Pd-0.303
653,uoft4_240405_Cu-0.75-Pd-0.25_pp0_rep3,uoft,4,240405,Cu-0.75-Pd-0.25,pp0,3,,CO2R,150.0,3.323559734,25.12126222,44.07662083,0.245858026,1.256287055,70.70398245,29.29601755,Cu-0.697-Pd-0.303
654,uoft4_240405_Cu-0.8-Pd-0.2_pp0_rep1,uoft,4,240405,Cu-0.8-Pd-0.2,pp0,1,,CO2R,50.0,3.051741621,45.49498839,14.63163065,0.023117994,0.107898508,60.25763554,39.74236446,Cu-0.745-Pd-0.255
655,uoft4_240405_Cu-0.8-Pd-0.2_pp0_rep1,uoft,4,240405,Cu-0.8-Pd-0.2,pp0,1,,CO2R,150.0,3.595723605,30.14710498,26.09037328,1.526888428,11.14810756,68.96552815,31.03447185,Cu-0.745-Pd-0.255
656,uoft4_240405_Cu-0.8-Pd-0.2_pp0_rep1,uoft,4,240405,Cu-0.8-Pd-0.2,pp0,1,,CO2R,200.0,3.696479565,46.06028584,9.643909627,3.060106783,12.90988789,71.73647079,28.26352921,Cu-0.745-Pd-0.255
657,uoft4_240405_Cu-0.8-Pd-0.2_pp0_rep1,uoft,4,240405,Cu-0.8-Pd-0.2,pp0,1,,CO2R,100.0,3.376122585,31.87323443,34.36149312,0.182191806,1.889066846,68.31241198,31.68758802,Cu-0.745-Pd-0.255
658,uoft4_240405_Cu-0.8-Pd-0.2_pp0_rep1,uoft,4,240405,Cu-0.8-Pd-0.2,pp0,1,,CO2R,300.0,3.778838017,70.69158174,1.426817289,1.585784269,4.254825929,77.98059327,22.01940673,Cu-0.745-Pd-0.255
659,uoft4_240405_Cu-0.8-Pd-0.2_pp0_rep1,uoft,4,240405,Cu-0.8-Pd-0.2,pp0,1,,HER,50.0,2.793150942,,,,,,,Cu-0.745-Pd-0.255
660,uoft4_240405_Cu-0.8-Pd-0.2_pp0_rep2,uoft,4,240405,Cu-0.8-Pd-0.2,pp0,2,,CO2R,200.0,3.793048551,45.90303208,9.360265226,4.493147166,15.90638961,75.69323298,24.30676702,Cu-0.745-Pd-0.255
