Repository: FAIR-Chem/fairchem

## File overview
|Name | Description |
|---   |---    |
|`ExpDataDump_YYMMDD.csv`  | Raw experimental testing data for all samples. |
|`ExpDataDump_YYMMDD_clean.csv` | Experimental testing data excluding problematic samples (missing XRF, missing computational) directly used for downstream predictions. |
|`XRDDataDump-YYMMDD.csv` | XRD information for experimental samples. |
|`XRFDataDump-YYMMDD.csv` | XRF information for experimental samples. |

File: src/fairchem/applications/ocx/data/experimental_data/ExpDataDump_241113.csv (part 4 of 24)
sample id,source,batch number,batch date,composition,post processing id,rep,total reps,reaction,current density,voltage,fe_h2,fe_co,fe_ch4,fe_c2h4,fe_gas_total,fe_liquid
uoft4_240405_Au-0.5-Cu-0.5_pp0,uoft,4,240405,Au-0.5-Cu-0.5,pp0,avg,3.0,CO2R,100.0,3.356092866333333,56.06415702666667,34.81827112,0.08219731033333333,0.077271067,91.05227663,8.947723369666667
uoft4_240405_Au-0.5-Cu-0.5_pp0,uoft,4,240405,Au-0.5-Cu-0.5,pp0,avg,3.0,CO2R,200.0,3.7054625459999997,55.76325095666667,26.926571706666664,0.16769719100000002,0.11892719633333333,82.98921623333334,17.010783766666666
uoft4_240405_Au-0.5-Cu-0.5_pp0,uoft,4,240405,Au-0.5-Cu-0.5,pp0,avg,3.0,CO2R,150.0,3.5351358283333334,53.948398166666664,33.76555337,0.10030028933333333,0.09094570433333334,87.91760973,12.08239027
uoft4_240405_Au-0.5-Cu-0.5_pp0,uoft,4,240405,Au-0.5-Cu-0.5,pp0,std,3.0,CO2R,200.0,0.08507847439673012,2.5536870006495613,5.2177764343812925,0.017266995798609307,0.021575146243724724,5.1296297608936365,5.129629760893641
uoft4_240405_Au-0.5-Cu-0.5_pp0,uoft,4,240405,Au-0.5-Cu-0.5,pp0,avg,3.0,CO2R,300.0,3.830115524,75.40675329666668,6.716601179,0.09461252866666665,0.040977080666666665,82.26652321333334,17.733476786666667
uoft4_240405_Au-0.5-Cu-0.5_pp0,uoft,4,240405,Au-0.5-Cu-0.5,pp0,std,3.0,CO2R,300.0,0.09886747698595047,6.233289705461422,0.8297428224402045,0.01164073832529717,0.006027017735116626,5.411120039577304,5.411120039577303
uoft4_240405_Au-0.5-Cu-0.5_pp0,uoft,4,240405,Au-0.5-Cu-0.5,pp0,std,3.0,CO2R,100.0,0.04123811549042116,2.8234334763308495,1.6554667823044071,0.005781682331741545,0.005098555170462415,1.4737425686683299,1.4737425688538985
uoft4_240405_Au-0.5-Cu-0.5_pp0_rep1,uoft,4,240405,Au-0.5-Cu-0.5,pp0,1,,CO2R,100.0,3.350014422,56.33576765,35.4518664,0.082013834,0.083031274,91.96305927,8.036940732
uoft4_240405_Au-0.5-Cu-0.5_pp0_rep1,uoft,4,240405,Au-0.5-Cu-0.5,pp0,1,,CO2R,50.0,3.035531721,49.291678,35.09823183,0.078160835,0.04636264,84.52629629,15.47370371
uoft4_240405_Au-0.5-Cu-0.5_pp0_rep1,uoft,4,240405,Au-0.5-Cu-0.5,pp0,1,,CO2R,300.0,3.815599864,82.03770742,5.923379175,0.093022402,0.034139762,88.09549836,11.90450164
uoft4_240405_Au-0.5-Cu-0.5_pp0_rep1,uoft,4,240405,Au-0.5-Cu-0.5,pp0,1,,CO2R,200.0,3.6460561,56.50745988,32.06655206,0.176687522,0.142670488,88.90572722,11.09427278
uoft4_240405_Au-0.5-Cu-0.5_pp0_rep1,uoft,4,240405,Au-0.5-Cu-0.5,pp0,1,,HER,50.0,2.798853388,,,,,,
uoft4_240405_Au-0.5-Cu-0.5_pp0_rep1,uoft,4,240405,Au-0.5-Cu-0.5,pp0,1,,CO2R,150.0,3.490258445,55.59982423,33.63948919,0.104948351,0.10059288,89.45671764,10.54328236
uoft4_240405_Au-0.5-Cu-0.5_pp0_rep2,uoft,4,240405,Au-0.5-Cu-0.5,pp0,2,,CO2R,150.0,3.502842033,54.63223754,32.26424361,0.089169404,0.086824581,87.08565624,12.91434376
uoft4_240405_Au-0.5-Cu-0.5_pp0_rep2,uoft,4,240405,Au-0.5-Cu-0.5,pp0,2,,HER,50.0,2.813918074,,,,,,
uoft4_240405_Au-0.5-Cu-0.5_pp0_rep2,uoft,4,240405,Au-0.5-Cu-0.5,pp0,2,,CO2R,50.0,3.0420251,60.97177175,29.6021611,0.072656551,0.037933069,90.69638545,9.30361455
uoft4_240405_Au-0.5-Cu-0.5_pp0_rep2,uoft,4,240405,Au-0.5-Cu-0.5,pp0,2,,CO2R,100.0,3.318231336,58.74196991,32.93958743,0.07650955,0.073337267,91.84178426,8.158215737
uoft4_240405_Au-0.5-Cu-0.5_pp0_rep2,uoft,4,240405,Au-0.5-Cu-0.5,pp0,2,,CO2R,200.0,3.667405143,52.92012806,27.07883104,0.14779003,0.113588468,80.27442489,19.72557511
uoft4_240405_Au-0.5-Cu-0.5_pp0_rep2,uoft,4,240405,Au-0.5-Cu-0.5,pp0,2,,CO2R,300.0,3.739308326,74.51547427,6.6478389,0.083848595,0.045519683,81.30075487,18.69924513
uoft4_240405_Au-0.5-Cu-0.5_pp0_rep3,uoft,4,240405,Au-0.5-Cu-0.5,pp0,3,,CO2R,50.0,3.079310618,55.58559501,32.97642436,0.067152267,0.019388013,88.65844547,11.34155453
uoft4_240405_Au-0.5-Cu-0.5_pp0_rep3,uoft,4,240405,Au-0.5-Cu-0.5,pp0,3,,CO2R,300.0,3.935438382,69.6670782,7.578585462,0.106966589,0.043271797,77.40331641,22.59668359
uoft4_240405_Au-0.5-Cu-0.5_pp0_rep3,uoft,4,240405,Au-0.5-Cu-0.5,pp0,3,,CO2R,200.0,3.802926395,57.86216493,21.63433202,0.178614021,0.100522633,79.78749659,20.21250341
uoft4_240405_Au-0.5-Cu-0.5_pp0_rep3,uoft,4,240405,Au-0.5-Cu-0.5,pp0,3,,CO2R,150.0,3.612307007,51.61313273,35.39292731,0.106783113,0.085419652,87.21045531,12.78954469
uoft4_240405_Au-0.5-Cu-0.5_pp0_rep3,uoft,4,240405,Au-0.5-Cu-0.5,pp0,3,,CO2R,100.0,3.400032841,53.11473352,36.06335953,0.088068547,0.07544466,89.35198636,10.64801364
uoft4_240405_Au-0.5-Cu-0.5_pp0_rep3,uoft,4,240405,Au-0.5-Cu-0.5,pp0,3,,HER,50.0,2.828964314,,,,,,
uoft4_240405_Au-0.5-Pd-0.5_pp0,uoft,4,240405,Au-0.5-Pd-0.5,pp0,std,1.0,CO2R,50.0,0.0,0.0,0.0,0.0,0.0,0.0,0.0
uoft4_240405_Au-0.5-Pd-0.5_pp0,uoft,4,240405,Au-0.5-Pd-0.5,pp0,std,1.0,HER,50.0,0.0,0.0,0.0,0.0,0.0,0.0,0.0
uoft4_240405_Au-0.5-Pd-0.5_pp0,uoft,4,240405,Au-0.5-Pd-0.5,pp0,avg,1.0,CO2R,50.0,3.160565013,56.31505158,31.79764244,0.036328276,0.0,88.15495378,11.84504622
uoft4_240405_Au-0.5-Pd-0.5_pp0,uoft,4,240405,Au-0.5-Pd-0.5,pp0,avg,1.0,CO2R,100.0,3.537596977,69.68695725,16.87868369,0.0522907,0.00295035,86.62681348,13.37318652
uoft4_240405_Au-0.5-Pd-0.5_pp0,uoft,4,240405,Au-0.5-Pd-0.5,pp0,avg,1.0,HER,50.0,2.598165893,,,,,,
uoft4_240405_Au-0.5-Pd-0.5_pp0,uoft,4,240405,Au-0.5-Pd-0.5,pp0,std,1.0,CO2R,100.0,0.0,0.0,0.0,0.0,0.0,0.0,0.0
uoft4_240405_Au-0.5-Pd-0.5_pp0,uoft,4,240405,Au-0.5-Pd-0.5,pp0,avg,1.0,CO2R,200.0,3.949845432,84.91828663,4.188359528,0.046511201,0.002739611,89.16059274,10.83940726
uoft4_240405_Au-0.5-Pd-0.5_pp0,uoft,4,240405,Au-0.5-Pd-0.5,pp0,std,1.0,CO2R,200.0,0.0,0.0,0.0,0.0,0.0,0.0,0.0
uoft4_240405_Au-0.5-Pd-0.5_pp0,uoft,4,240405,Au-0.5-Pd-0.5,pp0,avg,1.0,CO2R,300.0,4.081165498,86.01435477,1.475933202,0.025319707,0.001685914,87.51992981,12.48007019
uoft4_240405_Au-0.5-Pd-0.5_pp0,uoft,4,240405,Au-0.5-Pd-0.5,pp0,std,1.0,CO2R,300.0,0.0,0.0,0.0,0.0,0.0,0.0,0.0
uoft4_240405_Au-0.5-Pd-0.5_pp0,uoft,4,240405,Au-0.5-Pd-0.5,pp0,avg,1.0,CO2R,150.0,3.81945507,77.57140765,9.45481336,0.067519219,0.003371828,87.1037026,12.8962974
uoft4_240405_Au-0.5-Pd-0.5_pp0,uoft,4,240405,Au-0.5-Pd-0.5,pp0,std,1.0,CO2R,150.0,0.0,0.0,0.0,0.0,0.0,0.0,0.0
uoft4_240405_Au-0.5-Pd-0.5_pp0_rep1,uoft,4,240405,Au-0.5-Pd-0.5,pp0,1,,CO2R,100.0,3.537596977,69.68695725,16.87868369,0.0522907,0.00295035,86.62681348,13.37318652
uoft4_240405_Au-0.5-Pd-0.5_pp0_rep1,uoft,4,240405,Au-0.5-Pd-0.5,pp0,1,,CO2R,150.0,3.81945507,77.57140765,9.45481336,0.067519219,0.003371828,87.1037026,12.8962974
uoft4_240405_Au-0.5-Pd-0.5_pp0_rep1,uoft,4,240405,Au-0.5-Pd-0.5,pp0,1,,CO2R,50.0,3.160565013,56.31505158,31.79764244,0.036328276,0.0,88.15495378,11.84504622
uoft4_240405_Au-0.5-Pd-0.5_pp0_rep1,uoft,4,240405,Au-0.5-Pd-0.5,pp0,1,,CO2R,200.0,3.949845432,84.91828663,4.188359528,0.046511201,0.002739611,89.16059274,10.83940726
uoft4_240405_Au-0.5-Pd-0.5_pp0_rep1,uoft,4,240405,Au-0.5-Pd-0.5,pp0,1,,CO2R,300.0,4.081165498,86.01435477,1.475933202,0.025319707,0.001685914,87.51992981,12.48007019
uoft4_240405_Au-0.5-Pd-0.5_pp0_rep1,uoft,4,240405,Au-0.5-Pd-0.5,pp0,1,,HER,50.0,2.598165893,,,,,,
uoft4_240405_Au-0.556-Cu-0.444_pp0,uoft,4,240405,Au-0.556-Cu-0.444,pp0,std,2.0,CO2R,100.0,0.028027725129072683,5.783482125765537,6.527540256727232,0.0035029044635148747,1.0037661805604294,1.7551718891981172,1.7551718891981272
uoft4_240405_Au-0.556-Cu-0.444_pp0,uoft,4,240405,Au-0.556-Cu-0.444,pp0,avg,2.0,CO2R,150.0,3.4249331009999997,37.506957665,22.288801575,0.9137111720000001,10.54750063,71.275589335,28.724410665
uoft4_240405_Au-0.556-Cu-0.444_pp0,uoft,4,240405,Au-0.556-Cu-0.444,pp0,std,2.0,CO2R,200.0,0.003631921045489586,17.096095691112833,5.417910507902912,0.735610049060997,4.312349986777375,8.098998634110336,8.09899863411033
uoft4_240405_Au-0.556-Cu-0.444_pp0,uoft,4,240405,Au-0.556-Cu-0.444,pp0,std,2.0,CO2R,300.0,0.03671398675662115,3.8276894904872316,1.9709385966591746,0.20887692768574162,1.1615235730334774,0.48343776229436464,0.4834377622943734
uoft4_240405_Au-0.556-Cu-0.444_pp0,uoft,4,240405,Au-0.556-Cu-0.444,pp0,std,2.0,HER,50.0,0.04186558916932527,0.0,0.0,0.0,0.0,0.0,0.0
uoft4_240405_Au-0.556-Cu-0.444_pp0,uoft,4,240405,Au-0.556-Cu-0.444,pp0,avg,2.0,HER,50.0,2.71038874,,,,,,
uoft4_240405_Au-0.556-Cu-0.444_pp0,uoft,4,240405,Au-0.556-Cu-0.444,pp0,avg,2.0,CO2R,50.0,2.9408333735000003,38.55636234,30.7956778,0.033025705,0.9196661890000001,70.31214639999999,29.687853599999997
uoft4_240405_Au-0.556-Cu-0.444_pp0,uoft,4,240405,Au-0.556-Cu-0.444,pp0,std,2.0,CO2R,50.0,0.035025491423573356,2.9074992698416993,5.709644140627863,0.009341079983586588,0.7701103941984936,3.5836934497329715,3.5836934497329755
uoft4_240405_Au-0.556-Cu-0.444_pp0,uoft,4,240405,Au-0.556-Cu-0.444,pp0,avg,2.0,CO2R,200.0,3.599457827,47.137835065,17.11444008,1.6438544670000002,8.727029421500001,74.649109305,25.350890695
uoft4_240405_Au-0.556-Cu-0.444_pp0,uoft,4,240405,Au-0.556-Cu-0.444,pp0,std,2.0,CO2R,150.0,0.004677440646870879,6.684436991353128,7.196096516655504,0.6274092057999348,1.212983474095296,1.0709035539573302,1.0709035539573264
uoft4_240405_Au-0.556-Cu-0.444_pp0,uoft,4,240405,Au-0.556-Cu-0.444,pp0,avg,2.0,CO2R,100.0,3.2093236674999996,36.33377974,38.255157170000004,0.0784360495,2.709685577,77.388674375,22.611325625
uoft4_240405_Au-0.556-Cu-0.444_pp0,uoft,4,240405,Au-0.556-Cu-0.444,pp0,avg,2.0,CO2R,300.0,3.7393000450000002,76.158844085,3.88629666,0.497770765,1.438365787,81.98646735,18.013532650000002
uoft4_240405_Au-0.556-Cu-0.444_pp0_rep1,uoft,4,240405,Au-0.556-Cu-0.444,pp0,1,,CO2R,100.0,3.229142262,32.24424031,42.87082515,0.080912977,3.41945545,78.62976832,21.37023168
uoft4_240405_Au-0.556-Cu-0.444_pp0_rep1,uoft,4,240405,Au-0.556-Cu-0.444,pp0,1,,CO2R,50.0,2.965600136,36.50044989,34.83300589,0.039630846,1.464216471,72.84620034,27.15379966
uoft4_240405_Au-0.556-Cu-0.444_pp0_rep1,uoft,4,240405,Au-0.556-Cu-0.444,pp0,1,,HER,50.0,2.739992182,,,,,,
uoft4_240405_Au-0.556-Cu-0.444_pp0_rep1,uoft,4,240405,Au-0.556-Cu-0.444,pp0,1,,CO2R,200.0,3.596889671,35.04906987,20.94548134,1.123699613,11.77632134,68.92225245,31.07774755
uoft4_240405_Au-0.556-Cu-0.444_pp0_rep1,uoft,4,240405,Au-0.556-Cu-0.444,pp0,1,,CO2R,300.0,3.765260754,73.45225889,5.279960707,0.645469057,2.259686982,81.64462523,18.35537477
uoft4_240405_Au-0.556-Cu-0.444_pp0_rep1,uoft,4,240405,Au-0.556-Cu-0.444,pp0,1,,CO2R,150.0,3.428240551,32.78034694,27.37721022,0.470065868,11.40520947,72.0328325,27.9671675
uoft4_240405_Au-0.556-Cu-0.444_pp0_rep2,uoft,4,240405,Au-0.556-Cu-0.444,pp0,2,,CO2R,300.0,3.713339336,78.86542928,2.492632613,0.350072473,0.617044592,82.32830947,17.67169053
uoft4_240405_Au-0.556-Cu-0.444_pp0_rep2,uoft,4,240405,Au-0.556-Cu-0.444,pp0,2,,HER,50.0,2.680785298,,,,,,
uoft4_240405_Au-0.556-Cu-0.444_pp0_rep2,uoft,4,240405,Au-0.556-Cu-0.444,pp0,2,,CO2R,200.0,3.602025983,59.22660026,13.28339882,2.164009321,5.677737503,80.37596616,19.62403384
uoft4_240405_Au-0.556-Cu-0.444_pp0_rep2,uoft,4,240405,Au-0.556-Cu-0.444,pp0,2,,CO2R,150.0,3.421625651,42.23356839,17.20039293,1.357356476,9.68979179,70.51834617,29.48165383
uoft4_240405_Au-0.556-Cu-0.444_pp0_rep2,uoft,4,240405,Au-0.556-Cu-0.444,pp0,2,,CO2R,100.0,3.189505073,40.42331917,33.63948919,0.075959122,1.999915704,76.14758043,23.85241957
uoft4_240405_Au-0.556-Cu-0.444_pp0_rep2,uoft,4,240405,Au-0.556-Cu-0.444,pp0,2,,CO2R,50.0,2.916066611,40.61227479,26.75834971,0.026420564,0.375115907,67.77809246,32.22190754
uoft4_240405_Au-0.6-Cu-0.4_pp0,uoft,4,240405,Au-0.6-Cu-0.4,pp0,std,2.0,CO2R,50.0,0.07057864360493757,1.1470195543012702,0.4167623516571146,0.011676350333036621,0.0017881818328460064,0.7167926803777707,0.7167926796706592
uoft4_240405_Au-0.6-Cu-0.4_pp0,uoft,4,240405,Au-0.6-Cu-0.4,pp0,avg,2.0,CO2R,50.0,3.1006545415,51.156123795,41.979371315,0.0853164045,0.0155947065,93.249257785,6.750742214500001
uoft4_240405_Au-0.6-Cu-0.4_pp0,uoft,4,240405,Au-0.6-Cu-0.4,pp0,avg,2.0,CO2R,150.0,3.6907550945,71.219527505,18.315324165,0.305304295,0.17350866850000002,90.025857145,9.974142857
uoft4_240405_Au-0.6-Cu-0.4_pp0,uoft,4,240405,Au-0.6-Cu-0.4,pp0,std,2.0,HER,50.0,0.044751789039415055,0.0,0.0,0.0,0.0,0.0,0.0
uoft4_240405_Au-0.6-Cu-0.4_pp0,uoft,4,240405,Au-0.6-Cu-0.4,pp0,avg,2.0,HER,50.0,2.8979509544999997,,,,,,
uoft4_240405_Au-0.6-Cu-0.4_pp0,uoft,4,240405,Au-0.6-Cu-0.4,pp0,avg,2.0,CO2R,100.0,3.4616494005,60.48933855,33.720530455,0.211639726,0.152153755,94.588244065,5.411755933
uoft4_240405_Au-0.6-Cu-0.4_pp0,uoft,4,240405,Au-0.6-Cu-0.4,pp0,avg,2.0,CO2R,200.0,3.7833185615,81.113593085,9.485510807,0.3330091925,0.1559470625,91.09856383,8.9014361715
uoft4_240405_Au-0.6-Cu-0.4_pp0,uoft,4,240405,Au-0.6-Cu-0.4,pp0,std,2.0,CO2R,200.0,0.06419308894737509,1.319028101293145,1.4534586859362355,0.1393377763039821,0.05304940003128576,0.33188574377154456,0.3318857458928651
uoft4_240405_Au-0.6-Cu-0.4_pp0,uoft,4,240405,Au-0.6-Cu-0.4,pp0,avg,2.0,CO2R,300.0,3.8892526295,82.20490071,2.287573674,0.0933893545,0.038495040499999994,84.62806596,15.37193404
uoft4_240405_Au-0.6-Cu-0.4_pp0,uoft,4,240405,Au-0.6-Cu-0.4,pp0,std,2.0,CO2R,300.0,0.13377741667427745,2.113226700347229,0.9255597109417896,0.004670539991793295,0.009934344694322448,3.052342740057239,3.0523427400572367
uoft4_240405_Au-0.6-Cu-0.4_pp0,uoft,4,240405,Au-0.6-Cu-0.4,pp0,std,2.0,CO2R,100.0,0.14485413409290718,2.0059525488071834,0.40634328879982434,0.054100421630531206,0.08166031289235574,1.4641980427095604,1.4641980427095596
uoft4_240405_Au-0.6-Cu-0.4_pp0,uoft,4,240405,Au-0.6-Cu-0.4,pp0,std,2.0,CO2R,150.0,0.16463415229119088,10.430006275182789,10.877497246021784,0.10119503291981911,0.017285759131724948,0.5738941356481565,0.5738941328197241
uoft4_240405_Au-0.6-Cu-0.4_pp0_rep1,uoft,4,240405,Au-0.6-Cu-0.4,pp0,1,,CO2R,150.0,3.574341169,63.84439934,26.00687623,0.376859989,0.185731546,90.43166158,9.568338424
uoft4_240405_Au-0.6-Cu-0.4_pp0_rep1,uoft,4,240405,Au-0.6-Cu-0.4,pp0,1,,CO2R,100.0,3.35922206,61.9077612,33.43320236,0.173384951,0.094411194,95.62358843,4.376411568
uoft4_240405_Au-0.6-Cu-0.4_pp0_rep1,uoft,4,240405,Au-0.6-Cu-0.4,pp0,1,,CO2R,300.0,3.794657711,80.71062378,1.633104126,0.090086784,0.031470398,82.46973371,17.53026629
uoft4_240405_Au-0.6-Cu-0.4_pp0_rep1,uoft,4,240405,Au-0.6-Cu-0.4,pp0,1,,CO2R,200.0,3.737927193,80.18089937,10.5132613,0.431535879,0.193458653,91.33324249,8.66675751
uoft4_240405_Au-0.6-Cu-0.4_pp0_rep1,uoft,4,240405,Au-0.6-Cu-0.4,pp0,1,,HER,50.0,2.866306661,,,,,,
uoft4_240405_Au-0.6-Cu-0.4_pp0_rep1,uoft,4,240405,Au-0.6-Cu-0.4,pp0,1,,CO2R,50.0,3.050747904,51.9671891,41.68467583,0.077059978,0.014330271,93.75610675,6.24389325
uoft4_240405_Au-0.6-Cu-0.4_pp0_rep2,uoft,4,240405,Au-0.6-Cu-0.4,pp0,2,,CO2R,100.0,3.564076741,59.0709159,34.00785855,0.249894501,0.209896316,93.5528997,6.447100298
uoft4_240405_Au-0.6-Cu-0.4_pp0_rep2,uoft,4,240405,Au-0.6-Cu-0.4,pp0,2,,HER,50.0,2.929595248,,,,,,
uoft4_240405_Au-0.6-Cu-0.4_pp0_rep2,uoft,4,240405,Au-0.6-Cu-0.4,pp0,2,,CO2R,300.0,3.983847548,83.69917764,2.942043222,0.096691925,0.045519683,86.78639821,13.21360179
uoft4_240405_Au-0.6-Cu-0.4_pp0_rep2,uoft,4,240405,Au-0.6-Cu-0.4,pp0,2,,CO2R,200.0,3.82870993,82.0462868,8.457760314,0.234482506,0.118435472,90.86388517,9.136114833
uoft4_240405_Au-0.6-Cu-0.4_pp0_rep2,uoft,4,240405,Au-0.6-Cu-0.4,pp0,2,,CO2R,150.0,3.80716902,78.59465567,10.6237721,0.233748601,0.161285791,89.62005271,10.37994729
uoft4_240405_Au-0.6-Cu-0.4_pp0_rep2,uoft,4,240405,Au-0.6-Cu-0.4,pp0,2,,CO2R,50.0,3.150561179,50.34505849,42.2740668,0.093572831,0.016859142,92.74240882,7.257591179
uoft4_240405_Au-0.75-Cu-0.25_pp0,uoft,4,240405,Au-0.75-Cu-0.25,pp0,avg,3.0,CO2R,300.0,3.815747839666667,86.38703467333333,0.550098232,0.05932395166666667,0.012176047,87.01324628666667,12.986753714333332
uoft4_240405_Au-0.75-Cu-0.25_pp0,uoft,4,240405,Au-0.75-Cu-0.25,pp0,std,3.0,CO2R,300.0,0.050630217569052505,6.124510784363263,0.30945948943238843,0.021182821555215545,0.004971806237241853,6.4360871416281045,6.436087139902601
uoft4_240405_Au-0.75-Cu-0.25_pp0,uoft,4,240405,Au-0.75-Cu-0.25,pp0,avg,3.0,CO2R,50.0,3.136116490333334,84.87978405,5.7170923380000005,0.10825092199999999,0.013206327666666665,90.73579858333333,9.264201416
uoft4_240405_Au-0.75-Cu-0.25_pp0,uoft,4,240405,Au-0.75-Cu-0.25,pp0,std,3.0,CO2R,100.0,0.10020803705224283,5.894631209592234,1.4937153888011532,0.039931675662850406,0.0017033850367891964,7.278993689942499,7.278993692612362
uoft4_240405_Au-0.75-Cu-0.25_pp0,uoft,4,240405,Au-0.75-Cu-0.25,pp0,std,3.0,CO2R,200.0,0.05592991681046683,2.4189661353657734,0.48418271069320185,0.061454373769464735,0.011157246468977923,2.7823976915398365,2.782397691539831
uoft4_240405_Au-0.75-Cu-0.25_pp0,uoft,4,240405,Au-0.75-Cu-0.25,pp0,std,3.0,HER,50.0,0.057224578620486945,0.0,0.0,0.0,0.0,0.0,0.0
uoft4_240405_Au-0.75-Cu-0.25_pp0,uoft,4,240405,Au-0.75-Cu-0.25,pp0,avg,3.0,CO2R,150.0,3.6609840553333335,88.30093397,2.5589390963333334,0.14543541933333334,0.02875420333333333,91.05130795000001,8.948692051666667
uoft4_240405_Au-0.75-Cu-0.25_pp0,uoft,4,240405,Au-0.75-Cu-0.25,pp0,avg,3.0,CO2R,200.0,3.715974644333333,87.70867772999999,1.3285854616666668,0.117424729,0.022127623333333336,89.18818423666666,10.811815763333334
uoft4_240405_Au-0.75-Cu-0.25_pp0,uoft,4,240405,Au-0.75-Cu-0.25,pp0,std,3.0,CO2R,50.0,0.03671943891181774,3.331359661387819,1.8879495297145152,0.022053801194011728,0.002960368168093511,3.31172046766064,3.3117204687478745
uoft4_240405_Au-0.75-Cu-0.25_pp0,uoft,4,240405,Au-0.75-Cu-0.25,pp0,std,3.0,CO2R,150.0,0.024006338953899264,3.415149536966145,0.9508592234121838,0.03526053089900908,0.0061710327569762845,3.5773777001924922,3.577377699986695
uoft4_240405_Au-0.75-Cu-0.25_pp0,uoft,4,240405,Au-0.75-Cu-0.25,pp0,avg,3.0,CO2R,100.0,3.410472015333333,83.86783569666666,4.9459724949999995,0.144212245,0.02936300533333333,89.00534267333335,10.994657325
uoft4_240405_Au-0.75-Cu-0.25_pp0,uoft,4,240405,Au-0.75-Cu-0.25,pp0,avg,3.0,HER,50.0,2.915080140666667,,,,,,
uoft4_240405_Au-0.75-Cu-0.25_pp0_rep1,uoft,4,240405,Au-0.75-Cu-0.25,pp0,1,,CO2R,200.0,3.776036671,90.16353136,1.886051081,0.085866833,0.016437663,92.16300848,7.83699152
uoft4_240405_Au-0.75-Cu-0.25_pp0_rep1,uoft,4,240405,Au-0.75-Cu-0.25,pp0,1,,CO2R,300.0,3.874060083,93.42380046,0.906188605,0.06605141,0.013768299,94.41689361,5.583106393
uoft4_240405_Au-0.75-Cu-0.25_pp0_rep1,uoft,4,240405,Au-0.75-Cu-0.25,pp0,1,,CO2R,150.0,3.687726166,92.21912993,2.524557957,0.107517017,0.021635899,94.88734,5.112660001
uoft4_240405_Au-0.75-Cu-0.25_pp0_rep1,uoft,4,240405,Au-0.75-Cu-0.25,pp0,1,,CO2R,100.0,3.294953405,90.32141288,6.313850688,0.103480542,0.027817584,96.77891896,3.221081035
uoft4_240405_Au-0.75-Cu-0.25_pp0_rep1,uoft,4,240405,Au-0.75-Cu-0.25,pp0,1,,HER,50.0,2.94135781,,,,,,
uoft4_240405_Au-0.75-Cu-0.25_pp0_rep1,uoft,4,240405,Au-0.75-Cu-0.25,pp0,1,,CO2R,50.0,3.167847468,87.20835339,7.013752456,0.08696769,0.013487313,94.33640099,5.663599008
uoft4_240405_Au-0.75-Cu-0.25_pp0_rep2,uoft,4,240405,Au-0.75-Cu-0.25,pp0,2,,CO2R,200.0,3.706500146,87.63522986,1.013015717,0.078160835,0.014962488,88.75174902,11.24825098
uoft4_240405_Au-0.75-Cu-0.25_pp0_rep2,uoft,4,240405,Au-0.75-Cu-0.25,pp0,2,,CO2R,300.0,3.790222233,83.47904329,0.346267191,0.035594371,0.006603164,83.87063853,16.12936147
uoft4_240405_Au-0.75-Cu-0.25_pp0_rep2,uoft,4,240405,Au-0.75-Cu-0.25,pp0,2,,CO2R,100.0,3.46246602,82.51459541,5.171905697,0.14586353,0.02908202,87.88665549,12.11334451
uoft4_240405_Au-0.75-Cu-0.25_pp0_rep2,uoft,4,240405,Au-0.75-Cu-0.25,pp0,2,,HER,50.0,2.849436397,,,,,,
uoft4_240405_Au-0.75-Cu-0.25_pp0_rep2,uoft,4,240405,Au-0.75-Cu-0.25,pp0,2,,CO2R,150.0,3.653933518,86.7279081,3.526522593,0.151551291,0.03203237,90.46042221,9.539577794
uoft4_240405_Au-0.75-Cu-0.25_pp0_rep2,uoft,4,240405,Au-0.75-Cu-0.25,pp0,2,,CO2R,50.0,3.095895797,81.06384314,6.586444008,0.131001963,0.016016185,87.82004268,12.17995732
uoft4_240405_Au-0.75-Cu-0.25_pp0_rep3,uoft,4,240405,Au-0.75-Cu-0.25,pp0,3,,CO2R,150.0,3.641292482,85.95576388,1.625736739,0.17723795,0.032594341,87.80616164,12.19383836
uoft4_240405_Au-0.75-Cu-0.25_pp0_rep3,uoft,4,240405,Au-0.75-Cu-0.25,pp0,3,,CO2R,300.0,3.782961203,82.25826027,0.3978389,0.076326074,0.016156678,82.75220672,17.24779328
uoft4_240405_Au-0.75-Cu-0.25_pp0_rep3,uoft,4,240405,Au-0.75-Cu-0.25,pp0,3,,CO2R,100.0,3.473996621,78.7674988,3.3521611,0.183292663,0.031189412,82.35045357,17.64954643
uoft4_240405_Au-0.75-Cu-0.25_pp0_rep3,uoft,4,240405,Au-0.75-Cu-0.25,pp0,3,,CO2R,200.0,3.665387116,85.32727197,1.086689587,0.188246519,0.034982719,86.64979521,13.35020479
uoft4_240405_Au-0.75-Cu-0.25_pp0_rep3,uoft,4,240405,Au-0.75-Cu-0.25,pp0,3,,CO2R,50.0,3.144606206,86.36715562,3.55108055,0.106783113,0.010115485,90.05095208,9.94904792
uoft4_240405_Au-0.75-Cu-0.25_pp0_rep3,uoft,4,240405,Au-0.75-Cu-0.25,pp0,3,,HER,50.0,2.954446215,,,,,,
uoft4_240405_Au-0.8-Cu-0.2_pp0,uoft,4,240405,Au-0.8-Cu-0.2,pp0,std,3.0,CO2R,150.0,0.16339327742280588,1.8913353725980437,1.162958631822508,0.02221198238582974,0.0026999980348624947,2.9463575041510555,2.9463575026734503
uoft4_240405_Au-0.8-Cu-0.2_pp0,uoft,4,240405,Au-0.8-Cu-0.2,pp0,avg,3.0,CO2R,150.0,3.6315364023333334,89.71171887666667,2.033398821,0.11338825400000001,0.012457032666666666,91.88689013666665,8.113109863333333
uoft4_240405_Au-0.8-Cu-0.2_pp0,uoft,4,240405,Au-0.8-Cu-0.2,pp0,std,3.0,CO2R,100.0,0.5990113851919038,1.6068084016112063,5.767456407068209,0.029867187932944395,0.0015196626206057486,4.530803598545166,4.530803596742022
uoft4_240405_Au-0.8-Cu-0.2_pp0,uoft,4,240405,Au-0.8-Cu-0.2,pp0,avg,3.0,CO2R,100.0,3.688129118333334,85.53558350333333,6.360510804333333,0.127882869,0.011379920666666668,92.0534811,7.946518900666667
uoft4_240405_Au-0.8-Cu-0.2_pp0,uoft,4,240405,Au-0.8-Cu-0.2,pp0,std,3.0,CO2R,50.0,0.32706472294507544,4.8302060025231865,7.846116149729545,0.04362412894054713,0.00257527617339526,3.0007862883008087,3.0007862918991455
uoft4_240405_Au-0.8-Cu-0.2_pp0,uoft,4,240405,Au-0.8-Cu-0.2,pp0,avg,3.0,CO2R,50.0,3.2172428126666666,86.61072631666667,8.143418466333333,0.12366291766666666,0.008148585333333333,94.90276218000001,5.09723782
uoft4_240405_Au-0.8-Cu-0.2_pp0,uoft,4,240405,Au-0.8-Cu-0.2,pp0,std,3.0,CO2R,200.0,0.1555297641269685,1.5345214533451972,0.770326580511821,0.025327683462239903,0.003534728946361658,2.0725358208072797,2.0725358213141067
uoft4_240405_Au-0.8-Cu-0.2_pp0,uoft,4,240405,Au-0.8-Cu-0.2,pp0,std,3.0,HER,50.0,0.0763470957613849,0.0,0.0,0.0,0.0,0.0,0.0
uoft4_240405_Au-0.8-Cu-0.2_pp0,uoft,4,240405,Au-0.8-Cu-0.2,pp0,avg,3.0,HER,50.0,2.931589187,,,,,,
uoft4_240405_Au-0.8-Cu-0.2_pp0,uoft,4,240405,Au-0.8-Cu-0.2,pp0,avg,3.0,CO2R,200.0,3.7096999003333333,88.43478625,1.2168467586666667,0.07907821566666667,0.008289078,89.74929802666668,10.250701973
uoft4_240405_Au-0.8-Cu-0.2_pp0,uoft,4,240405,Au-0.8-Cu-0.2,pp0,std,3.0,CO2R,300.0,0.17347932339472522,5.59208997582226,0.3848736689787884,0.008839919958741031,0.0019484151691393527,5.966170261914299,5.966170261914293
uoft4_240405_Au-0.8-Cu-0.2_pp0,uoft,4,240405,Au-0.8-Cu-0.2,pp0,avg,3.0,CO2R,300.0,3.8193000746666663,83.90082794666667,0.36182056300000004,0.040058957,0.004448940333333333,84.31165994333334,15.688340056666666
uoft4_240405_Au-0.8-Cu-0.2_pp0_rep1,uoft,4,240405,Au-0.8-Cu-0.2,pp0,1,,CO2R,50.0,3.591542884,89.18328486,4.479371316,0.165128525,0.010958442,93.85950336,6.140496641
uoft4_240405_Au-0.8-Cu-0.2_pp0_rep1,uoft,4,240405,Au-0.8-Cu-0.2,pp0,1,,CO2R,100.0,4.376237508,87.16880454,3.447937132,0.148065244,0.010958442,90.7950427,9.204957299
uoft4_240405_Au-0.8-Cu-0.2_pp0_rep1,uoft,4,240405,Au-0.8-Cu-0.2,pp0,1,,CO2R,150.0,3.798789163,89.49046852,1.247544204,0.095774545,0.009553514,90.85652187,9.143478128
uoft4_240405_Au-0.8-Cu-0.2_pp0_rep1,uoft,4,240405,Au-0.8-Cu-0.2,pp0,1,,HER,50.0,3.01073657,,,,,,
uoft4_240405_Au-0.8-Cu-0.2_pp0_rep1,uoft,4,240405,Au-0.8-Cu-0.2,pp0,1,,CO2R,300.0,3.989207502,84.95281341,0.319253438,0.029906611,0.002809857,85.30840811,14.69159189
uoft4_240405_Au-0.8-Cu-0.2_pp0_rep1,uoft,4,240405,Au-0.8-Cu-0.2,pp0,1,,CO2R,200.0,3.860275745,88.94599176,0.681483301,0.053391556,0.004214785,89.69150718,10.30849282
uoft4_240405_Au-0.8-Cu-0.2_pp0_rep2,uoft,4,240405,Au-0.8-Cu-0.2,pp0,2,,CO2R,50.0,3.073635003,81.03873276,17.15127701,0.078160835,0.0059007,98.28593429,1.714065706
uoft4_240405_Au-0.8-Cu-0.2_pp0_rep2,uoft,4,240405,Au-0.8-Cu-0.2,pp0,2,,CO2R,300.0,3.826235834,88.89221369,0.766208251,0.046052511,0.006603164,89.71667958,10.28332042
uoft4_240405_Au-0.8-Cu-0.2_pp0_rep2,uoft,4,240405,Au-0.8-Cu-0.2,pp0,2,,HER,50.0,2.925640603,,,,,,
uoft4_240405_Au-0.8-Cu-0.2_pp0_rep2,uoft,4,240405,Au-0.8-Cu-0.2,pp0,2,,CO2R,100.0,3.404859565,83.95655904,13.00343811,0.093572831,0.013065835,97.08047597,2.919524033
uoft4_240405_Au-0.8-Cu-0.2_pp0_rep2,uoft,4,240405,Au-0.8-Cu-0.2,pp0,2,,CO2R,200.0,3.719174551,89.64845467,2.099705305,0.07981212,0.010536964,91.85012489,8.149875109
uoft4_240405_Au-0.8-Cu-0.2_pp0_rep2,uoft,4,240405,Au-0.8-Cu-0.2,pp0,2,,CO2R,150.0,3.623522512,91.70394861,3.36935167,0.106049208,0.014892242,95.21005904,4.789940962
uoft4_240405_Au-0.8-Cu-0.2_pp0_rep3,uoft,4,240405,Au-0.8-Cu-0.2,pp0,3,,CO2R,300.0,3.642456888,77.85745674,0.0,0.044217749,0.0039338,77.90989214,22.09010786
uoft4_240405_Au-0.8-Cu-0.2_pp0_rep3,uoft,4,240405,Au-0.8-Cu-0.2,pp0,3,,CO2R,50.0,2.986550551,89.61016133,2.799607073,0.127699393,0.007586614,92.56284889,7.437151113
uoft4_240405_Au-0.8-Cu-0.2_pp0_rep3,uoft,4,240405,Au-0.8-Cu-0.2,pp0,3,,CO2R,150.0,3.472297532,87.9407395,1.483300589,0.138341009,0.012925342,89.5940895,10.4059105
uoft4_240405_Au-0.8-Cu-0.2_pp0_rep3,uoft,4,240405,Au-0.8-Cu-0.2,pp0,3,,CO2R,100.0,3.283290282,85.48138693,2.630157171,0.142010532,0.010115485,88.28492463,11.71507537
uoft4_240405_Au-0.8-Cu-0.2_pp0_rep3,uoft,4,240405,Au-0.8-Cu-0.2,pp0,3,,CO2R,200.0,3.549649405,86.70991232,0.86935167,0.104030971,0.010115485,87.70626201,12.29373799
uoft4_240405_Au-0.8-Cu-0.2_pp0_rep3,uoft,4,240405,Au-0.8-Cu-0.2,pp0,3,,HER,50.0,2.858390388,,,,,,
uoft4_240405_Cu-0.111-Pd-0.889_pp0,uoft,4,240405,Cu-0.111-Pd-0.889,pp0,std,3.0,HER,50.0,0.2909506778044541,0.0,0.0,0.0,0.0,0.0,0.0
uoft4_240405_Cu-0.111-Pd-0.889_pp0,uoft,4,240405,Cu-0.111-Pd-0.889,pp0,std,3.0,CO2R,300.0,0.11975641909552205,6.76884060721087,0.7802064544468197,0.01496914961017727,0.0012487275794032633,6.891302462620239,6.891302462620238
uoft4_240405_Cu-0.111-Pd-0.889_pp0,uoft,4,240405,Cu-0.111-Pd-0.889,pp0,std,3.0,CO2R,200.0,0.13701844696710366,9.422600159877163,5.141579806010872,0.023705195329301102,0.004898649475940929,5.196885609762946,5.196885609762938
uoft4_240405_Cu-0.111-Pd-0.889_pp0,uoft,4,240405,Cu-0.111-Pd-0.889,pp0,avg,3.0,CO2R,300.0,3.833973906,75.1630431,0.9610347086666667,0.026359405333333336,0.0019668996666666666,76.15553462,23.84446538
uoft4_240405_Cu-0.111-Pd-0.889_pp0,uoft,4,240405,Cu-0.111-Pd-0.889,pp0,avg,3.0,HER,50.0,2.506709496,,,,,,
uoft4_240405_Cu-0.111-Pd-0.889_pp0,uoft,4,240405,Cu-0.111-Pd-0.889,pp0,avg,3.0,CO2R,50.0,3.1228330873333334,66.11814434333333,13.762278978333333,0.04073170266666667,0.0,79.92741604333334,20.072583956666666
uoft4_240405_Cu-0.111-Pd-0.889_pp0,uoft,4,240405,Cu-0.111-Pd-0.889,pp0,std,3.0,CO2R,100.0,0.216847116128779,3.227590241394879,3.3272651125089125,0.009475259414680016,0.0008773773828919534,5.454578521039255,5.4545785210392514
uoft4_240405_Cu-0.111-Pd-0.889_pp0,uoft,4,240405,Cu-0.111-Pd-0.889,pp0,avg,3.0,CO2R,200.0,3.762545586,66.13760488999999,6.556974461,0.076234336,0.0075163673333333335,72.78525012333334,27.214749876666662
uoft4_240405_Cu-0.111-Pd-0.889_pp0,uoft,4,240405,Cu-0.111-Pd-0.889,pp0,avg,3.0,CO2R,100.0,3.4549736676666662,62.7546088,12.190569743333334,0.053024604333333336,0.003933799666666667,75.00856273333333,24.991437266666665
uoft4_240405_Cu-0.111-Pd-0.889_pp0,uoft,4,240405,Cu-0.111-Pd-0.889,pp0,avg,3.0,CO2R,150.0,3.724135699666667,63.186925859999995,10.194826456666666,0.07632607366666666,0.006462671333333334,73.47321861333334,26.526781386666666
uoft4_240405_Cu-0.111-Pd-0.889_pp0,uoft,4,240405,Cu-0.111-Pd-0.889,pp0,std,3.0,CO2R,150.0,0.26050445663460003,5.761276623005728,3.2458199843082625,0.0035005014942671112,0.0009733629017305588,8.972617424832833,8.97261742483283
uoft4_240405_Cu-0.111-Pd-0.889_pp0,uoft,4,240405,Cu-0.111-Pd-0.889,pp0,std,3.0,CO2R,50.0,0.18594956171215624,5.366011608019866,4.802790511774731,0.008737780419240483,0.0,2.8556080583229417,2.8556080583229413
uoft4_240405_Cu-0.111-Pd-0.889_pp0_rep1,uoft,4,240405,Cu-0.111-Pd-0.889,pp0,1,,HER,50.0,2.842110413,,,,,,
uoft4_240405_Cu-0.111-Pd-0.889_pp0_rep1,uoft,4,240405,Cu-0.111-Pd-0.889,pp0,1,,CO2R,200.0,3.917886276,55.4415242,12.31458743,0.102379686,0.013065835,67.87748864,32.12251136
uoft4_240405_Cu-0.111-Pd-0.889_pp0_rep1,uoft,4,240405,Cu-0.111-Pd-0.889,pp0,1,,CO2R,300.0,3.962914771,81.63928938,0.535363458,0.014311139,0.00098345,82.19175982,17.80824018
uoft4_240405_Cu-0.111-Pd-0.889_pp0_rep1,uoft,4,240405,Cu-0.111-Pd-0.889,pp0,1,,CO2R,50.0,3.337378053,61.7790705,19.15520629,0.030823991,0.0,80.97004368,19.02995632
uoft4_240405_Cu-0.111-Pd-0.889_pp0_rep1,uoft,4,240405,Cu-0.111-Pd-0.889,pp0,1,,CO2R,100.0,3.705119794,65.84193015,15.41257367,0.042382988,0.004636264,81.30696028,18.69303972
uoft4_240405_Cu-0.111-Pd-0.889_pp0_rep1,uoft,4,240405,Cu-0.111-Pd-0.889,pp0,1,,CO2R,150.0,4.024938286,68.57477662,12.79469548,0.072656551,0.007586614,81.45630581,18.54369419
uoft4_240405_Cu-0.111-Pd-0.889_pp0_rep2,uoft,4,240405,Cu-0.111-Pd-0.889,pp0,2,,CO2R,200.0,3.6588751,69.7591496,2.423870334,0.056143699,0.003793307,72.24864128,27.75135872
uoft4_240405_Cu-0.111-Pd-0.889_pp0_rep2,uoft,4,240405,Cu-0.111-Pd-0.889,pp0,2,,CO2R,50.0,3.022982382,72.11826989,9.945972495,0.044034273,0.0,82.11519674,17.88480326
uoft4_240405_Cu-0.111-Pd-0.889_pp0_rep2,uoft,4,240405,Cu-0.111-Pd-0.889,pp0,2,,CO2R,300.0,3.726233508,68.13534495,0.486247544,0.021650184,0.001545421,68.64709479,31.35290521
uoft4_240405_Cu-0.111-Pd-0.889_pp0_rep2,uoft,4,240405,Cu-0.111-Pd-0.889,pp0,2,,CO2R,100.0,3.33953691,63.01889556,8.76719057,0.056143699,0.00295035,71.85111167,28.14888833
uoft4_240405_Cu-0.111-Pd-0.889_pp0_rep2,uoft,4,240405,Cu-0.111-Pd-0.889,pp0,2,,HER,50.0,2.355800868,,,,,,
uoft4_240405_Cu-0.111-Pd-0.889_pp0_rep2,uoft,4,240405,Cu-0.111-Pd-0.889,pp0,2,,CO2R,150.0,3.572772654,57.1135617,6.55697446,0.076693026,0.0059007,63.76235665,36.23764335
uoft4_240405_Cu-0.111-Pd-0.889_pp0_rep3,uoft,4,240405,Cu-0.111-Pd-0.889,pp0,3,,CO2R,150.0,3.574696159,63.87243926,11.23280943,0.079628644,0.0059007,75.20099338,24.79900662
uoft4_240405_Cu-0.111-Pd-0.889_pp0_rep3,uoft,4,240405,Cu-0.111-Pd-0.889,pp0,3,,HER,50.0,2.322217207,,,,,,
uoft4_240405_Cu-0.111-Pd-0.889_pp0_rep3,uoft,4,240405,Cu-0.111-Pd-0.889,pp0,3,,CO2R,50.0,3.008138827,64.45709264,12.18565815,0.047336844,0.0,76.69700771,23.30299229
uoft4_240405_Cu-0.111-Pd-0.889_pp0_rep3,uoft,4,240405,Cu-0.111-Pd-0.889,pp0,3,,CO2R,200.0,3.710875382,73.21214087,4.932465619,0.070179623,0.00568996,78.22962045,21.77037955
uoft4_240405_Cu-0.111-Pd-0.889_pp0_rep3,uoft,4,240405,Cu-0.111-Pd-0.889,pp0,3,,CO2R,300.0,3.812773439,75.71449497,1.861493124,0.043116893,0.003371828,77.62774925,22.37225075
uoft4_240405_Cu-0.111-Pd-0.889_pp0_rep3,uoft,4,240405,Cu-0.111-Pd-0.889,pp0,3,,CO2R,100.0,3.320264299,59.40300069,12.39194499,0.060547126,0.004214785,71.86761625,28.13238375
uoft4_240405_Cu-0.125-Pd-0.875_pp0,uoft,4,240405,Cu-0.125-Pd-0.875,pp0,std,3.0,CO2R,100.0,0.09424050247890522,0.4946236491662454,0.7607102108951533,0.011131725898060921,0.0012644355000000333,0.5362859742620734,0.536285975561241
uoft4_240405_Cu-0.125-Pd-0.875_pp0,uoft,4,240405,Cu-0.125-Pd-0.875,pp0,avg,3.0,CO2R,100.0,3.4487407300000004,77.87335997999999,13.00098232,0.062198411333333335,0.005057742666666667,90.94884805,9.051151949333333
uoft4_240405_Cu-0.125-Pd-0.875_pp0,uoft,4,240405,Cu-0.125-Pd-0.875,pp0,avg,3.0,CO2R,200.0,3.7078685846666666,83.01491975333333,5.207514734666667,0.11568170566666668,0.009974992333333333,88.35657651333332,11.643423486666668
uoft4_240405_Cu-0.125-Pd-0.875_pp0,uoft,4,240405,Cu-0.125-Pd-0.875,pp0,std,3.0,CO2R,200.0,0.07264016054959392,2.856746761929925,2.219358343291238,0.058640865404797446,0.0046664991299858105,0.9316185999128517,0.9316185999128525
uoft4_240405_Cu-0.125-Pd-0.875_pp0,uoft,4,240405,Cu-0.125-Pd-0.875,pp0,std,3.0,CO2R,50.0,0.10746131302292482,0.7003392114481417,2.0725460579430983,0.006450432797652887,0.003801104161345227,1.4193640201402535,1.4193640211289948
uoft4_240405_Cu-0.125-Pd-0.875_pp0,uoft,4,240405,Cu-0.125-Pd-0.875,pp0,avg,3.0,CO2R,50.0,3.1208119646666668,73.10468936333334,17.760314343333334,0.042199511999999995,0.0036528140000000003,90.91810563,9.081894368666667
uoft4_240405_Cu-0.125-Pd-0.875_pp0,uoft,4,240405,Cu-0.125-Pd-0.875,pp0,std,3.0,CO2R,150.0,0.1473258118243032,6.556626318008278,0.992493957434648,0.014702534129341154,0.001806485524181968,5.828602874732861,5.828602873377324
uoft4_240405_Cu-0.125-Pd-0.875_pp0,uoft,4,240405,Cu-0.125-Pd-0.875,pp0,std,3.0,HER,50.0,0.04323196293199424,0.0,0.0,0.0,0.0,0.0,0.0
uoft4_240405_Cu-0.125-Pd-0.875_pp0,uoft,4,240405,Cu-0.125-Pd-0.875,pp0,avg,3.0,HER,50.0,2.6010958866666667,,,,,,
uoft4_240405_Cu-0.125-Pd-0.875_pp0,uoft,4,240405,Cu-0.125-Pd-0.875,pp0,avg,3.0,CO2R,300.0,3.765661804,81.64717124666667,1.4341846759999999,0.043055734000000005,0.003886968666666667,83.13197834333333,16.868021656666667
uoft4_240405_Cu-0.125-Pd-0.875_pp0,uoft,4,240405,Cu-0.125-Pd-0.875,pp0,std,3.0,CO2R,300.0,0.07517095491069271,1.0574212310396427,0.8090756669633457,0.025875557155931945,0.0021506577839712974,1.7167592249157937,1.7167592249157968
uoft4_240405_Cu-0.125-Pd-0.875_pp0,uoft,4,240405,Cu-0.125-Pd-0.875,pp0,avg,3.0,CO2R,150.0,3.639989418666667,76.25241512999999,9.317288802666667,0.10372517733333335,0.008335909,85.69055241333332,14.309447587666668
uoft4_240405_Cu-0.125-Pd-0.875_pp0_rep1,uoft,4,240405,Cu-0.125-Pd-0.875,pp0,1,,CO2R,300.0,3.85154308,82.78369499,2.266699411,0.053575033,0.005057743,85.11429961,14.88570039
uoft4_240405_Cu-0.125-Pd-0.875_pp0_rep1,uoft,4,240405,Cu-0.125-Pd-0.875,pp0,1,,CO2R,150.0,3.747106937,82.66797799,8.182711198,0.089536356,0.007024642,90.95779506,9.042204943
uoft4_240405_Cu-0.125-Pd-0.875_pp0_rep1,uoft,4,240405,Cu-0.125-Pd-0.875,pp0,1,,CO2R,200.0,3.766262714,86.17506121,2.644891945,0.053941985,0.004636264,88.88446289,11.11553711
uoft4_240405_Cu-0.125-Pd-0.875_pp0_rep1,uoft,4,240405,Cu-0.125-Pd-0.875,pp0,1,,CO2R,100.0,3.520828874,77.9702442,13.51178782,0.053941985,0.003793307,91.54668738,8.453312617
uoft4_240405_Cu-0.125-Pd-0.875_pp0_rep1,uoft,4,240405,Cu-0.125-Pd-0.875,pp0,1,,HER,50.0,2.646263074,,,,,,
uoft4_240405_Cu-0.125-Pd-0.875_pp0_rep1,uoft,4,240405,Cu-0.125-Pd-0.875,pp0,1,,CO2R,50.0,3.20047009,72.2965536,20.00982318,0.039630846,0.0,92.3529277,7.647072298
uoft4_240405_Cu-0.125-Pd-0.875_pp0_rep2,uoft,4,240405,Cu-0.125-Pd-0.875,pp0,2,,CO2R,200.0,3.626525694,80.61562284,6.472249509,0.170632809,0.012012139,87.28089741,12.71910259
uoft4_240405_Cu-0.125-Pd-0.875_pp0_rep2,uoft,4,240405,Cu-0.125-Pd-0.875,pp0,2,,CO2R,300.0,3.733628837,80.69241876,1.385068762,0.062014935,0.005198235,82.14881978,17.85118022
uoft4_240405_Cu-0.125-Pd-0.875_pp0_rep2,uoft,4,240405,Cu-0.125-Pd-0.875,pp0,2,,HER,50.0,2.560101793,,,,,,
uoft4_240405_Cu-0.125-Pd-0.875_pp0_rep2,uoft,4,240405,Cu-0.125-Pd-0.875,pp0,2,,CO2R,150.0,3.471978605,76.52597878,10.02455796,0.118892538,0.007586614,86.68525407,13.31474593
uoft4_240405_Cu-0.125-Pd-0.875_pp0_rep2,uoft,4,240405,Cu-0.125-Pd-0.875,pp0,2,,CO2R,100.0,3.342101,77.3374626,13.36444008,0.074858265,0.005057743,90.78972734,9.210272663
uoft4_240405_Cu-0.125-Pd-0.875_pp0_rep2,uoft,4,240405,Cu-0.125-Pd-0.875,pp0,2,,CO2R,50.0,2.998588296,73.4830191,17.34282908,0.049538558,0.003371828,90.88666722,9.113332778
uoft4_240405_Cu-0.125-Pd-0.875_pp0_rep3,uoft,4,240405,Cu-0.125-Pd-0.875,pp0,3,,CO2R,150.0,3.700882714,69.56328862,9.74459725,0.102746638,0.010396471,79.42860811,20.57139189
uoft4_240405_Cu-0.125-Pd-0.875_pp0_rep3,uoft,4,240405,Cu-0.125-Pd-0.875,pp0,3,,CO2R,50.0,3.163377508,73.53449539,15.92829077,0.037429132,0.007586614,89.51472197,10.48527803
uoft4_240405_Cu-0.125-Pd-0.875_pp0_rep3,uoft,4,240405,Cu-0.125-Pd-0.875,pp0,3,,CO2R,200.0,3.730817346,82.25407521,6.50540275,0.122470323,0.013276574,88.90436924,11.09563076
uoft4_240405_Cu-0.125-Pd-0.875_pp0_rep3,uoft,4,240405,Cu-0.125-Pd-0.875,pp0,3,,CO2R,300.0,3.711813495,81.46539999,0.650785855,0.013577234,0.001404928,82.13281564,17.86718436
uoft4_240405_Cu-0.125-Pd-0.875_pp0_rep3,uoft,4,240405,Cu-0.125-Pd-0.875,pp0,3,,HER,50.0,2.596922793,,,,,,
uoft4_240405_Cu-0.125-Pd-0.875_pp0_rep3,uoft,4,240405,Cu-0.125-Pd-0.875,pp0,3,,CO2R,100.0,3.483292316,78.31237314,12.12671906,0.057794984,0.006322178,90.51012943,9.489870568
uoft4_240405_Cu-0.167-Pd-0.833_pp0,uoft,4,240405,Cu-0.167-Pd-0.833,pp0,avg,3.0,CO2R,150.0,3.5837288506666667,81.92373419,8.775376555,0.2743579866666667,0.022572517666666667,91.00394990666666,8.996050092666666
uoft4_240405_Cu-0.167-Pd-0.833_pp0,uoft,4,240405,Cu-0.167-Pd-0.833,pp0,std,3.0,HER,50.0,0.0420969801488264,0.0,0.0,0.0,0.0,0.0,0.0
uoft4_240405_Cu-0.167-Pd-0.833_pp0,uoft,4,240405,Cu-0.167-Pd-0.833,pp0,avg,3.0,HER,50.0,2.5947884076666665,,,,,,
uoft4_240405_Cu-0.167-Pd-0.833_pp0,uoft,4,240405,Cu-0.167-Pd-0.833,pp0,std,3.0,CO2R,100.0,0.04634282032830465,2.6147866505695703,0.1917408742006466,0.037821014846529354,0.005840177987733622,2.508221308990913,2.5082213096102626
uoft4_240405_Cu-0.167-Pd-0.833_pp0,uoft,4,240405,Cu-0.167-Pd-0.833,pp0,std,3.0,CO2R,50.0,0.04381012836933703,2.005218015413368,0.520744508263492,0.00645043242788081,0.002433407254326397,2.0919718353316994,2.0919718362810804
uoft4_240405_Cu-0.167-Pd-0.833_pp0,uoft,4,240405,Cu-0.167-Pd-0.833,pp0,avg,3.0,CO2R,50.0,3.055306419666666,74.40833664666667,16.78290766,0.04696989166666667,0.0014049283333333335,91.24686872666666,8.753131272333333
uoft4_240405_Cu-0.167-Pd-0.833_pp0,uoft,4,240405,Cu-0.167-Pd-0.833,pp0,std,3.0,CO2R,150.0,0.03907624461263554,1.844345205353106,1.3724478041655497,0.12065831329859657,0.007187596892528288,0.34663239879280183,0.34663240060692213
uoft4_240405_Cu-0.167-Pd-0.833_pp0,uoft,4,240405,Cu-0.167-Pd-0.833,pp0,std,3.0,CO2R,200.0,0.07362597675987874,6.490758849791064,1.8963295010165324,0.20641108421701004,0.015598977159617784,5.671585499545146,5.671585499545145
uoft4_240405_Cu-0.167-Pd-0.833_pp0,uoft,4,240405,Cu-0.167-Pd-0.833,pp0,avg,3.0,CO2R,300.0,3.784982900333333,81.28488425,1.1918795023333333,0.07956748533333334,0.007539782666666667,82.56738597666667,17.432614023333333
uoft4_240405_Cu-0.167-Pd-0.833_pp0,uoft,4,240405,Cu-0.167-Pd-0.833,pp0,std,3.0,CO2R,300.0,0.06493878849199794,5.168119560411593,0.2703197871918813,0.043700200858396356,0.003899362237362199,4.860877325749344,4.860877325749347
uoft4_240405_Cu-0.167-Pd-0.833_pp0,uoft,4,240405,Cu-0.167-Pd-0.833,pp0,avg,3.0,CO2R,100.0,3.3721048096666664,81.11427316,12.32318271,0.104214447,0.006743656666666667,93.55566357333333,6.444336425666666
uoft4_240405_Cu-0.167-Pd-0.833_pp0,uoft,4,240405,Cu-0.167-Pd-0.833,pp0,avg,3.0,CO2R,200.0,3.7017055536666668,80.73814057666668,4.059430255666666,0.2736546613333333,0.023181320333333328,85.10272737666666,14.897272623333334
uoft4_240405_Cu-0.167-Pd-0.833_pp0_rep1,uoft,4,240405,Cu-0.167-Pd-0.833,pp0,1,,CO2R,300.0,3.710536193,84.34786248,0.997053045,0.033576133,0.003371828,85.38482923,14.61517077
uoft4_240405_Cu-0.167-Pd-0.833_pp0_rep1,uoft,4,240405,Cu-0.167-Pd-0.833,pp0,1,,CO2R,50.0,3.006563007,74.96076503,17.37229862,0.039630846,0.004214785,92.38382936,7.616170641
uoft4_240405_Cu-0.167-Pd-0.833_pp0_rep1,uoft,4,240405,Cu-0.167-Pd-0.833,pp0,1,,CO2R,200.0,3.616740648,86.8947875,2.044449902,0.063024054,0.007375875,89.01507453,10.98492547
uoft4_240405_Cu-0.167-Pd-0.833_pp0_rep1,uoft,4,240405,Cu-0.167-Pd-0.833,pp0,1,,HER,50.0,2.551168554,,,,,,
uoft4_240405_Cu-0.167-Pd-0.833_pp0_rep1,uoft,4,240405,Cu-0.167-Pd-0.833,pp0,1,,CO2R,100.0,3.318686615,81.49511394,12.12671906,0.060547126,0.0,93.68930019,6.310699806
uoft4_240405_Cu-0.167-Pd-0.833_pp0_rep1,uoft,4,240405,Cu-0.167-Pd-0.833,pp0,1,,CO2R,150.0,3.540897877,83.99171357,7.239685658,0.135405391,0.014330271,91.3897026,8.610297397
uoft4_240405_Cu-0.167-Pd-0.833_pp0_rep2,uoft,4,240405,Cu-0.167-Pd-0.833,pp0,2,,CO2R,100.0,3.39606994,78.32995041,12.50982318,0.125497679,0.010115485,90.98329541,9.016704591
uoft4_240405_Cu-0.167-Pd-0.833_pp0_rep2,uoft,4,240405,Cu-0.167-Pd-0.833,pp0,2,,CO2R,50.0,3.0679569,72.1848124,16.5913556,0.049538558,0.0,88.83262663,11.16737337
uoft4_240405_Cu-0.167-Pd-0.833_pp0_rep2,uoft,4,240405,Cu-0.167-Pd-0.833,pp0,2,,HER,50.0,2.598020471,,,,,,
uoft4_240405_Cu-0.167-Pd-0.833_pp0_rep2,uoft,4,240405,Cu-0.167-Pd-0.833,pp0,2,,CO2R,150.0,3.592852728,80.44905731,9.882121807,0.352641139,0.027536598,90.71860646,9.28139354
