Repository: FAIR-Chem/fairchem

## File overview
|Name | Description |
|---   |---    |
|`ExpDataDump_YYMMDD.csv`  | Raw experimental testing data for all samples. |
|`ExpDataDump_YYMMDD_clean.csv` | Experimental testing data excluding problematic samples (missing XRF, missing computational) directly used for downstream predictions. |
|`XRDDataDump-YYMMDD.csv` | XRD information for experimental samples. |
|`XRFDataDump-YYMMDD.csv` | XRF information for experimental samples. |

File: src/fairchem/applications/ocx/data/experimental_data/ExpDataDump_241113_clean.csv (part 4 of 13)
0,uoft4_240405_Ag-0.125-Cu-0.125-Pd-0.75_pp0_rep1,uoft,4,240405,Ag-0.125-Cu-0.125-Pd-0.75,pp0,1,,CO2R,300.0,3.546526605,61.60915692,20.26031434,0.021283232,0.012925342,81.90615129,18.09384871,Ag-0.129-Cu-0.083-Pd-0.788
1,uoft4_240405_Ag-0.125-Cu-0.125-Pd-0.75_pp0_rep1,uoft,4,240405,Ag-0.125-Cu-0.125-Pd-0.75,pp0,1,,CO2R,200.0,3.308212718,23.04756325,60.06630648,0.01568721,0.001685914,83.13371431,16.86628569,Ag-0.129-Cu-0.083-Pd-0.788
2,uoft4_240405_Ag-0.125-Cu-0.125-Pd-0.75_pp0_rep1,uoft,4,240405,Ag-0.125-Cu-0.125-Pd-0.75,pp0,1,,CO2R,150.0,3.161059159,30.51790161,59.28781925,0.013210282,0.0,89.82123784,10.17876216,Ag-0.129-Cu-0.083-Pd-0.788
3,uoft4_240405_Ag-0.125-Cu-0.125-Pd-0.75_pp0_rep1,uoft,4,240405,Ag-0.125-Cu-0.125-Pd-0.75,pp0,1,,HER,50.0,2.329372471,,,,,,,Ag-0.129-Cu-0.083-Pd-0.788
661,uoft4_240405_Cu-0.8-Pd-0.2_pp0_rep2,uoft,4,240405,Cu-0.8-Pd-0.2,pp0,2,,CO2R,300.0,3.843217456,62.21368934,1.952357564,3.8139185,7.184804293,75.17844508,24.82155492,Cu-0.745-Pd-0.255
662,uoft4_240405_Cu-0.8-Pd-0.2_pp0_rep2,uoft,4,240405,Cu-0.8-Pd-0.2,pp0,2,,CO2R,100.0,3.439984326,30.92155098,40.6237721,0.329156193,3.958105032,75.83901009,24.16098991,Cu-0.745-Pd-0.255
663,uoft4_240405_Cu-0.8-Pd-0.2_pp0_rep2,uoft,4,240405,Cu-0.8-Pd-0.2,pp0,2,,CO2R,150.0,3.640116093,32.62884764,22.94204322,2.745169991,14.86330046,73.20868924,26.79131076,Cu-0.745-Pd-0.255
664,uoft4_240405_Cu-0.8-Pd-0.2_pp0_rep2,uoft,4,240405,Cu-0.8-Pd-0.2,pp0,2,,CO2R,50.0,3.084542402,39.68821277,20.58447937,0.017613709,0.10452668,60.39483253,39.60516747,Cu-0.745-Pd-0.255
665,uoft4_240405_Cu-0.8-Pd-0.2_pp0_rep2,uoft,4,240405,Cu-0.8-Pd-0.2,pp0,2,,HER,50.0,2.842601727,,,,,,,Cu-0.745-Pd-0.255
666,uoft4_240405_Cu-0.8-Pd-0.2_pp0_rep3,uoft,4,240405,Cu-0.8-Pd-0.2,pp0,3,,CO2R,150.0,3.39513287,40.1979535,12.71119843,3.999779829,12.39259322,69.30152498,30.69847502,Cu-0.745-Pd-0.255
667,uoft4_240405_Cu-0.8-Pd-0.2_pp0_rep3,uoft,4,240405,Cu-0.8-Pd-0.2,pp0,3,,HER,50.0,2.651499727,,,,,,,Cu-0.745-Pd-0.255
668,uoft4_240405_Cu-0.8-Pd-0.2_pp0_rep3,uoft,4,240405,Cu-0.8-Pd-0.2,pp0,3,,CO2R,300.0,3.700967934,80.67860805,0.0,0.728216795,1.111298435,82.51812328,17.48187672,Cu-0.745-Pd-0.255
669,uoft4_240405_Cu-0.8-Pd-0.2_pp0_rep3,uoft,4,240405,Cu-0.8-Pd-0.2,pp0,3,,CO2R,100.0,3.167412515,36.16899286,30.82514735,0.424380309,1.819101408,69.23762193,30.76237807,Cu-0.745-Pd-0.255
670,uoft4_240405_Cu-0.8-Pd-0.2_pp0_rep3,uoft,4,240405,Cu-0.8-Pd-0.2,pp0,3,,CO2R,200.0,3.577602223,56.7196426,2.700147348,3.648239546,9.152617382,72.22064687,27.77935313,Cu-0.745-Pd-0.255
671,uoft4_240405_Cu-0.8-Pd-0.2_pp0_rep3,uoft,4,240405,Cu-0.8-Pd-0.2,pp0,3,,CO2R,50.0,2.871563674,44.49810626,14.63163065,0.02421885,0.110427379,59.26438314,40.73561686,Cu-0.745-Pd-0.255
672,uoft4_240405_Cu-1.0_pp0_rep1,uoft,4,240405,Cu-1.0,pp0,1,,CO2R,300.0,3.754924997,82.31601415,0.478880157,0.246408455,4.779988199,87.84254547,12.15745453,Cu-1.0
673,uoft4_240405_Cu-1.0_pp0_rep1,uoft,4,240405,Cu-1.0,pp0,1,,CO2R,50.0,2.974873585,41.62547867,34.22888016,0.051740271,1.213858215,77.12687738,22.87312262,Cu-1.0
674,uoft4_240405_Cu-1.0_pp0_rep1,uoft,4,240405,Cu-1.0,pp0,1,,CO2R,200.0,3.613825425,49.14666555,6.446463654,0.397409317,23.01483604,79.0745753,20.9254247,Cu-1.0
675,uoft4_240405_Cu-1.0_pp0_rep1,uoft,4,240405,Cu-1.0,pp0,1,,HER,50.0,2.815066562,,,,,,,Cu-1.0
676,uoft4_240405_Cu-1.0_pp0_rep1,uoft,4,240405,Cu-1.0,pp0,1,,CO2R,100.0,3.330640857,40.13957187,35.8497053,0.108434398,9.717187895,85.85295987,14.14704013,Cu-1.0
677,uoft4_240405_Cu-1.0_pp0_rep1,uoft,4,240405,Cu-1.0,pp0,1,,CO2R,150.0,3.454331867,42.64412312,18.55108055,0.24805974,19.17727388,80.67853409,19.32146591,Cu-1.0
678,uoft4_240405_Cu-1.0_pp0_rep2,uoft,4,240405,Cu-1.0,pp0,2,,CO2R,100.0,3.100065475,52.56481617,24.99017682,0.06605141,3.548849364,81.16989376,18.83010624,Cu-1.0
679,uoft4_240405_Cu-1.0_pp0_rep2,uoft,4,240405,Cu-1.0,pp0,2,,HER,50.0,2.518774893,,,,,,,Cu-1.0
680,uoft4_240405_Cu-1.0_pp0_rep2,uoft,4,240405,Cu-1.0,pp0,2,,CO2R,50.0,2.768871266,53.02684718,16.17878193,0.036328276,0.671836804,69.9187371,30.0812629,Cu-1.0
681,uoft4_240405_Cu-1.0_pp0_rep2,uoft,4,240405,Cu-1.0,pp0,2,,CO2R,150.0,3.184325116,49.15566344,15.47151277,0.12733244,8.269409087,73.04599606,26.95400394,Cu-1.0
682,uoft4_240405_Cu-1.0_pp0_rep2,uoft,4,240405,Cu-1.0,pp0,2,,CO2R,200.0,3.336521465,57.43623009,6.844302554,0.216318368,11.94912754,76.47588316,23.52411684,Cu-1.0
683,uoft4_240405_Cu-1.0_pp0_rep2,uoft,4,240405,Cu-1.0,pp0,2,,CO2R,300.0,3.483957817,76.96373642,0.827603143,0.091371117,4.017814493,81.90991671,18.09008329,Cu-1.0
684,uoft4_240405_Cu-1.0_pp0_rep3,uoft,4,240405,Cu-1.0,pp0,3,,CO2R,200.0,3.587539326,73.72376488,3.845776031,0.171458452,5.596813622,83.35190028,16.64809972,Cu-1.0
685,uoft4_240405_Cu-1.0_pp0_rep3,uoft,4,240405,Cu-1.0,pp0,3,,HER,50.0,2.810373917,,,,,,,Cu-1.0
686,uoft4_240405_Cu-1.0_pp0_rep3,uoft,4,240405,Cu-1.0,pp0,3,,CO2R,100.0,3.296447654,34.2637427,41.52259332,0.097976258,5.482592936,81.37975678,18.62024322,Cu-1.0
687,uoft4_240405_Cu-1.0_pp0_rep3,uoft,4,240405,Cu-1.0,pp0,3,,CO2R,50.0,2.983967176,38.59465567,25.09332024,0.071555694,0.706398044,64.46988398,35.53011602,Cu-1.0
688,uoft4_240405_Cu-1.0_pp0_rep3,uoft,4,240405,Cu-1.0,pp0,3,,CO2R,300.0,3.74633387,67.83590366,0.395383104,0.094857164,2.282727809,70.61430894,29.38569106,Cu-1.0
689,uoft4_240405_Cu-1.0_pp0_rep3,uoft,4,240405,Cu-1.0,pp0,3,,CO2R,150.0,3.524140126,34.80215112,26.68958743,0.170999761,15.21312765,76.8992624,23.1007376,Cu-1.0
690,uoft4_240405_Hg-0.5-Pd-0.5_pp0_rep1,uoft,4,240405,Hg-0.5-Pd-0.5,pp0,1,,CO2R,100.0,3.095679076,53.60564147,8.089390963,0.046786415,0.002107393,61.75084631,38.24915369,Hg-0.625-Pd-0.375
691,uoft4_240405_Hg-0.5-Pd-0.5_pp0_rep1,uoft,4,240405,Hg-0.5-Pd-0.5,pp0,1,,HER,50.0,2.716462488,,,,,,,Hg-0.625-Pd-0.375
692,uoft4_240405_Hg-0.5-Pd-0.5_pp0_rep1,uoft,4,240405,Hg-0.5-Pd-0.5,pp0,1,,CO2R,150.0,3.462374306,52.30157568,7.333005894,0.049538558,0.002247886,59.69361761,40.30638239,Hg-0.625-Pd-0.375
693,uoft4_240405_Hg-0.5-Pd-0.5_pp0_rep1,uoft,4,240405,Hg-0.5-Pd-0.5,pp0,1,,CO2R,300.0,3.766069947,74.53012199,1.940078585,0.035227419,0.001545421,76.51208109,23.48791891,Hg-0.625-Pd-0.375
694,uoft4_240405_Hg-0.5-Pd-0.5_pp0_rep1,uoft,4,240405,Hg-0.5-Pd-0.5,pp0,1,,CO2R,50.0,2.998694817,62.37795309,8.236738703,0.044034273,0.0,70.66663472,29.33336528,Hg-0.625-Pd-0.375
695,uoft4_240405_Hg-0.5-Pd-0.5_pp0_rep1,uoft,4,240405,Hg-0.5-Pd-0.5,pp0,1,,CO2R,200.0,3.624205561,61.2222478,6.041257367,0.054217199,0.002528871,67.32865418,32.67134582,Hg-0.625-Pd-0.375
696,uoft4_240405_Hg-0.5-Pd-0.5_pp0_rep2,uoft,4,240405,Hg-0.5-Pd-0.5,pp0,2,,CO2R,300.0,3.727980824,67.95455021,2.352652259,0.035043943,0.001545421,70.34873474,29.65126526,Hg-0.625-Pd-0.375
697,uoft4_240405_Hg-0.5-Pd-0.5_pp0_rep2,uoft,4,240405,Hg-0.5-Pd-0.5,pp0,2,,CO2R,50.0,2.967386495,46.91623595,7.927308448,0.046235987,0.0,54.89670046,45.10329954,Hg-0.625-Pd-0.375
698,uoft4_240405_Hg-0.5-Pd-0.5_pp0_rep2,uoft,4,240405,Hg-0.5-Pd-0.5,pp0,2,,CO2R,100.0,3.243613209,54.17815815,8.015717092,0.037979561,0.0,62.23729201,37.76270799,Hg-0.625-Pd-0.375
699,uoft4_240405_Hg-0.5-Pd-0.5_pp0_rep2,uoft,4,240405,Hg-0.5-Pd-0.5,pp0,2,,CO2R,200.0,3.590616811,50.55818285,7.400540275,0.049538558,0.002528871,58.0186992,41.9813008,Hg-0.625-Pd-0.375
700,uoft4_240405_Hg-0.5-Pd-0.5_pp0_rep2,uoft,4,240405,Hg-0.5-Pd-0.5,pp0,2,,CO2R,150.0,3.433274844,45.52972441,7.612966601,0.044034273,0.002247886,53.19490466,46.80509534,Hg-0.625-Pd-0.375
701,uoft4_240405_Hg-0.5-Pd-0.5_pp0_rep2,uoft,4,240405,Hg-0.5-Pd-0.5,pp0,2,,HER,50.0,2.736826124,,,,,,,Hg-0.625-Pd-0.375
702,uoft4_240405_Hg-0.5-Pd-0.5_pp0_rep3,uoft,4,240405,Hg-0.5-Pd-0.5,pp0,3,,HER,50.0,2.71563014,,,,,,,Hg-0.625-Pd-0.375
703,uoft4_240405_Hg-0.5-Pd-0.5_pp0_rep3,uoft,4,240405,Hg-0.5-Pd-0.5,pp0,3,,CO2R,200.0,3.631597193,64.90468518,4.029960707,0.042933417,0.001896653,68.98491316,31.01508684,Hg-0.625-Pd-0.375
704,uoft4_240405_Hg-0.5-Pd-0.5_pp0_rep3,uoft,4,240405,Hg-0.5-Pd-0.5,pp0,3,,CO2R,100.0,3.284810551,53.77136998,7.433693517,0.044584702,0.002528871,61.25860285,38.74139715,Hg-0.625-Pd-0.375
705,uoft4_240405_Hg-0.5-Pd-0.5_pp0_rep3,uoft,4,240405,Hg-0.5-Pd-0.5,pp0,3,,CO2R,300.0,3.690773199,70.7543577,0.731827112,0.021283232,0.00098345,71.51075818,28.48924182,Hg-0.625-Pd-0.375
706,uoft4_240405_Hg-0.5-Pd-0.5_pp0_rep3,uoft,4,240405,Hg-0.5-Pd-0.5,pp0,3,,CO2R,50.0,2.992046621,64.16330118,6.792730845,0.039630846,0.0,71.00258294,28.99741706,Hg-0.625-Pd-0.375
707,uoft4_240405_Hg-0.5-Pd-0.5_pp0_rep3,uoft,4,240405,Hg-0.5-Pd-0.5,pp0,3,,CO2R,150.0,3.486700797,48.55971039,7.750491159,0.047703796,0.002809857,56.36697622,43.63302378,Hg-0.625-Pd-0.375
708,uoft4_240405_Pd-0.333-Tl-0.667_pp0_rep1,uoft,4,240405,Pd-0.333-Tl-0.667,pp0,1,,CO2R,300.0,3.907298409,71.05714704,0.309430255,0.117791681,0.0059007,71.50410982,28.49589018,Pd-0.191-Tl-0.809
709,uoft4_240405_Pd-0.333-Tl-0.667_pp0_rep1,uoft,4,240405,Pd-0.333-Tl-0.667,pp0,1,,CO2R,150.0,3.769525704,54.79294398,0.83497053,0.114856063,0.005619714,55.76321902,44.23678098,Pd-0.191-Tl-0.809
710,uoft4_240405_Pd-0.333-Tl-0.667_pp0_rep1,uoft,4,240405,Pd-0.333-Tl-0.667,pp0,1,,CO2R,200.0,3.77851695,63.06723305,0.574656189,0.144487459,0.007586614,63.81175778,36.18824222,Pd-0.191-Tl-0.809
711,uoft4_240405_Pd-0.333-Tl-0.667_pp0_rep1,uoft,4,240405,Pd-0.333-Tl-0.667,pp0,1,,CO2R,100.0,3.563236083,61.38985959,0.965127701,0.113938682,0.005479221,62.48824534,37.51175466,Pd-0.191-Tl-0.809
712,uoft4_240405_Pd-0.333-Tl-0.667_pp0_rep1,uoft,4,240405,Pd-0.333-Tl-0.667,pp0,1,,CO2R,50.0,3.221188,65.4301199,0.0,0.110085683,0.0059007,65.56291218,34.43708782,Pd-0.191-Tl-0.809
713,uoft4_240405_Pd-0.333-Tl-0.667_pp0_rep1,uoft,4,240405,Pd-0.333-Tl-0.667,pp0,1,,HER,50.0,2.923249339,,,,,,,Pd-0.191-Tl-0.809
714,uoft4_240405_Pd-0.333-Tl-0.667_pp0_rep2,uoft,4,240405,Pd-0.333-Tl-0.667,pp0,2,,CO2R,200.0,3.650302565,71.98612651,0.0,0.107608755,0.004847003,72.11168098,27.88831902,Pd-0.191-Tl-0.809
715,uoft4_240405_Pd-0.333-Tl-0.667_pp0_rep2,uoft,4,240405,Pd-0.333-Tl-0.667,pp0,2,,CO2R,300.0,3.755369056,76.25855322,0.0,0.045869035,0.002388378,76.3124126,23.6875874,Pd-0.191-Tl-0.809
716,uoft4_240405_Pd-0.333-Tl-0.667_pp0_rep2,uoft,4,240405,Pd-0.333-Tl-0.667,pp0,2,,CO2R,150.0,3.627738113,56.56824792,0.952848723,0.122562061,0.006743657,57.66621967,42.33378033,Pd-0.191-Tl-0.809
717,uoft4_240405_Pd-0.333-Tl-0.667_pp0_rep2,uoft,4,240405,Pd-0.333-Tl-0.667,pp0,2,,HER,50.0,2.927935033,,,,,,,Pd-0.191-Tl-0.809
718,uoft4_240405_Pd-0.333-Tl-0.667_pp0_rep2,uoft,4,240405,Pd-0.333-Tl-0.667,pp0,2,,CO2R,100.0,3.458495724,63.94170207,0.891453831,0.116690824,0.006322178,64.97149192,35.02850808,Pd-0.191-Tl-0.809
719,uoft4_240405_Pd-0.333-Tl-0.667_pp0_rep2,uoft,4,240405,Pd-0.333-Tl-0.667,pp0,2,,CO2R,50.0,3.186660243,71.28083869,0.0,0.108984827,0.0059007,71.41055294,28.58944706,Pd-0.191-Tl-0.809
720,uoft4_240405_Pd-0.333-Tl-0.667_pp0_rep3,uoft,4,240405,Pd-0.333-Tl-0.667,pp0,3,,CO2R,100.0,3.458805236,63.11996485,0.0,0.14586353,0.008008092,63.29212523,36.70787477,Pd-0.191-Tl-0.809
721,uoft4_240405_Pd-0.333-Tl-0.667_pp0_rep3,uoft,4,240405,Pd-0.333-Tl-0.667,pp0,3,,CO2R,200.0,3.750057415,79.27472849,0.0,0.08504119,0.004004046,79.37291811,20.62708189,Pd-0.191-Tl-0.809
722,uoft4_240405_Pd-0.333-Tl-0.667_pp0_rep3,uoft,4,240405,Pd-0.333-Tl-0.667,pp0,3,,CO2R,50.0,3.146347013,69.15022285,1.26719057,0.146413959,0.008429571,70.59104001,29.40895999,Pd-0.191-Tl-0.809
723,uoft4_240405_Pd-0.333-Tl-0.667_pp0_rep3,uoft,4,240405,Pd-0.333-Tl-0.667,pp0,3,,HER,50.0,2.901301529,,,,,,,Pd-0.191-Tl-0.809
724,uoft4_240405_Pd-0.333-Tl-0.667_pp0_rep3,uoft,4,240405,Pd-0.333-Tl-0.667,pp0,3,,CO2R,300.0,3.890090156,76.38410513,0.0,0.053024604,0.002528871,76.4450958,23.5549042,Pd-0.191-Tl-0.809
725,uoft4_240405_Pd-0.333-Tl-0.667_pp0_rep3,uoft,4,240405,Pd-0.333-Tl-0.667,pp0,3,,CO2R,150.0,3.652691279,69.40802277,0.0,0.123295965,0.006181685,69.55199962,30.44800038,Pd-0.191-Tl-0.809
726,uoft4_240405_Pd-0.591-Tl-0.409_pp0_rep1,uoft,4,240405,Pd-0.591-Tl-0.409,pp0,1,,CO2R,300.0,3.842933346,84.98085333,0.0,0.061831459,0.00295035,85.05387333,14.94612667,Pd-0.36-Tl-0.64
727,uoft4_240405_Pd-0.591-Tl-0.409_pp0_rep1,uoft,4,240405,Pd-0.591-Tl-0.409,pp0,1,,CO2R,150.0,3.587917449,84.37883195,0.0,0.126965488,0.006462671,84.53071364,15.46928636,Pd-0.36-Tl-0.64
728,uoft4_240405_Pd-0.591-Tl-0.409_pp0_rep1,uoft,4,240405,Pd-0.591-Tl-0.409,pp0,1,,CO2R,200.0,3.710946834,85.74787085,0.0,0.092747188,0.004636264,85.85835301,14.14164699,Pd-0.36-Tl-0.64
729,uoft4_240405_Pd-0.591-Tl-0.409_pp0_rep1,uoft,4,240405,Pd-0.591-Tl-0.409,pp0,1,,HER,50.0,2.953613736,,,,,,,Pd-0.36-Tl-0.64
730,uoft4_240405_Pd-0.591-Tl-0.409_pp0_rep1,uoft,4,240405,Pd-0.591-Tl-0.409,pp0,1,,CO2R,100.0,3.479946874,87.43560234,0.0,0.125497679,0.006322178,87.58571096,12.41428904,Pd-0.36-Tl-0.64
731,uoft4_240405_Pd-0.591-Tl-0.409_pp0_rep1,uoft,4,240405,Pd-0.591-Tl-0.409,pp0,1,,CO2R,50.0,3.108729864,89.05396639,0.0,0.134304534,0.0059007,89.21394326,10.78605674,Pd-0.36-Tl-0.64
732,uoft4_240405_Pd-0.591-Tl-0.409_pp0_rep2,uoft,4,240405,Pd-0.591-Tl-0.409,pp0,2,,HER,50.0,2.85086843,,,,,,,Pd-0.36-Tl-0.64
733,uoft4_240405_Pd-0.591-Tl-0.409_pp0_rep2,uoft,4,240405,Pd-0.591-Tl-0.409,pp0,2,,CO2R,300.0,3.649094741,83.03626358,0.0,0.032658753,0.001826407,83.07404401,16.92595599,Pd-0.36-Tl-0.64
734,uoft4_240405_Pd-0.591-Tl-0.409_pp0_rep2,uoft,4,240405,Pd-0.591-Tl-0.409,pp0,2,,CO2R,50.0,3.04095092,78.90811693,0.0,0.179439664,0.010115485,79.12831812,20.87168188,Pd-0.36-Tl-0.64
735,uoft4_240405_Pd-0.591-Tl-0.409_pp0_rep2,uoft,4,240405,Pd-0.591-Tl-0.409,pp0,2,,CO2R,100.0,3.355077751,72.45035468,1.429273084,0.149716529,0.009694007,74.06474143,25.93525857,Pd-0.36-Tl-0.64
736,uoft4_240405_Pd-0.591-Tl-0.409_pp0_rep2,uoft,4,240405,Pd-0.591-Tl-0.409,pp0,2,,CO2R,150.0,3.478917063,71.34194061,1.119842829,0.14494615,0.009834499,72.63897195,27.36102805,Pd-0.36-Tl-0.64
737,uoft4_240405_Pd-0.591-Tl-0.409_pp0_rep2,uoft,4,240405,Pd-0.591-Tl-0.409,pp0,2,,CO2R,200.0,3.601020239,74.16351043,0.405206287,0.092471974,0.006111439,74.68064599,25.31935401,Pd-0.36-Tl-0.64
738,uoft4_240405_Pd-0.591-Tl-0.409_pp0_rep3,uoft,4,240405,Pd-0.591-Tl-0.409,pp0,3,,CO2R,100.0,3.125914864,80.94896315,1.967092338,0.150266958,0.008008092,83.09953938,16.90046062,Pd-0.36-Tl-0.64
739,uoft4_240405_Pd-0.591-Tl-0.409_pp0_rep3,uoft,4,240405,Pd-0.591-Tl-0.409,pp0,3,,CO2R,150.0,3.273759166,66.36631861,1.674852652,0.122195109,0.007305628,68.18945505,31.81054495,Pd-0.36-Tl-0.64
740,uoft4_240405_Pd-0.591-Tl-0.409_pp0_rep3,uoft,4,240405,Pd-0.591-Tl-0.409,pp0,3,,CO2R,300.0,3.523758316,66.83441796,0.0,0.04752032,0.002107393,66.89014193,33.10985807,Pd-0.36-Tl-0.64
741,uoft4_240405_Pd-0.591-Tl-0.409_pp0_rep3,uoft,4,240405,Pd-0.591-Tl-0.409,pp0,3,,CO2R,50.0,2.892654023,65.23551445,1.915520629,0.165128525,0.010115485,67.35000505,32.64999495,Pd-0.36-Tl-0.64
742,uoft4_240405_Pd-0.591-Tl-0.409_pp0_rep3,uoft,4,240405,Pd-0.591-Tl-0.409,pp0,3,,CO2R,200.0,3.405746671,66.18343133,1.164047151,0.117791681,0.006954396,67.48903045,32.51096955,Pd-0.36-Tl-0.64
743,uoft4_240405_Pd-0.591-Tl-0.409_pp0_rep3,uoft,4,240405,Pd-0.591-Tl-0.409,pp0,3,,HER,50.0,2.738474884,,,,,,,Pd-0.36-Tl-0.64
744,uoft4_240405_Pd-0.75-Tl-0.25_pp0_rep1,uoft,4,240405,Pd-0.75-Tl-0.25,pp0,1,,CO2R,200.0,3.386484219,3.315511938,16.12721022,0.008256426,0.0,19.4527086,80.5472914,Pd-0.5-Tl-0.5
745,uoft4_240405_Pd-0.75-Tl-0.25_pp0_rep1,uoft,4,240405,Pd-0.75-Tl-0.25,pp0,1,,CO2R,150.0,3.294369538,3.188599887,18.02062868,0.013210282,0.0,21.22441602,78.77558398,Pd-0.5-Tl-0.5
746,uoft4_240405_Pd-0.75-Tl-0.25_pp0_rep1,uoft,4,240405,Pd-0.75-Tl-0.25,pp0,1,,CO2R,300.0,3.695477449,19.04559627,7.578585462,0.025136231,0.001826407,26.65608728,73.34391272,Pd-0.5-Tl-0.5
747,uoft4_240405_Pd-0.75-Tl-0.25_pp0_rep1,uoft,4,240405,Pd-0.75-Tl-0.25,pp0,1,,CO2R,100.0,3.173761266,4.477808701,23.03781925,0.012109425,0.0,27.53020883,72.46979117,Pd-0.5-Tl-0.5
748,uoft4_240405_Pd-0.75-Tl-0.25_pp0_rep1,uoft,4,240405,Pd-0.75-Tl-0.25,pp0,1,,HER,50.0,2.732138132,,,,,,,Pd-0.5-Tl-0.5
749,uoft4_240405_Pd-0.75-Tl-0.25_pp0_rep1,uoft,4,240405,Pd-0.75-Tl-0.25,pp0,1,,CO2R,50.0,2.982003037,5.899684028,32.7848723,0.017613709,0.0,38.70711295,61.29288705,Pd-0.5-Tl-0.5
750,uoft4_240405_Pd-0.75-Tl-0.25_pp0_rep2,uoft,4,240405,Pd-0.75-Tl-0.25,pp0,2,,CO2R,300.0,3.780207173,40.61918015,4.749508841,0.028438802,0.001826407,45.4043914,54.5956086,Pd-0.5-Tl-0.5
751,uoft4_240405_Pd-0.75-Tl-0.25_pp0_rep2,uoft,4,240405,Pd-0.75-Tl-0.25,pp0,2,,CO2R,200.0,3.526633243,8.65303731,11.97200393,0.021466708,0.001475175,20.65144316,79.34855684,Pd-0.5-Tl-0.5
752,uoft4_240405_Pd-0.75-Tl-0.25_pp0_rep2,uoft,4,240405,Pd-0.75-Tl-0.25,pp0,2,,HER,50.0,2.897554355,,,,,,,Pd-0.5-Tl-0.5
753,uoft4_240405_Pd-0.75-Tl-0.25_pp0_rep2,uoft,4,240405,Pd-0.75-Tl-0.25,pp0,2,,CO2R,50.0,3.053460203,5.653602293,33.43320236,0.023117994,0.0,39.11387697,60.88612303,Pd-0.5-Tl-0.5
754,uoft4_240405_Pd-0.75-Tl-0.25_pp0_rep2,uoft,4,240405,Pd-0.75-Tl-0.25,pp0,2,,CO2R,100.0,3.26229915,3.959907092,23.1262279,0.013210282,0.0,27.10181673,72.89818327,Pd-0.5-Tl-0.5
755,uoft4_240405_Pd-0.75-Tl-0.25_pp0_rep2,uoft,4,240405,Pd-0.75-Tl-0.25,pp0,2,,CO2R,150.0,3.368826465,2.944610684,17.6129666,0.012109425,0.0,20.57166387,79.42833613,Pd-0.5-Tl-0.5
756,uoft4_240405_Pd-0.75-Tl-0.25_pp0_rep3,uoft,4,240405,Pd-0.75-Tl-0.25,pp0,3,,CO2R,100.0,3.134102884,4.254326309,23.78929273,0.018714566,0.0,28.06529935,71.93470065,Pd-0.5-Tl-0.5
757,uoft4_240405_Pd-0.75-Tl-0.25_pp0_rep3,uoft,4,240405,Pd-0.75-Tl-0.25,pp0,3,,CO2R,300.0,3.515572156,3.279834271,13.19007859,0.010641616,0.000702464,16.48273981,83.51726019,Pd-0.5-Tl-0.5
758,uoft4_240405_Pd-0.75-Tl-0.25_pp0_rep3,uoft,4,240405,Pd-0.75-Tl-0.25,pp0,3,,CO2R,200.0,3.361205648,3.629391701,16.79395874,0.010733354,0.0,20.43581382,79.56418618,Pd-0.5-Tl-0.5
759,uoft4_240405_Pd-0.75-Tl-0.25_pp0_rep3,uoft,4,240405,Pd-0.75-Tl-0.25,pp0,3,,HER,50.0,2.70424338,,,,,,,Pd-0.5-Tl-0.5
760,uoft4_240405_Pd-0.75-Tl-0.25_pp0_rep3,uoft,4,240405,Pd-0.75-Tl-0.25,pp0,3,,CO2R,50.0,2.91170806,5.441419574,32.56385069,0.033025705,0.0,38.04422746,61.95577254,Pd-0.5-Tl-0.5
761,uoft4_240405_Pd-0.75-Tl-0.25_pp0_rep3,uoft,4,240405,Pd-0.75-Tl-0.25,pp0,3,,CO2R,150.0,3.265465571,4.071648287,19.49410609,0.013210282,0.0,23.58127135,76.41872865,Pd-0.5-Tl-0.5
762,uoft4_240405_Pd-1.0_pp0_rep1,uoft,4,240405,Pd-1.0,pp0,1,,CO2R,200.0,3.597962536,87.54797129,2.401768173,0.045685559,0.002739611,90.00360183,9.996398167,Pd-1.0
763,uoft4_240405_Pd-1.0_pp0_rep1,uoft,4,240405,Pd-1.0,pp0,1,,HER,50.0,2.466976851,,,,,,,Pd-1.0
764,uoft4_240405_Pd-1.0_pp0_rep1,uoft,4,240405,Pd-1.0,pp0,1,,CO2R,150.0,3.552319159,86.75259997,4.81827112,0.071188742,0.004214785,91.65484233,8.345157672,Pd-1.0
765,uoft4_240405_Pd-1.0_pp0_rep1,uoft,4,240405,Pd-1.0,pp0,1,,CO2R,100.0,3.338559927,81.33629078,12.09724951,0.077059978,0.004214785,93.52470087,6.47529913,Pd-1.0
766,uoft4_240405_Pd-1.0_pp0_rep1,uoft,4,240405,Pd-1.0,pp0,1,,CO2R,300.0,3.666255937,83.49641131,0.96021611,0.022567565,0.001404928,84.48307137,15.51692863,Pd-1.0
767,uoft4_240405_Pd-1.0_pp0_rep1,uoft,4,240405,Pd-1.0,pp0,1,,CO2R,50.0,2.978098555,74.80508067,16.31139489,0.053941985,0.0,91.1783262,8.821673801,Pd-1.0
768,uoft4_240405_Pd-1.0_pp0_rep2,uoft,4,240405,Pd-1.0,pp0,2,,CO2R,100.0,3.411731179,76.00786792,12.30353635,0.088618975,0.005479221,88.41588257,11.58411743,Pd-1.0
769,uoft4_240405_Pd-1.0_pp0_rep2,uoft,4,240405,Pd-1.0,pp0,2,,CO2R,50.0,3.072038714,74.48492331,16.47347741,0.075959122,0.005057743,91.05226914,8.947730856,Pd-1.0
770,uoft4_240405_Pd-1.0_pp0_rep2,uoft,4,240405,Pd-1.0,pp0,2,,CO2R,150.0,3.632562249,82.78432275,6.748526523,0.088068547,0.005619714,89.63873005,10.36126995,Pd-1.0
771,uoft4_240405_Pd-1.0_pp0_rep2,uoft,4,240405,Pd-1.0,pp0,2,,CO2R,200.0,3.687069934,87.22404737,2.910117878,0.057244555,0.003793307,90.20237033,9.797629666,Pd-1.0
772,uoft4_240405_Pd-1.0_pp0_rep2,uoft,4,240405,Pd-1.0,pp0,2,,CO2R,300.0,3.763657169,83.06262948,0.7956778,0.026787516,0.001826407,83.89005171,16.10994829,Pd-1.0
773,uoft4_240405_Pd-1.0_pp0_rep2,uoft,4,240405,Pd-1.0,pp0,2,,HER,50.0,2.572567653,,,,,,,Pd-1.0
774,uoft4_240405_Pd-1.0_pp0_rep3,uoft,4,240405,Pd-1.0,pp0,3,,CO2R,100.0,3.468742631,78.43101969,11.53732809,0.056143699,0.003793307,90.03520486,9.964795136,Pd-1.0
775,uoft4_240405_Pd-1.0_pp0_rep3,uoft,4,240405,Pd-1.0,pp0,3,,CO2R,150.0,3.71515796,84.28424951,7.784872299,0.079995597,0.004776757,92.16312093,7.83687907,Pd-1.0
776,uoft4_240405_Pd-1.0_pp0_rep3,uoft,4,240405,Pd-1.0,pp0,3,,CO2R,200.0,3.770918013,81.66931721,1.974459725,0.046235987,0.00295035,83.69765903,16.30234097,Pd-1.0
777,uoft4_240405_Pd-1.0_pp0_rep3,uoft,4,240405,Pd-1.0,pp0,3,,CO2R,50.0,3.129685724,71.89227647,15.82514735,0.046235987,0.0,87.77057987,12.22942013,Pd-1.0
778,uoft4_240405_Pd-1.0_pp0_rep3,uoft,4,240405,Pd-1.0,pp0,3,,CO2R,300.0,3.833981568,81.88620812,0.429764244,0.017980662,0.001264436,82.33702986,17.66297014,Pd-1.0
779,uoft4_240405_Pd-1.0_pp0_rep3,uoft,4,240405,Pd-1.0,pp0,3,,HER,50.0,2.596390174,,,,,,,Pd-1.0
780,uoft4_240405_Rh-1.0_pp0_rep1,uoft,4,240405,Rh-1.0,pp0,1,,CO2R,200.0,3.577263741,87.35807403,0.0,0.025319707,0.0,87.38833665,12.61166335,Rh-1.0
781,uoft4_240405_Rh-1.0_pp0_rep1,uoft,4,240405,Rh-1.0,pp0,1,,CO2R,50.0,3.018693136,97.17215259,0.0,0.036328276,0.0,97.21441235,2.785587646,Rh-1.0
782,uoft4_240405_Rh-1.0_pp0_rep1,uoft,4,240405,Rh-1.0,pp0,1,,CO2R,150.0,3.460740993,96.12212015,0.0,0.035594371,0.0019669,96.16561292,3.834387085,Rh-1.0
783,uoft4_240405_Rh-1.0_pp0_rep1,uoft,4,240405,Rh-1.0,pp0,1,,CO2R,300.0,3.680888847,90.36033397,0.0,0.01284333,0.000702464,90.37569216,9.624307838,Rh-1.0
784,uoft4_240405_Rh-1.0_pp0_rep1,uoft,4,240405,Rh-1.0,pp0,1,,CO2R,100.0,2.853513767,97.34290318,0.0,0.039630846,0.0,97.3894541,2.610545902,Rh-1.0
785,uoft4_240405_Rh-1.0_pp0_rep1,uoft,4,240405,Rh-1.0,pp0,1,,HER,50.0,2.38159257,,,,,,,Rh-1.0
786,uoft5_240507_Ag-0.4-Au-0.4-Tl-0.2_pp0_rep1,uoft,5,240507,Ag-0.4-Au-0.4-Tl-0.2,pp0,1,,CO2R,150.0,3.676280787,82.12643077,0.771119843,0.120360347,0.006181685,83.04452334,16.95547666,Ag-0.375-Au-0.416-Tl-0.209
787,uoft5_240507_Ag-0.4-Au-0.4-Tl-0.2_pp0_rep1,uoft,5,240507,Ag-0.4-Au-0.4-Tl-0.2,pp0,1,,CO2R,100.0,3.541849897,86.12170165,0.0,0.116140396,0.0059007,86.26549154,13.73450846,Ag-0.375-Au-0.416-Tl-0.209
788,uoft5_240507_Ag-0.4-Au-0.4-Tl-0.2_pp0_rep1,uoft,5,240507,Ag-0.4-Au-0.4-Tl-0.2,pp0,1,,CO2R,50.0,3.224859658,87.81979117,0.0,0.122195109,0.0059007,87.96963577,12.03036423,Ag-0.375-Au-0.416-Tl-0.209
789,uoft5_240507_Ag-0.4-Au-0.4-Tl-0.2_pp0_rep1,uoft,5,240507,Ag-0.4-Au-0.4-Tl-0.2,pp0,1,,CO2R,300.0,3.890421967,81.03705874,0.343811395,0.086233785,0.004636264,81.48475651,18.51524349,Ag-0.375-Au-0.416-Tl-0.209
790,uoft5_240507_Ag-0.4-Au-0.4-Tl-0.2_pp0_rep1,uoft,5,240507,Ag-0.4-Au-0.4-Tl-0.2,pp0,1,,HER,50.0,2.837503174,,,,,,,Ag-0.375-Au-0.416-Tl-0.209
791,uoft5_240507_Ag-0.4-Au-0.4-Tl-0.2_pp0_rep1,uoft,5,240507,Ag-0.4-Au-0.4-Tl-0.2,pp0,1,,CO2R,200.0,3.792538668,81.63071,0.416257367,0.099902758,0.005268482,82.16795591,17.83204409,Ag-0.375-Au-0.416-Tl-0.209
792,uoft5_240507_Ag-0.4-Au-0.4-Tl-0.2_pp0_rep2,uoft,5,240507,Ag-0.4-Au-0.4-Tl-0.2,pp0,2,,CO2R,150.0,3.482521179,83.55395593,0.0,0.117424729,0.006462671,83.69860355,16.30139645,Ag-0.375-Au-0.416-Tl-0.209
793,uoft5_240507_Ag-0.4-Au-0.4-Tl-0.2_pp0_rep2,uoft,5,240507,Ag-0.4-Au-0.4-Tl-0.2,pp0,2,,CO2R,200.0,3.599542405,80.23551445,0.59675835,0.112562611,0.006743657,80.97060927,19.02939073,Ag-0.375-Au-0.416-Tl-0.209
794,uoft5_240507_Ag-0.4-Au-0.4-Tl-0.2_pp0_rep2,uoft,5,240507,Ag-0.4-Au-0.4-Tl-0.2,pp0,2,,HER,50.0,2.81778295,,,,,,,Ag-0.375-Au-0.416-Tl-0.209
795,uoft5_240507_Ag-0.4-Au-0.4-Tl-0.2_pp0_rep2,uoft,5,240507,Ag-0.4-Au-0.4-Tl-0.2,pp0,2,,CO2R,50.0,3.026270581,86.52535102,0.0,0.135405391,0.0059007,86.69137166,13.30862834,Ag-0.375-Au-0.416-Tl-0.209
796,uoft5_240507_Ag-0.4-Au-0.4-Tl-0.2_pp0_rep2,uoft,5,240507,Ag-0.4-Au-0.4-Tl-0.2,pp0,2,,CO2R,300.0,3.74239612,82.85128377,0.260314342,0.074307836,0.0039338,83.20104367,16.79895633,Ag-0.375-Au-0.416-Tl-0.209
797,uoft5_240507_Ag-0.4-Au-0.4-Tl-0.2_pp0_rep2,uoft,5,240507,Ag-0.4-Au-0.4-Tl-0.2,pp0,2,,CO2R,100.0,3.306671372,85.65653184,0.0,0.123295965,0.006743657,85.81029743,14.18970257,Ag-0.375-Au-0.416-Tl-0.209
798,uoft5_240507_Au-0.125-Pd-0.625-Tl-0.25_pp0_rep1,uoft,5,240507,Au-0.125-Pd-0.625-Tl-0.25,pp0,1,,HER,50.0,2.793446091,,,,,,,Au-0.124-Pd-0.582-Tl-0.295
799,uoft5_240507_Au-0.125-Pd-0.625-Tl-0.25_pp0_rep1,uoft,5,240507,Au-0.125-Pd-0.625-Tl-0.25,pp0,1,,CO2R,50.0,2.965817159,12.41582791,29.44007859,0.014311139,0.0,41.87516054,58.12483946,Au-0.124-Pd-0.582-Tl-0.295
800,uoft5_240507_Au-0.125-Pd-0.625-Tl-0.25_pp0_rep1,uoft,5,240507,Au-0.125-Pd-0.625-Tl-0.25,pp0,1,,CO2R,100.0,3.186187495,9.243131265,22.85363458,0.01376071,0.0,32.11398659,67.88601341,Au-0.124-Pd-0.582-Tl-0.295
801,uoft5_240507_Au-0.125-Pd-0.625-Tl-0.25_pp0_rep1,uoft,5,240507,Au-0.125-Pd-0.625-Tl-0.25,pp0,1,,CO2R,300.0,3.669696635,48.66015192,4.850196464,0.031741372,0.001826407,53.55001242,46.44998758,Au-0.124-Pd-0.582-Tl-0.295
802,uoft5_240507_Au-0.125-Pd-0.625-Tl-0.25_pp0_rep1,uoft,5,240507,Au-0.125-Pd-0.625-Tl-0.25,pp0,1,,CO2R,200.0,3.421785093,5.778526439,17.40913556,0.009632497,0.0,23.19902451,76.80097549,Au-0.124-Pd-0.582-Tl-0.295
803,uoft5_240507_Au-0.125-Pd-0.625-Tl-0.25_pp0_rep1,uoft,5,240507,Au-0.125-Pd-0.625-Tl-0.25,pp0,1,,CO2R,150.0,3.321214522,6.808679822,19.60707269,0.010274664,0.0,26.42833387,73.57166613,Au-0.124-Pd-0.582-Tl-0.295
804,uoft5_240507_Au-0.125-Pd-0.625-Tl-0.25_pp0_rep2,uoft,5,240507,Au-0.125-Pd-0.625-Tl-0.25,pp0,2,,CO2R,100.0,3.159960425,6.464039842,23.22200393,0.009907712,0.0,29.69891723,70.30108277,Au-0.124-Pd-0.582-Tl-0.295
805,uoft5_240507_Au-0.125-Pd-0.625-Tl-0.25_pp0_rep2,uoft,5,240507,Au-0.125-Pd-0.625-Tl-0.25,pp0,2,,CO2R,150.0,3.280945047,5.447697169,19.46463654,0.007705998,0.0,24.92201687,75.07798313,Au-0.124-Pd-0.582-Tl-0.295
806,uoft5_240507_Au-0.125-Pd-0.625-Tl-0.25_pp0_rep2,uoft,5,240507,Au-0.125-Pd-0.625-Tl-0.25,pp0,2,,HER,50.0,2.705484107,,,,,,,Au-0.124-Pd-0.582-Tl-0.295
807,uoft5_240507_Au-0.125-Pd-0.625-Tl-0.25_pp0_rep2,uoft,5,240507,Au-0.125-Pd-0.625-Tl-0.25,pp0,2,,CO2R,50.0,2.947808083,8.442110109,29.16011788,0.013210282,0.0,37.62038118,62.37961882,Au-0.124-Pd-0.582-Tl-0.295
808,uoft5_240507_Au-0.125-Pd-0.625-Tl-0.25_pp0_rep2,uoft,5,240507,Au-0.125-Pd-0.625-Tl-0.25,pp0,2,,CO2R,300.0,3.62779205,17.11209693,8.62475442,0.020549328,0.001264436,25.76228991,74.23771009,Au-0.124-Pd-0.582-Tl-0.295
809,uoft5_240507_Au-0.125-Pd-0.625-Tl-0.25_pp0_rep2,uoft,5,240507,Au-0.125-Pd-0.625-Tl-0.25,pp0,2,,CO2R,200.0,3.371295056,4.560986838,17.13654224,0.007155569,0.0,21.70616752,78.29383248,Au-0.124-Pd-0.582-Tl-0.295
810,uoft5_240507_Au-0.125-Pd-0.625-Tl-0.25_pp0_rep3,uoft,5,240507,Au-0.125-Pd-0.625-Tl-0.25,pp0,3,,CO2R,50.0,2.835600136,9.629831133,33.43320236,0.012109425,0.0,43.07909724,56.92090276,Au-0.124-Pd-0.582-Tl-0.295
811,uoft5_240507_Au-0.125-Pd-0.625-Tl-0.25_pp0_rep3,uoft,5,240507,Au-0.125-Pd-0.625-Tl-0.25,pp0,3,,CO2R,150.0,3.198393927,4.793990249,21.07563851,0.008806855,0.0,25.88041277,74.11958723,Au-0.124-Pd-0.582-Tl-0.295
812,uoft5_240507_Au-0.125-Pd-0.625-Tl-0.25_pp0_rep3,uoft,5,240507,Au-0.125-Pd-0.625-Tl-0.25,pp0,3,,CO2R,300.0,3.639683193,44.93021407,3.762278978,0.036878704,0.002247886,48.73919876,51.26080124,Au-0.124-Pd-0.582-Tl-0.295
813,uoft5_240507_Au-0.125-Pd-0.625-Tl-0.25_pp0_rep3,uoft,5,240507,Au-0.125-Pd-0.625-Tl-0.25,pp0,3,,CO2R,200.0,3.300787522,3.978739877,19.29887033,0.006880355,0.0,23.28622058,76.71377942,Au-0.124-Pd-0.582-Tl-0.295
814,uoft5_240507_Au-0.125-Pd-0.625-Tl-0.25_pp0_rep3,uoft,5,240507,Au-0.125-Pd-0.625-Tl-0.25,pp0,3,,HER,50.0,2.633017752,,,,,,,Au-0.124-Pd-0.582-Tl-0.295
815,uoft5_240507_Au-0.125-Pd-0.625-Tl-0.25_pp0_rep3,uoft,5,240507,Au-0.125-Pd-0.625-Tl-0.25,pp0,3,,CO2R,100.0,3.060445007,6.666806169,25.6827112,0.009907712,0.0,32.36239082,67.63760918,Au-0.124-Pd-0.582-Tl-0.295
816,uoft5_240507_Au-0.444-Cd-0.556_pp0_rep1,uoft,5,240507,Au-0.444-Cd-0.556,pp0,1,,CO2R,50.0,3.117262591,75.86348323,16.5324165,0.169531952,0.008429571,92.57386125,7.426138745,Au-0.395-Cd-0.605
817,uoft5_240507_Au-0.444-Cd-0.556_pp0_rep1,uoft,5,240507,Au-0.444-Cd-0.556,pp0,1,,CO2R,100.0,3.223507319,68.55322355,19.14047151,0.139808818,0.007586614,87.86827649,12.13172351,Au-0.395-Cd-0.605
818,uoft5_240507_Au-0.444-Cd-0.556_pp0_rep1,uoft,5,240507,Au-0.444-Cd-0.556,pp0,1,,CO2R,150.0,3.584718542,62.27290799,19.50392927,0.115589968,0.006181685,81.92101677,18.07898323,Au-0.395-Cd-0.605
819,uoft5_240507_Au-0.444-Cd-0.556_pp0_rep1,uoft,5,240507,Au-0.444-Cd-0.556,pp0,1,,CO2R,300.0,3.675969455,76.39142899,6.603634578,0.063482744,0.003512321,83.07441591,16.92558409,Au-0.395-Cd-0.605
820,uoft5_240507_Au-0.444-Cd-0.556_pp0_rep1,uoft,5,240507,Au-0.444-Cd-0.556,pp0,1,,CO2R,200.0,3.662709213,78.22950888,9.957023576,0.068253124,0.003793307,88.27192474,11.72807526,Au-0.395-Cd-0.605
821,uoft5_240507_Au-0.444-Cd-0.556_pp0_rep1,uoft,5,240507,Au-0.444-Cd-0.556,pp0,1,,HER,50.0,2.930609843,,,,,,,Au-0.395-Cd-0.605
822,uoft5_240507_Au-0.444-Cd-0.556_pp0_rep2,uoft,5,240507,Au-0.444-Cd-0.556,pp0,2,,CO2R,150.0,3.498013522,61.45138002,15.4518664,0.10788397,0.006462671,77.03934187,22.96065813,Au-0.395-Cd-0.605
823,uoft5_240507_Au-0.444-Cd-0.556_pp0_rep2,uoft,5,240507,Au-0.444-Cd-0.556,pp0,2,,CO2R,200.0,3.612372787,74.01033711,4.895628684,0.061097554,0.003371828,78.98205101,21.01794899,Au-0.395-Cd-0.605
824,uoft5_240507_Au-0.444-Cd-0.556_pp0_rep2,uoft,5,240507,Au-0.444-Cd-0.556,pp0,2,,HER,50.0,2.801549132,,,,,,,Au-0.395-Cd-0.605
825,uoft5_240507_Au-0.444-Cd-0.556_pp0_rep2,uoft,5,240507,Au-0.444-Cd-0.556,pp0,2,,CO2R,300.0,3.661176487,79.35236142,0.99459725,0.022200613,0.00098345,80.37310848,19.62689152,Au-0.395-Cd-0.605
826,uoft5_240507_Au-0.444-Cd-0.556_pp0_rep2,uoft,5,240507,Au-0.444-Cd-0.556,pp0,2,,CO2R,50.0,3.02471212,69.7729603,16.04616896,0.19485166,0.010958442,86.06547122,13.93452878,Au-0.395-Cd-0.605
827,uoft5_240507_Au-0.444-Cd-0.556_pp0_rep2,uoft,5,240507,Au-0.444-Cd-0.556,pp0,2,,CO2R,100.0,3.308682728,61.91654983,17.87328094,0.140909675,0.008851049,79.96875467,20.03124533,Au-0.395-Cd-0.605
828,uoft5_240507_Au-0.5-Cd-0.25-Tl-0.25_pp0_rep1,uoft,5,240507,Au-0.5-Cd-0.25-Tl-0.25,pp0,1,,CO2R,100.0,3.604820837,71.59032413,1.66502947,0.097976258,0.005057743,73.37272204,26.62727796,Au-0.556-Cd-0.357-Tl-0.088
829,uoft5_240507_Au-0.5-Cd-0.25-Tl-0.25_pp0_rep1,uoft,5,240507,Au-0.5-Cd-0.25-Tl-0.25,pp0,1,,CO2R,50.0,3.278790741,83.3011781,0.0,0.081463406,0.004214785,83.40069643,16.59930357,Au-0.556-Cd-0.357-Tl-0.088
830,uoft5_240507_Au-0.5-Cd-0.25-Tl-0.25_pp0_rep1,uoft,5,240507,Au-0.5-Cd-0.25-Tl-0.25,pp0,1,,CO2R,150.0,3.774512767,81.57944297,0.746561886,0.065684458,0.003371828,82.40264027,17.59735973,Au-0.556-Cd-0.357-Tl-0.088
831,uoft5_240507_Au-0.5-Cd-0.25-Tl-0.25_pp0_rep1,uoft,5,240507,Au-0.5-Cd-0.25-Tl-0.25,pp0,1,,HER,50.0,3.120300587,,,,,,,Au-0.556-Cd-0.357-Tl-0.088
832,uoft5_240507_Au-0.5-Cd-0.25-Tl-0.25_pp0_rep1,uoft,5,240507,Au-0.5-Cd-0.25-Tl-0.25,pp0,1,,CO2R,200.0,3.85966612,73.22940426,0.817779961,0.088343761,0.004636264,74.1535101,25.8464899,Au-0.556-Cd-0.357-Tl-0.088
833,uoft5_240507_Au-0.5-Cd-0.25-Tl-0.25_pp0_rep1,uoft,5,240507,Au-0.5-Cd-0.25-Tl-0.25,pp0,1,,CO2R,300.0,4.01306009,66.61553914,0.871807466,0.067702695,0.003652814,67.5687527,32.4312473,Au-0.556-Cd-0.357-Tl-0.088
834,uoft5_240507_Au-0.5-Cd-0.25-Tl-0.25_pp0_rep2,uoft,5,240507,Au-0.5-Cd-0.25-Tl-0.25,pp0,2,,CO2R,150.0,3.426021412,70.81420411,1.154223969,0.126231584,0.006743657,72.12150448,27.87849552,Au-0.556-Cd-0.357-Tl-0.088
835,uoft5_240507_Au-0.5-Cd-0.25-Tl-0.25_pp0_rep2,uoft,5,240507,Au-0.5-Cd-0.25-Tl-0.25,pp0,2,,CO2R,300.0,3.72782597,76.1089372,0.326620825,0.065134029,0.003090843,76.51202108,23.48797892,Au-0.556-Cd-0.357-Tl-0.088
836,uoft5_240507_Au-0.5-Cd-0.25-Tl-0.25_pp0_rep2,uoft,5,240507,Au-0.5-Cd-0.25-Tl-0.25,pp0,2,,HER,50.0,2.885291669,,,,,,,Au-0.556-Cd-0.357-Tl-0.088
837,uoft5_240507_Au-0.5-Cd-0.25-Tl-0.25_pp0_rep2,uoft,5,240507,Au-0.5-Cd-0.25-Tl-0.25,pp0,2,,CO2R,100.0,3.23437501,75.15034841,1.171414538,0.115589968,0.006322178,76.46295244,23.53704756,Au-0.556-Cd-0.357-Tl-0.088
838,uoft5_240507_Au-0.5-Cd-0.25-Tl-0.25_pp0_rep2,uoft,5,240507,Au-0.5-Cd-0.25-Tl-0.25,pp0,2,,CO2R,200.0,3.566793807,75.69744083,0.637278978,0.10595747,0.0059007,76.46140671,23.53859329,Au-0.556-Cd-0.357-Tl-0.088
839,uoft5_240507_Au-0.5-Cd-0.25-Tl-0.25_pp0_rep2,uoft,5,240507,Au-0.5-Cd-0.25-Tl-0.25,pp0,2,,CO2R,50.0,2.982889163,79.01734709,0.0,0.119993395,0.0,79.1581007,20.8418993,Au-0.556-Cd-0.357-Tl-0.088
840,uoft5_240507_Au-0.5-Cd-0.25-Tl-0.25_pp0_rep3,uoft,5,240507,Au-0.5-Cd-0.25-Tl-0.25,pp0,3,,CO2R,200.0,3.713019528,70.85490385,1.197200393,0.096324973,0.005268482,72.16976215,27.83023785,Au-0.556-Cd-0.357-Tl-0.088
841,uoft5_240507_Au-0.5-Cd-0.25-Tl-0.25_pp0_rep3,uoft,5,240507,Au-0.5-Cd-0.25-Tl-0.25,pp0,3,,CO2R,300.0,3.864522405,72.60206324,0.663064833,0.081463406,0.004636264,73.36342025,26.63657975,Au-0.556-Cd-0.357-Tl-0.088
842,uoft5_240507_Au-0.5-Cd-0.25-Tl-0.25_pp0_rep3,uoft,5,240507,Au-0.5-Cd-0.25-Tl-0.25,pp0,3,,CO2R,100.0,3.373818189,80.11655402,1.112475442,0.089719832,0.004214785,81.33482706,18.66517294,Au-0.556-Cd-0.357-Tl-0.088
843,uoft5_240507_Au-0.5-Cd-0.25-Tl-0.25_pp0_rep3,uoft,5,240507,Au-0.5-Cd-0.25-Tl-0.25,pp0,3,,CO2R,50.0,3.083941698,82.75251627,0.0,0.09027026,0.004214785,82.86084146,17.13915854,Au-0.556-Cd-0.357-Tl-0.088
844,uoft5_240507_Au-0.5-Cd-0.25-Tl-0.25_pp0_rep3,uoft,5,240507,Au-0.5-Cd-0.25-Tl-0.25,pp0,3,,HER,50.0,2.922075678,,,,,,,Au-0.556-Cd-0.357-Tl-0.088
845,uoft5_240507_Au-0.5-Cd-0.25-Tl-0.25_pp0_rep3,uoft,5,240507,Au-0.5-Cd-0.25-Tl-0.25,pp0,3,,CO2R,150.0,3.563121037,75.8877566,1.149312377,0.09027026,0.004776757,77.1479333,22.8520667,Au-0.556-Cd-0.357-Tl-0.088
846,uoft5_240507_Au-0.5-Cu-0.4-Hg-0.1_pp0_rep1,uoft,5,240507,Au-0.5-Cu-0.4-Hg-0.1,pp0,1,,CO2R,50.0,2.916589601,55.60066124,31.07563851,0.006605141,0.006743657,86.69261429,13.30738571,Au-0.541-Cu-0.458-Hg-0.001
847,uoft5_240507_Au-0.5-Cu-0.4-Hg-0.1_pp0_rep1,uoft,5,240507,Au-0.5-Cu-0.4-Hg-0.1,pp0,1,,CO2R,100.0,3.207470442,62.78474126,24.01768173,0.009357283,0.007586614,86.82233263,13.17766737,Au-0.541-Cu-0.458-Hg-0.001
848,uoft5_240507_Au-0.5-Cu-0.4-Hg-0.1_pp0_rep1,uoft,5,240507,Au-0.5-Cu-0.4-Hg-0.1,pp0,1,,CO2R,300.0,3.712489233,82.39804139,2.765225933,0.04274994,0.041164405,85.25064171,14.74935829,Au-0.541-Cu-0.458-Hg-0.001
849,uoft5_240507_Au-0.5-Cu-0.4-Hg-0.1_pp0_rep1,uoft,5,240507,Au-0.5-Cu-0.4-Hg-0.1,pp0,1,,CO2R,150.0,3.414391585,60.51769236,28.41355599,0.024952755,0.14892242,89.10874832,10.89125168,Au-0.541-Cu-0.458-Hg-0.001
850,uoft5_240507_Au-0.5-Cu-0.4-Hg-0.1_pp0_rep1,uoft,5,240507,Au-0.5-Cu-0.4-Hg-0.1,pp0,1,,HER,50.0,2.624679397,,,,,,,Au-0.541-Cu-0.458-Hg-0.001
851,uoft5_240507_Au-0.5-Cu-0.4-Hg-0.1_pp0_rep1,uoft,5,240507,Au-0.5-Cu-0.4-Hg-0.1,pp0,1,,CO2R,200.0,3.647198103,77.17832556,11.706778,0.09219676,0.234552811,89.21803176,10.78196824,Au-0.541-Cu-0.458-Hg-0.001
852,uoft5_240507_Au-0.5-Cu-0.4-Hg-0.1_pp0_rep2,uoft,5,240507,Au-0.5-Cu-0.4-Hg-0.1,pp0,2,,CO2R,200.0,3.463329073,64.17930905,23.31041257,0.055318056,0.328753266,87.88145445,12.11854555,Au-0.541-Cu-0.458-Hg-0.001
853,uoft5_240507_Au-0.5-Cu-0.4-Hg-0.1_pp0_rep2,uoft,5,240507,Au-0.5-Cu-0.4-Hg-0.1,pp0,2,,HER,50.0,2.602406562,,,,,,,Au-0.541-Cu-0.458-Hg-0.001
854,uoft5_240507_Au-0.5-Cu-0.4-Hg-0.1_pp0_rep2,uoft,5,240507,Au-0.5-Cu-0.4-Hg-0.1,pp0,2,,CO2R,50.0,2.800248209,40.9424763,45.83988212,0.018714566,0.0,86.8060159,13.1939841,Au-0.541-Cu-0.458-Hg-0.001
855,uoft5_240507_Au-0.5-Cu-0.4-Hg-0.1_pp0_rep2,uoft,5,240507,Au-0.5-Cu-0.4-Hg-0.1,pp0,2,,CO2R,300.0,3.653596066,79.77191404,1.873772102,0.033576133,0.042850319,81.72557263,18.27442737,Au-0.541-Cu-0.458-Hg-0.001
856,uoft5_240507_Au-0.5-Cu-0.4-Hg-0.1_pp0_rep2,uoft,5,240507,Au-0.5-Cu-0.4-Hg-0.1,pp0,2,,CO2R,150.0,3.257156183,49.60974283,39.21905697,0.019081518,0.020511956,88.87168855,11.12831145,Au-0.541-Cu-0.458-Hg-0.001
857,uoft5_240507_Au-0.5-Cu-0.4-Hg-0.1_pp0_rep2,uoft,5,240507,Au-0.5-Cu-0.4-Hg-0.1,pp0,2,,CO2R,100.0,3.082937741,44.40143129,44.12328094,0.018164138,0.007165135,88.55399584,11.44600416,Au-0.541-Cu-0.458-Hg-0.001
858,uoft5_240507_Au-0.75-Cd-0.125-Ga-0.125_pp0_rep1,uoft,5,240507,Au-0.75-Cd-0.125-Ga-0.125,pp0,1,,HER,50.0,2.617729298,,,,,,,Au-0.853-Cd-0.13-Ga-0.017
859,uoft5_240507_Au-0.75-Cd-0.125-Ga-0.125_pp0_rep1,uoft,5,240507,Au-0.75-Cd-0.125-Ga-0.125,pp0,1,,CO2R,200.0,3.440500542,56.98800979,23.91453831,0.066877053,0.004636264,80.98839586,19.01160414,Au-0.853-Cd-0.13-Ga-0.017
860,uoft5_240507_Au-0.75-Cd-0.125-Ga-0.125_pp0_rep1,uoft,5,240507,Au-0.75-Cd-0.125-Ga-0.125,pp0,1,,CO2R,150.0,3.305764671,57.12402436,26.05599214,0.080362549,0.0059007,83.28374469,16.71625531,Au-0.853-Cd-0.13-Ga-0.017
861,uoft5_240507_Au-0.75-Cd-0.125-Ga-0.125_pp0_rep1,uoft,5,240507,Au-0.75-Cd-0.125-Ga-0.125,pp0,1,,CO2R,300.0,3.652793379,68.33518174,11.42681729,0.07650955,0.005338728,79.85966461,20.14033539,Au-0.853-Cd-0.13-Ga-0.017
862,uoft5_240507_Au-0.75-Cd-0.125-Ga-0.125_pp0_rep1,uoft,5,240507,Au-0.75-Cd-0.125-Ga-0.125,pp0,1,,CO2R,100.0,3.161350143,55.01684488,27.78978389,0.100177972,0.007165135,82.93621497,17.06378503,Au-0.853-Cd-0.13-Ga-0.017
863,uoft5_240507_Au-0.75-Cd-0.125-Ga-0.125_pp0_rep1,uoft,5,240507,Au-0.75-Cd-0.125-Ga-0.125,pp0,1,,CO2R,50.0,2.900903289,58.14057628,26.28683694,0.136506247,0.010958442,84.60750111,15.39249889,Au-0.853-Cd-0.13-Ga-0.017
864,uoft5_240507_Au-0.75-Cd-0.125-Ga-0.125_pp0_rep2,uoft,5,240507,Au-0.75-Cd-0.125-Ga-0.125,pp0,2,,CO2R,200.0,3.574919741,59.30538408,21.45383104,0.078160835,0.00568996,80.8603661,19.1396339,Au-0.853-Cd-0.13-Ga-0.017
865,uoft5_240507_Au-0.75-Cd-0.125-Ga-0.125_pp0_rep2,uoft,5,240507,Au-0.75-Cd-0.125-Ga-0.125,pp0,2,,CO2R,100.0,3.285144113,58.26236163,24.84282908,0.113388254,0.008429571,83.25370024,16.74629976,Au-0.853-Cd-0.13-Ga-0.017
866,uoft5_240507_Au-0.75-Cd-0.125-Ga-0.125_pp0_rep2,uoft,5,240507,Au-0.75-Cd-0.125-Ga-0.125,pp0,2,,CO2R,300.0,3.754509754,65.38994329,14.51866405,0.076142598,0.005479221,80.00621123,19.99378877,Au-0.853-Cd-0.13-Ga-0.017
867,uoft5_240507_Au-0.75-Cd-0.125-Ga-0.125_pp0_rep2,uoft,5,240507,Au-0.75-Cd-0.125-Ga-0.125,pp0,2,,HER,50.0,2.834148041,,,,,,,Au-0.853-Cd-0.13-Ga-0.017
868,uoft5_240507_Au-0.75-Cd-0.125-Ga-0.125_pp0_rep2,uoft,5,240507,Au-0.75-Cd-0.125-Ga-0.125,pp0,2,,CO2R,50.0,3.024680605,59.49402582,25.56483301,0.135405391,0.010115485,85.23799149,14.76200851,Au-0.853-Cd-0.13-Ga-0.017
869,uoft5_240507_Au-0.75-Cd-0.125-Ga-0.125_pp0_rep2,uoft,5,240507,Au-0.75-Cd-0.125-Ga-0.125,pp0,2,,CO2R,150.0,3.452284292,58.45068949,23.6345776,0.091371117,0.007024642,82.2047526,17.7952474,Au-0.853-Cd-0.13-Ga-0.017
870,uoft5_240507_Au-0.75-Cd-0.125-Ga-0.125_pp0_rep3,uoft,5,240507,Au-0.75-Cd-0.125-Ga-0.125,pp0,3,,CO2R,300.0,3.885865159,77.22321036,6.434184676,0.028622278,0.001685914,83.69297567,16.30702433,Au-0.853-Cd-0.13-Ga-0.017
871,uoft5_240507_Au-0.75-Cd-0.125-Ga-0.125_pp0_rep3,uoft,5,240507,Au-0.75-Cd-0.125-Ga-0.125,pp0,3,,CO2R,50.0,3.208133392,63.17897424,23.14833006,0.124396822,0.009272528,86.48766536,13.51233464,Au-0.853-Cd-0.13-Ga-0.017
872,uoft5_240507_Au-0.75-Cd-0.125-Ga-0.125_pp0_rep3,uoft,5,240507,Au-0.75-Cd-0.125-Ga-0.125,pp0,3,,HER,50.0,2.902696612,,,,,,,Au-0.853-Cd-0.13-Ga-0.017
873,uoft5_240507_Au-0.75-Cd-0.125-Ga-0.125_pp0_rep3,uoft,5,240507,Au-0.75-Cd-0.125-Ga-0.125,pp0,3,,CO2R,200.0,3.761692821,69.91828663,13.83595285,0.0522907,0.003582568,83.8212343,16.1787657,Au-0.853-Cd-0.13-Ga-0.017
874,uoft5_240507_Au-0.75-Cd-0.125-Ga-0.125_pp0_rep3,uoft,5,240507,Au-0.75-Cd-0.125-Ga-0.125,pp0,3,,CO2R,150.0,3.701041159,60.68216535,22.09233792,0.082931215,0.0059007,82.88145918,17.11854082,Au-0.853-Cd-0.13-Ga-0.017
875,uoft5_240507_Au-0.75-Cd-0.125-Ga-0.125_pp0_rep3,uoft,5,240507,Au-0.75-Cd-0.125-Ga-0.125,pp0,3,,CO2R,100.0,3.55327485,56.92021176,27.09724951,0.102379686,0.007586614,84.15065925,15.84934075,Au-0.853-Cd-0.13-Ga-0.017
876,uoft5_240507_Cd-0.111-In-0.889_pp0_rep1,uoft,5,240507,Cd-0.111-In-0.889,pp0,1,,CO2R,50.0,2.959136352,7.862060307,7.529469548,0.009907712,0.0,15.40143757,84.59856243,Cd-0.138-In-0.862
877,uoft5_240507_Cd-0.111-In-0.889_pp0_rep1,uoft,5,240507,Cd-0.111-In-0.889,pp0,1,,CO2R,300.0,3.820225359,73.70754776,0.456777996,0.055042842,0.002247886,74.22853656,25.77146344,Cd-0.138-In-0.862
878,uoft5_240507_Cd-0.111-In-0.889_pp0_rep1,uoft,5,240507,Cd-0.111-In-0.889,pp0,1,,CO2R,200.0,3.489308169,8.932076419,4.169941061,0.010182926,0.0,13.11442472,86.88557528,Cd-0.138-In-0.862
879,uoft5_240507_Cd-0.111-In-0.889_pp0_rep1,uoft,5,240507,Cd-0.111-In-0.889,pp0,1,,CO2R,150.0,3.365528116,9.711858377,4.705304519,0.010641616,0.0,14.42978168,85.57021832,Cd-0.138-In-0.862
880,uoft5_240507_Cd-0.111-In-0.889_pp0_rep1,uoft,5,240507,Cd-0.111-In-0.889,pp0,1,,CO2R,100.0,3.233970867,9.959404884,5.083497053,0.012109425,0.0,15.05797711,84.94202289,Cd-0.138-In-0.862
881,uoft5_240507_Cd-0.111-In-0.889_pp0_rep1,uoft,5,240507,Cd-0.111-In-0.889,pp0,1,,HER,50.0,3.112497223,,,,,,,Cd-0.138-In-0.862
