Repository: FAIR-Chem/fairchem

## File overview
|Name | Description |
|---   |---    |
|`ExpDataDump_YYMMDD.csv`  | Raw experimental testing data for all samples. |
|`ExpDataDump_YYMMDD_clean.csv` | Experimental testing data excluding problematic samples (missing XRF, missing computational) directly used for downstream predictions. |
|`XRDDataDump-YYMMDD.csv` | XRD information for experimental samples. |
|`XRFDataDump-YYMMDD.csv` | XRF information for experimental samples. |

File: src/fairchem/applications/ocx/data/experimental_data/ExpDataDump_241113.csv (part 5 of 24)
sample id,source,batch number,batch date,composition,post processing id,rep,total reps,reaction,current density,voltage,fe_h2,fe_co,fe_ch4,fe_c2h4,fe_gas_total,fe_liquid
uoft4_240405_Cu-0.167-Pd-0.833_pp0_rep2,uoft,4,240405,Cu-0.167-Pd-0.833,pp0,2,,CO2R,200.0,3.746739096,81.36140116,5.809184676,0.475570152,0.038565287,87.69485424,12.30514576
uoft4_240405_Cu-0.167-Pd-0.833_pp0_rep2,uoft,4,240405,Cu-0.167-Pd-0.833,pp0,2,,CO2R,300.0,3.814440169,84.18883007,1.078094303,0.0845825,0.008148585,85.36278596,14.63721404
uoft4_240405_Cu-0.167-Pd-0.833_pp0_rep3,uoft,4,240405,Cu-0.167-Pd-0.833,pp0,3,,HER,50.0,2.635176198,,,,,,
uoft4_240405_Cu-0.167-Pd-0.833_pp0_rep3,uoft,4,240405,Cu-0.167-Pd-0.833,pp0,3,,CO2R,150.0,3.617435947,81.33043169,9.2043222,0.33502743,0.025850684,90.90354066,9.096459341
uoft4_240405_Cu-0.167-Pd-0.833_pp0_rep3,uoft,4,240405,Cu-0.167-Pd-0.833,pp0,3,,CO2R,100.0,3.401557874,83.51775513,12.33300589,0.126598536,0.010115485,95.99439512,4.00560488
uoft4_240405_Cu-0.167-Pd-0.833_pp0_rep3,uoft,4,240405,Cu-0.167-Pd-0.833,pp0,3,,CO2R,50.0,3.091399352,76.07943251,16.38506876,0.051740271,0.0,92.52415019,7.475849806
uoft4_240405_Cu-0.167-Pd-0.833_pp0_rep3,uoft,4,240405,Cu-0.167-Pd-0.833,pp0,3,,CO2R,300.0,3.829972339,75.3179602,1.500491159,0.120543823,0.011098935,76.95454274,23.04545726
uoft4_240405_Cu-0.167-Pd-0.833_pp0_rep3,uoft,4,240405,Cu-0.167-Pd-0.833,pp0,3,,CO2R,200.0,3.741636917,73.95823307,4.324656189,0.282369778,0.023602799,78.59825336,21.40174664
uoft4_240405_Cu-0.25-Pd-0.75_pp0,uoft,4,240405,Cu-0.25-Pd-0.75,pp0,avg,3.0,HER,50.0,2.4165629256666663,,,,,,
uoft4_240405_Cu-0.25-Pd-0.75_pp0,uoft,4,240405,Cu-0.25-Pd-0.75,pp0,std,3.0,HER,50.0,0.03217952635441854,0.0,0.0,0.0,0.0,0.0,0.0
uoft4_240405_Cu-0.25-Pd-0.75_pp0,uoft,4,240405,Cu-0.25-Pd-0.75,pp0,avg,3.0,CO2R,50.0,3.0148707663333334,62.42398878333333,26.262278976666664,0.03706218033333333,0.0,88.72926143333332,11.270738565
uoft4_240405_Cu-0.25-Pd-0.75_pp0,uoft,4,240405,Cu-0.25-Pd-0.75,pp0,std,3.0,CO2R,100.0,0.07852471287764251,3.652717958435952,2.4540477593772048,0.0025223800476931184,0.0008773773828919539,1.2458122670905325,1.2458122712814244
uoft4_240405_Cu-0.25-Pd-0.75_pp0,uoft,4,240405,Cu-0.25-Pd-0.75,pp0,std,3.0,CO2R,50.0,0.01588887856468068,3.24728548811133,3.2783575360678894,0.0077321639369500135,0.0,1.2835722538658574,1.283572256439744
uoft4_240405_Cu-0.25-Pd-0.75_pp0,uoft,4,240405,Cu-0.25-Pd-0.75,pp0,std,3.0,CO2R,300.0,0.01254188834908606,2.698122008704623,0.4287948650050783,0.007509084606739516,0.0018264066923076947,2.261618939949842,2.26161893994984
uoft4_240405_Cu-0.25-Pd-0.75_pp0,uoft,4,240405,Cu-0.25-Pd-0.75,pp0,avg,3.0,CO2R,150.0,3.6431185646666666,77.98126486333332,14.93778651,0.10971873133333333,0.019013365666666667,93.05755944999999,6.9424405516666665
uoft4_240405_Cu-0.25-Pd-0.75_pp0,uoft,4,240405,Cu-0.25-Pd-0.75,pp0,std,3.0,CO2R,150.0,0.04287474309525908,2.6151500577922535,2.8323079566836262,0.011907587555934847,0.005579765811714354,3.694269343352149,3.6942693465645378
uoft4_240405_Cu-0.25-Pd-0.75_pp0,uoft,4,240405,Cu-0.25-Pd-0.75,pp0,avg,3.0,CO2R,200.0,3.747025344666666,83.29406348666667,4.888261296666667,0.07944516833333333,0.016086431333333335,88.28584742,11.714152579999999
uoft4_240405_Cu-0.25-Pd-0.75_pp0,uoft,4,240405,Cu-0.25-Pd-0.75,pp0,std,3.0,CO2R,200.0,0.027607572515537533,1.466961734845065,0.7638402988851247,0.008842617350293205,0.003380597377645752,0.812969540991859,0.8129695409918618
uoft4_240405_Cu-0.25-Pd-0.75_pp0,uoft,4,240405,Cu-0.25-Pd-0.75,pp0,avg,3.0,CO2R,300.0,3.8528269079999995,82.66302566,1.8786836936666667,0.04018127466666666,0.007867599333333334,84.59354779333334,15.406452206666666
uoft4_240405_Cu-0.25-Pd-0.75_pp0,uoft,4,240405,Cu-0.25-Pd-0.75,pp0,avg,3.0,CO2R,100.0,3.3780862946666663,71.65289083333333,21.122298623333332,0.04898812933333333,0.005338728333333334,92.83577733333334,7.164222666666667
uoft4_240405_Cu-0.25-Pd-0.75_pp0_rep1,uoft,4,240405,Cu-0.25-Pd-0.75,pp0,1,,CO2R,300.0,3.838352216,82.22164096,1.991650295,0.038346513,0.008991542,84.26408935,15.73591065
uoft4_240405_Cu-0.25-Pd-0.75_pp0_rep1,uoft,4,240405,Cu-0.25-Pd-0.75,pp0,1,,CO2R,200.0,3.732289256,82.10404068,5.21611002,0.076234336,0.019598752,87.42463388,12.57536612
uoft4_240405_Cu-0.25-Pd-0.75_pp0_rep1,uoft,4,240405,Cu-0.25-Pd-0.75,pp0,1,,HER,50.0,2.383347496,,,,,,
uoft4_240405_Cu-0.25-Pd-0.75_pp0_rep1,uoft,4,240405,Cu-0.25-Pd-0.75,pp0,1,,CO2R,50.0,2.999753442,59.8681705,27.58349705,0.029723135,0.0,87.48732218,12.51267782
uoft4_240405_Cu-0.25-Pd-0.75_pp0_rep1,uoft,4,240405,Cu-0.25-Pd-0.75,pp0,1,,CO2R,100.0,3.326398146,68.95750068,22.67681729,0.046235987,0.006322178,91.69379621,8.306203793
uoft4_240405_Cu-0.25-Pd-0.75_pp0_rep1,uoft,4,240405,Cu-0.25-Pd-0.75,pp0,1,,CO2R,150.0,3.663260688,75.09468706,16.12966601,0.119626443,0.025288713,91.38047216,8.619527843
uoft4_240405_Cu-0.25-Pd-0.75_pp0_rep2,uoft,4,240405,Cu-0.25-Pd-0.75,pp0,2,,CO2R,300.0,3.86046604,85.55462554,1.404715128,0.03375961,0.005760207,87.00182623,12.99817377
uoft4_240405_Cu-0.25-Pd-0.75_pp0_rep2,uoft,4,240405,Cu-0.25-Pd-0.75,pp0,2,,CO2R,100.0,3.468446894,75.81012367,18.293222,0.049538558,0.005057743,94.16436775,5.835632245
uoft4_240405_Cu-0.25-Pd-0.75_pp0_rep2,uoft,4,240405,Cu-0.25-Pd-0.75,pp0,2,,CO2R,50.0,3.031432558,66.07796773,22.52946955,0.036328276,0.0,88.64969705,11.35030295
uoft4_240405_Cu-0.25-Pd-0.75_pp0_rep2,uoft,4,240405,Cu-0.25-Pd-0.75,pp0,2,,CO2R,150.0,3.672213365,78.65659461,11.7043222,0.113021302,0.017140128,90.49931643,9.500683574
uoft4_240405_Cu-0.25-Pd-0.75_pp0_rep2,uoft,4,240405,Cu-0.25-Pd-0.75,pp0,2,,CO2R,200.0,3.778874276,84.93303898,4.015225933,0.072656551,0.012855096,89.0399552,10.9600448
uoft4_240405_Cu-0.25-Pd-0.75_pp0_rep2,uoft,4,240405,Cu-0.25-Pd-0.75,pp0,2,,HER,50.0,2.447595388,,,,,,
uoft4_240405_Cu-0.25-Pd-0.75_pp0_rep3,uoft,4,240405,Cu-0.25-Pd-0.75,pp0,3,,CO2R,300.0,3.859662468,80.21281048,2.239685658,0.048437701,0.008851049,82.5147278,17.4852722
uoft4_240405_Cu-0.25-Pd-0.75_pp0_rep3,uoft,4,240405,Cu-0.25-Pd-0.75,pp0,3,,CO2R,50.0,3.013426299,61.32582812,28.67387033,0.04513513,0.0,90.05076507,9.949234925
uoft4_240405_Cu-0.25-Pd-0.75_pp0_rep3,uoft,4,240405,Cu-0.25-Pd-0.75,pp0,3,,CO2R,200.0,3.729912502,82.8451108,5.433447937,0.089444618,0.015805446,88.39295318,11.60704682
uoft4_240405_Cu-0.25-Pd-0.75_pp0_rep3,uoft,4,240405,Cu-0.25-Pd-0.75,pp0,3,,CO2R,150.0,3.593881641,80.19251292,16.97937132,0.096508449,0.014611256,97.29288976,2.707110238
uoft4_240405_Cu-0.25-Pd-0.75_pp0_rep3,uoft,4,240405,Cu-0.25-Pd-0.75,pp0,3,,CO2R,100.0,3.339413844,70.19104815,22.39685658,0.051189843,0.004636264,92.64916804,7.350831962
uoft4_240405_Cu-0.25-Pd-0.75_pp0_rep3,uoft,4,240405,Cu-0.25-Pd-0.75,pp0,3,,HER,50.0,2.418745893,,,,,,
uoft4_240405_Cu-0.333-Pd-0.667_pp0,uoft,4,240405,Cu-0.333-Pd-0.667,pp0,avg,2.0,CO2R,150.0,3.663185623,76.335976895,18.307956775,0.29796524950000003,0.066031639,95.013532525,4.986467471
uoft4_240405_Cu-0.333-Pd-0.667_pp0,uoft,4,240405,Cu-0.333-Pd-0.667,pp0,avg,2.0,HER,50.0,2.5258195285,,,,,,
uoft4_240405_Cu-0.333-Pd-0.667_pp0,uoft,4,240405,Cu-0.333-Pd-0.667,pp0,avg,2.0,CO2R,200.0,3.7055742795000004,83.814685385,7.242141454,0.2479680015,0.067436567,91.379645775,8.6203542225
uoft4_240405_Cu-0.333-Pd-0.667_pp0,uoft,4,240405,Cu-0.333-Pd-0.667,pp0,std,2.0,CO2R,300.0,0.06387323980150701,2.4970461915768034,0.989810573341614,0.05332199818071454,0.010828435257192055,3.5534538161035005,3.5534538161035005
uoft4_240405_Cu-0.333-Pd-0.667_pp0,uoft,4,240405,Cu-0.333-Pd-0.667,pp0,std,2.0,HER,50.0,0.02876264949103107,0.0,0.0,0.0,0.0,0.0,0.0
uoft4_240405_Cu-0.333-Pd-0.667_pp0,uoft,4,240405,Cu-0.333-Pd-0.667,pp0,avg,2.0,CO2R,300.0,3.815572467,85.224005525,2.1316306485,0.0894446175,0.023673044999999997,87.47312007,12.52687993
uoft4_240405_Cu-0.333-Pd-0.667_pp0,uoft,4,240405,Cu-0.333-Pd-0.667,pp0,avg,2.0,CO2R,50.0,3.0308356974999997,65.40438176,25.763752455000002,0.0181641375,0.0,91.18827551499999,8.8117244825
uoft4_240405_Cu-0.333-Pd-0.667_pp0,uoft,4,240405,Cu-0.333-Pd-0.667,pp0,std,2.0,CO2R,50.0,0.03257148582474678,2.571916149564146,1.010648694106451,0.008562656533769909,0.0,3.5939236231558054,3.5939236266913452
uoft4_240405_Cu-0.333-Pd-0.667_pp0,uoft,4,240405,Cu-0.333-Pd-0.667,pp0,avg,2.0,CO2R,100.0,3.3920761365,72.32668606,21.501719055,0.0748582645,0.0278175845,93.93528244000001,6.064717562499999
uoft4_240405_Cu-0.333-Pd-0.667_pp0,uoft,4,240405,Cu-0.333-Pd-0.667,pp0,std,2.0,CO2R,100.0,0.015946940122789216,5.542448218957284,0.34903846429792273,0.007005809634136555,0.0005960606109486673,5.8842343344778625,5.884234330942316
uoft4_240405_Cu-0.333-Pd-0.667_pp0,uoft,4,240405,Cu-0.333-Pd-0.667,pp0,std,2.0,CO2R,150.0,0.007145906579372917,4.963907656365686,0.6564006983798807,0.08614551595415933,0.009139596977355297,4.21361991466174,4.21361991324753
uoft4_240405_Cu-0.333-Pd-0.667_pp0,uoft,4,240405,Cu-0.333-Pd-0.667,pp0,std,2.0,CO2R,200.0,0.08366797642744148,3.8849516905923585,0.36987658294143966,0.023741911330321424,0.0032783337137710683,4.28534367880793,4.285343682343473
uoft4_240405_Cu-0.333-Pd-0.667_pp0_rep1,uoft,4,240405,Cu-0.333-Pd-0.667,pp0,1,,CO2R,50.0,3.053867216,67.22300111,26.478389,0.02421885,0.0,93.72956328,6.270436715
uoft4_240405_Cu-0.333-Pd-0.667_pp0_rep1,uoft,4,240405,Cu-0.333-Pd-0.667,pp0,1,,CO2R,150.0,3.658132704,79.84598966,17.84381139,0.237051171,0.059568968,97.99301174,2.006988257
uoft4_240405_Cu-0.333-Pd-0.667_pp0_rep1,uoft,4,240405,Cu-0.333-Pd-0.667,pp0,1,,HER,50.0,2.546157793,,,,,,
uoft4_240405_Cu-0.333-Pd-0.667_pp0_rep1,uoft,4,240405,Cu-0.333-Pd-0.667,pp0,1,,CO2R,200.0,3.764736473,86.56176107,7.503683694,0.264756068,0.069754699,94.40984135,5.590158645
uoft4_240405_Cu-0.333-Pd-0.667_pp0_rep1,uoft,4,240405,Cu-0.333-Pd-0.667,pp0,1,,CO2R,300.0,3.860737668,86.98968382,2.831532417,0.127148964,0.031329905,89.98579136,10.01420864
uoft4_240405_Cu-0.333-Pd-0.667_pp0_rep1,uoft,4,240405,Cu-0.333-Pd-0.667,pp0,1,,CO2R,100.0,3.403352326,76.24578878,21.74852652,0.069904409,0.027396106,98.09606444,1.903935565
uoft4_240405_Cu-0.333-Pd-0.667_pp0_rep2,uoft,4,240405,Cu-0.333-Pd-0.667,pp0,2,,CO2R,100.0,3.380799947,68.40758334,21.25491159,0.07981212,0.028239063,89.77450044,10.22549956
uoft4_240405_Cu-0.333-Pd-0.667_pp0_rep2,uoft,4,240405,Cu-0.333-Pd-0.667,pp0,2,,CO2R,200.0,3.646412086,81.0676097,6.980599214,0.231179935,0.065118435,88.3494502,11.6505498
uoft4_240405_Cu-0.333-Pd-0.667_pp0_rep2,uoft,4,240405,Cu-0.333-Pd-0.667,pp0,2,,CO2R,50.0,3.007804179,63.58576241,25.04911591,0.012109425,0.0,88.64698775,11.35301225
uoft4_240405_Cu-0.333-Pd-0.667_pp0_rep2,uoft,4,240405,Cu-0.333-Pd-0.667,pp0,2,,HER,50.0,2.505481264,,,,,,
uoft4_240405_Cu-0.333-Pd-0.667_pp0_rep2,uoft,4,240405,Cu-0.333-Pd-0.667,pp0,2,,CO2R,300.0,3.770407266,83.45832723,1.43172888,0.051740271,0.016016185,84.96044878,15.03955122
uoft4_240405_Cu-0.333-Pd-0.667_pp0_rep2,uoft,4,240405,Cu-0.333-Pd-0.667,pp0,2,,CO2R,150.0,3.668238542,72.82596413,18.77210216,0.358879328,0.07249431,92.03405331,7.965946685
uoft4_240405_Cu-0.375-Pd-0.625_pp0,uoft,4,240405,Cu-0.375-Pd-0.625,pp0,avg,3.0,CO2R,300.0,3.9392442593333334,88.72892647333333,3.3709888673333332,0.250139136,0.07474219566666666,92.43122244,7.568777557
uoft4_240405_Cu-0.375-Pd-0.625_pp0,uoft,4,240405,Cu-0.375-Pd-0.625,pp0,std,3.0,HER,50.0,0.09899520820191958,0.0,0.0,0.0,0.0,0.0,0.0
uoft4_240405_Cu-0.375-Pd-0.625_pp0,uoft,4,240405,Cu-0.375-Pd-0.625,pp0,std,3.0,CO2R,100.0,0.0966188664012401,6.233074010982489,1.1107257356076536,0.03334221376191574,0.03319884982921574,5.185429614603219,5.185429615047649
uoft4_240405_Cu-0.375-Pd-0.625_pp0,uoft,4,240405,Cu-0.375-Pd-0.625,pp0,std,3.0,CO2R,300.0,0.06310384359572335,11.48298386247518,2.0350195540604954,0.1885654836304679,0.053853311439692714,11.884230295338131,11.88423030046109
uoft4_240405_Cu-0.375-Pd-0.625_pp0,uoft,4,240405,Cu-0.375-Pd-0.625,pp0,avg,3.0,CO2R,100.0,3.5179205046666664,70.06005566,16.750982316666665,0.125130727,0.11183230766666667,87.05294392333333,12.947056076333334
uoft4_240405_Cu-0.375-Pd-0.625_pp0,uoft,4,240405,Cu-0.375-Pd-0.625,pp0,avg,3.0,HER,50.0,2.589145859333333,,,,,,
uoft4_240405_Cu-0.375-Pd-0.625_pp0,uoft,4,240405,Cu-0.375-Pd-0.625,pp0,std,3.0,CO2R,150.0,0.09722504020521486,11.169079992601567,0.96194909437778,0.12953068921124083,0.024047407686174676,11.993012507193303,11.993012502113515
uoft4_240405_Cu-0.375-Pd-0.625_pp0,uoft,4,240405,Cu-0.375-Pd-0.625,pp0,avg,3.0,CO2R,200.0,3.9839879056666665,85.81577350333333,6.588899803333334,0.39548281733333335,0.134240917,92.94247046,7.057529539
uoft4_240405_Cu-0.375-Pd-0.625_pp0,uoft,4,240405,Cu-0.375-Pd-0.625,pp0,avg,3.0,CO2R,50.0,3.131811987666667,66.62662956,21.719056973333334,0.03632827533333333,0.018264070333333333,88.40555130666667,11.594448683666668
uoft4_240405_Cu-0.375-Pd-0.625_pp0,uoft,4,240405,Cu-0.375-Pd-0.625,pp0,std,3.0,CO2R,50.0,0.04813254309906619,10.300536251020826,2.521713555619423,0.011598246664751417,0.009474677665474713,12.151113613299861,12.151113629930707
uoft4_240405_Cu-0.375-Pd-0.625_pp0,uoft,4,240405,Cu-0.375-Pd-0.625,pp0,avg,3.0,CO2R,150.0,3.7367838893333336,78.1810319,13.145055663333332,0.4013234743333333,0.19003999333333332,91.92437110666667,8.075628896333333
uoft4_240405_Cu-0.375-Pd-0.625_pp0,uoft,4,240405,Cu-0.375-Pd-0.625,pp0,std,3.0,CO2R,200.0,0.19343136207177622,9.214716881330764,1.6168869040446125,0.14968819563082492,0.024423036105408028,11.001674742918334,11.001674744650115
uoft4_240405_Cu-0.375-Pd-0.625_pp0_rep1,uoft,4,240405,Cu-0.375-Pd-0.625,pp0,1,,CO2R,50.0,3.162177063,63.62970558,19.14047151,0.037429132,0.028660541,82.84219826,17.15780174
uoft4_240405_Cu-0.375-Pd-0.625_pp0_rep1,uoft,4,240405,Cu-0.375-Pd-0.625,pp0,1,,HER,50.0,2.70052857,,,,,,
uoft4_240405_Cu-0.375-Pd-0.625_pp0_rep1,uoft,4,240405,Cu-0.375-Pd-0.625,pp0,1,,CO2R,100.0,3.54951688,71.81757308,16.00933202,0.08696769,0.139509399,88.0583251,11.9416749
uoft4_240405_Cu-0.375-Pd-0.625_pp0_rep1,uoft,4,240405,Cu-0.375-Pd-0.625,pp0,1,,CO2R,150.0,3.753702306,73.86344138,13.3497053,0.256866594,0.201466745,87.67905915,12.32094085
uoft4_240405_Cu-0.375-Pd-0.625_pp0_rep1,uoft,4,240405,Cu-0.375-Pd-0.625,pp0,1,,CO2R,200.0,3.976582013,80.22013434,5.728143418,0.310716841,0.131922785,86.39981462,13.60018538
uoft4_240405_Cu-0.375-Pd-0.625_pp0_rep1,uoft,4,240405,Cu-0.375-Pd-0.625,pp0,1,,CO2R,300.0,4.012053349,81.81966561,5.270137525,0.426765499,0.127286521,87.65423527,12.34576473
uoft4_240405_Cu-0.375-Pd-0.625_pp0_rep2,uoft,4,240405,Cu-0.375-Pd-0.625,pp0,2,,CO2R,100.0,3.594785455,63.13691435,18.02799607,0.148615673,0.120964343,81.43844477,18.56155523
uoft4_240405_Cu-0.375-Pd-0.625_pp0_rep2,uoft,4,240405,Cu-0.375-Pd-0.625,pp0,2,,HER,50.0,2.555713661,,,,,,
uoft4_240405_Cu-0.375-Pd-0.625_pp0_rep2,uoft,4,240405,Cu-0.375-Pd-0.625,pp0,2,,CO2R,200.0,4.181015854,80.7760154,5.584479371,0.307414271,0.111059597,86.78341726,13.21658274
uoft4_240405_Cu-0.375-Pd-0.625_pp0_rep2,uoft,4,240405,Cu-0.375-Pd-0.625,pp0,2,,CO2R,300.0,3.905334193,82.38276591,1.222986248,0.051556795,0.019668999,83.67879035,16.32120965
uoft4_240405_Cu-0.375-Pd-0.625_pp0_rep2,uoft,4,240405,Cu-0.375-Pd-0.625,pp0,2,,CO2R,150.0,3.824439372,69.81522945,12.09724951,0.507128048,0.206243502,82.63145247,17.36854753
uoft4_240405_Cu-0.375-Pd-0.625_pp0_rep2,uoft,4,240405,Cu-0.375-Pd-0.625,pp0,2,,CO2R,50.0,3.156943385,58.15689803,21.83693517,0.02421885,0.010115485,80.03212186,19.96787814
uoft4_240405_Cu-0.375-Pd-0.625_pp0_rep3,uoft,4,240405,Cu-0.375-Pd-0.625,pp0,3,,CO2R,150.0,3.63220999,90.86442487,13.98821218,0.439975781,0.162409733,105.4626017,-5.462601691
uoft4_240405_Cu-0.375-Pd-0.625_pp0_rep3,uoft,4,240405,Cu-0.375-Pd-0.625,pp0,3,,CO2R,100.0,3.409459179,75.22567955,16.21561886,0.139808818,0.075023181,91.6620619,8.337938099
uoft4_240405_Cu-0.375-Pd-0.625_pp0_rep3,uoft,4,240405,Cu-0.375-Pd-0.625,pp0,3,,CO2R,300.0,3.900345236,101.9843479,3.619842829,0.272095114,0.077271067,105.9606417,-5.960641709
uoft4_240405_Cu-0.375-Pd-0.625_pp0_rep3,uoft,4,240405,Cu-0.375-Pd-0.625,pp0,3,,CO2R,50.0,3.076315515,78.09328507,24.17976424,0.047336844,0.016016185,102.3423338,-2.342333829
uoft4_240405_Cu-0.375-Pd-0.625_pp0_rep3,uoft,4,240405,Cu-0.375-Pd-0.625,pp0,3,,CO2R,200.0,3.79436585,96.45117077,8.454076621,0.56831734,0.159740369,105.6441795,-5.644179503
uoft4_240405_Cu-0.375-Pd-0.625_pp0_rep3,uoft,4,240405,Cu-0.375-Pd-0.625,pp0,3,,HER,50.0,2.511195347,,,,,,
uoft4_240405_Cu-0.444-Pd-0.556_pp0,uoft,4,240405,Cu-0.444-Pd-0.556,pp0,avg,3.0,CO2R,100.0,3.2911448130000003,59.02718198666667,14.47691552,0.03522741866666667,0.006181685333333333,73.55011999333333,26.449880006666664
uoft4_240405_Cu-0.444-Pd-0.556_pp0,uoft,4,240405,Cu-0.444-Pd-0.556,pp0,std,3.0,CO2R,300.0,0.06946932779705085,5.60374347774697,0.20207781475500056,0.012258622680882968,0.0015832739712377639,5.522850525138564,5.522850525138561
uoft4_240405_Cu-0.444-Pd-0.556_pp0,uoft,4,240405,Cu-0.444-Pd-0.556,pp0,avg,3.0,CO2R,300.0,3.7656122790000004,78.78263477666667,0.9430255403333333,0.032475276666666664,0.004074293,79.76523055333332,20.234769446666665
uoft4_240405_Cu-0.444-Pd-0.556_pp0,uoft,4,240405,Cu-0.444-Pd-0.556,pp0,std,3.0,CO2R,200.0,0.051419229215649134,4.143525962325916,2.85207893969988,0.018678781243041807,0.0029603682155514037,3.5264920406992797,3.526492040699276
uoft4_240405_Cu-0.444-Pd-0.556_pp0,uoft,4,240405,Cu-0.444-Pd-0.556,pp0,avg,3.0,CO2R,200.0,3.6768188793333336,68.68306514333334,6.819744597333333,0.09504063966666666,0.016578156,75.62307862333334,24.37692137666667
uoft4_240405_Cu-0.444-Pd-0.556_pp0,uoft,4,240405,Cu-0.444-Pd-0.556,pp0,avg,3.0,CO2R,150.0,3.4994351753333333,52.79192561666667,14.256712506666666,0.05675528566666666,0.010771118666666668,67.12220586333332,32.87779413666667
uoft4_240405_Cu-0.444-Pd-0.556_pp0,uoft,4,240405,Cu-0.444-Pd-0.556,pp0,std,3.0,CO2R,100.0,0.038542701061502024,1.0858872310936045,1.2210318862701002,0.0033025705000000126,0.000877377382891953,2.0887389259057363,2.088738925905734
uoft4_240405_Cu-0.444-Pd-0.556_pp0,uoft,4,240405,Cu-0.444-Pd-0.556,pp0,std,3.0,CO2R,50.0,0.03428275717595221,3.396807747766246,0.8772245143991216,0.0041677767642620146,0.0,2.8476565970048235,2.8476565970048204
uoft4_240405_Cu-0.444-Pd-0.556_pp0,uoft,4,240405,Cu-0.444-Pd-0.556,pp0,std,3.0,CO2R,150.0,0.056976289855459335,2.9149583626707463,1.9836404849951974,0.010091743972122423,0.001063794682382522,4.885022803628408,4.8850228036284085
uoft4_240405_Cu-0.444-Pd-0.556_pp0,uoft,4,240405,Cu-0.444-Pd-0.556,pp0,avg,3.0,HER,50.0,2.6333052726666666,,,,,,
uoft4_240405_Cu-0.444-Pd-0.556_pp0,uoft,4,240405,Cu-0.444-Pd-0.556,pp0,avg,3.0,CO2R,50.0,2.9807095016666665,62.62821988333334,13.433202356666667,0.02825532533333333,0.0,76.09495,23.90505
uoft4_240405_Cu-0.444-Pd-0.556_pp0,uoft,4,240405,Cu-0.444-Pd-0.556,pp0,std,3.0,HER,50.0,0.035851007320577236,0.0,0.0,0.0,0.0,0.0,0.0
uoft4_240405_Cu-0.444-Pd-0.556_pp0_rep1,uoft,4,240405,Cu-0.444-Pd-0.556,pp0,1,,CO2R,100.0,3.26699507,57.8781728,14.07907662,0.035227419,0.005479221,72.00240468,27.99759532
uoft4_240405_Cu-0.444-Pd-0.556_pp0_rep1,uoft,4,240405,Cu-0.444-Pd-0.556,pp0,1,,CO2R,300.0,3.689516957,83.43635565,1.028978389,0.03467699,0.005057743,84.50869357,15.49130643
uoft4_240405_Cu-0.444-Pd-0.556_pp0_rep1,uoft,4,240405,Cu-0.444-Pd-0.556,pp0,1,,CO2R,50.0,2.958447741,65.32967838,13.4675835,0.025319707,0.0,78.82851307,21.17148693
uoft4_240405_Cu-0.444-Pd-0.556_pp0_rep1,uoft,4,240405,Cu-0.444-Pd-0.556,pp0,1,,CO2R,200.0,3.619816375,72.80566658,3.878929273,0.07458305,0.013487313,76.77983343,23.22016657
uoft4_240405_Cu-0.444-Pd-0.556_pp0_rep1,uoft,4,240405,Cu-0.444-Pd-0.556,pp0,1,,HER,50.0,2.598080554,,,,,,
uoft4_240405_Cu-0.444-Pd-0.556_pp0_rep1,uoft,4,240405,Cu-0.444-Pd-0.556,pp0,1,,CO2R,150.0,3.449933419,51.17956015,13.30058939,0.056877603,0.011520414,64.55447905,35.44552095
uoft4_240405_Cu-0.444-Pd-0.556_pp0_rep2,uoft,4,240405,Cu-0.444-Pd-0.556,pp0,2,,CO2R,150.0,3.561715771,56.15685618,16.53732809,0.046602939,0.009553514,72.75561316,27.24438684
uoft4_240405_Cu-0.444-Pd-0.556_pp0_rep2,uoft,4,240405,Cu-0.444-Pd-0.556,pp0,2,,CO2R,300.0,3.825639794,80.34924355,0.712180747,0.019264995,0.002247886,81.08491434,18.91508566
uoft4_240405_Cu-0.444-Pd-0.556_pp0_rep2,uoft,4,240405,Cu-0.444-Pd-0.556,pp0,2,,CO2R,50.0,3.020188538,58.81479001,14.29273084,0.033025705,0.0,73.14548947,26.85451053
uoft4_240405_Cu-0.444-Pd-0.556_pp0_rep2,uoft,4,240405,Cu-0.444-Pd-0.556,pp0,2,,HER,50.0,2.669751355,,,,,,
uoft4_240405_Cu-0.444-Pd-0.556_pp0_rep2,uoft,4,240405,Cu-0.444-Pd-0.556,pp0,2,,CO2R,100.0,3.335594555,60.03641005,15.84724951,0.031924848,0.0059007,75.92593373,24.07406627
uoft4_240405_Cu-0.444-Pd-0.556_pp0_rep2,uoft,4,240405,Cu-0.444-Pd-0.556,pp0,2,,CO2R,200.0,3.719706688,68.7246019,9.57391945,0.099352329,0.019388013,78.42591178,21.57408822
uoft4_240405_Cu-0.444-Pd-0.556_pp0_rep3,uoft,4,240405,Cu-0.444-Pd-0.556,pp0,3,,HER,50.0,2.632083909,,,,,,
uoft4_240405_Cu-0.444-Pd-0.556_pp0_rep3,uoft,4,240405,Cu-0.444-Pd-0.556,pp0,3,,CO2R,100.0,3.270844814,59.16696311,13.50442043,0.038529989,0.007165135,72.72202157,27.27797843
uoft4_240405_Cu-0.444-Pd-0.556_pp0_rep3,uoft,4,240405,Cu-0.444-Pd-0.556,pp0,3,,CO2R,150.0,3.486656336,51.03936052,12.93222004,0.066785315,0.011239428,64.05652538,35.94347462
uoft4_240405_Cu-0.444-Pd-0.556_pp0_rep3,uoft,4,240405,Cu-0.444-Pd-0.556,pp0,3,,CO2R,300.0,3.781680086,72.56230513,1.087917485,0.043483845,0.00491725,73.70208375,26.29791625
uoft4_240405_Cu-0.444-Pd-0.556_pp0_rep3,uoft,4,240405,Cu-0.444-Pd-0.556,pp0,3,,CO2R,50.0,2.963492226,63.74019126,12.53929273,0.026420564,0.0,76.31084746,23.68915254
uoft4_240405_Cu-0.444-Pd-0.556_pp0_rep3,uoft,4,240405,Cu-0.444-Pd-0.556,pp0,3,,CO2R,200.0,3.690933575,64.51892695,7.006385069,0.11118654,0.016859142,71.66349066,28.33650934
uoft4_240405_Cu-0.5-Pd-0.5_pp0,uoft,4,240405,Cu-0.5-Pd-0.5,pp0,avg,3.0,CO2R,300.0,3.886314889,83.04156465333334,0.6172233136666666,0.108495557,0.026365824666666666,83.79677986333333,16.20322013666667
uoft4_240405_Cu-0.5-Pd-0.5_pp0,uoft,4,240405,Cu-0.5-Pd-0.5,pp0,avg,3.0,CO2R,200.0,3.8453656833333336,83.46198916,1.6220530450000001,0.22283177066666668,0.07087864233333334,85.38467269,14.615327309666666
uoft4_240405_Cu-0.5-Pd-0.5_pp0,uoft,4,240405,Cu-0.5-Pd-0.5,pp0,avg,3.0,HER,50.0,2.749913989,,,,,,
uoft4_240405_Cu-0.5-Pd-0.5_pp0,uoft,4,240405,Cu-0.5-Pd-0.5,pp0,std,3.0,CO2R,200.0,0.11550039592087447,5.521364163640958,0.6987116345168677,0.06512834353219459,0.021628599273802878,6.294211576239431,6.294211576653143
uoft4_240405_Cu-0.5-Pd-0.5_pp0,uoft,4,240405,Cu-0.5-Pd-0.5,pp0,std,3.0,CO2R,50.0,0.11081517059474767,2.3899656288402173,1.0909041346380668,0.012076019538996731,0.02233968850612294,2.3671987001126014,2.3671987001126036
uoft4_240405_Cu-0.5-Pd-0.5_pp0,uoft,4,240405,Cu-0.5-Pd-0.5,pp0,std,3.0,CO2R,300.0,0.06981713814334213,3.054431423295235,0.8029826002894088,0.12769126453794255,0.028877803167803473,3.930778988741655,3.930778988741657
uoft4_240405_Cu-0.5-Pd-0.5_pp0,uoft,4,240405,Cu-0.5-Pd-0.5,pp0,std,3.0,CO2R,100.0,0.15150879147074084,2.4677479538964326,0.6078429177000755,0.041249092324139196,0.03275713608978904,1.844673438077851,1.8446734380778502
uoft4_240405_Cu-0.5-Pd-0.5_pp0,uoft,4,240405,Cu-0.5-Pd-0.5,pp0,avg,3.0,CO2R,100.0,3.572608294666667,83.24384272333333,4.4204322199999995,0.15632167,0.08780803033333333,87.91532472,12.084675279999999
uoft4_240405_Cu-0.5-Pd-0.5_pp0,uoft,4,240405,Cu-0.5-Pd-0.5,pp0,avg,3.0,CO2R,50.0,3.204085344333333,80.51099625666667,6.065815324333333,0.064583601,0.028379555333333334,86.67702433666666,13.322975663333333
uoft4_240405_Cu-0.5-Pd-0.5_pp0,uoft,4,240405,Cu-0.5-Pd-0.5,pp0,std,3.0,HER,50.0,0.05047056926176288,0.0,0.0,0.0,0.0,0.0,0.0
uoft4_240405_Cu-0.5-Pd-0.5_pp0,uoft,4,240405,Cu-0.5-Pd-0.5,pp0,std,3.0,CO2R,150.0,0.14976712090483066,3.902715581798034,0.4948859917948564,0.07523178014530604,0.015611784194252116,3.8746830260617773,3.8746830260617773
uoft4_240405_Cu-0.5-Pd-0.5_pp0,uoft,4,240405,Cu-0.5-Pd-0.5,pp0,avg,3.0,CO2R,150.0,3.7918699813333334,81.47397936333334,2.7439423706666664,0.21589025666666664,0.07867599533333333,84.52028680333333,15.479713196666665
uoft4_240405_Cu-0.5-Pd-0.5_pp0_rep1,uoft,4,240405,Cu-0.5-Pd-0.5,pp0,1,,CO2R,50.0,3.285727296,78.64822449,7.175834971,0.078160835,0.053949254,85.96210104,14.03789896
uoft4_240405_Cu-0.5-Pd-0.5_pp0_rep1,uoft,4,240405,Cu-0.5-Pd-0.5,pp0,1,,CO2R,100.0,3.679685671,80.41976187,5.031925344,0.202557657,0.125179128,85.78535549,14.21464451
uoft4_240405_Cu-0.5-Pd-0.5_pp0_rep1,uoft,4,240405,Cu-0.5-Pd-0.5,pp0,1,,CO2R,300.0,3.850266581,80.42583021,0.326620825,0.026053612,0.009974992,80.79012728,19.20987272
uoft4_240405_Cu-0.5-Pd-0.5_pp0_rep1,uoft,4,240405,Cu-0.5-Pd-0.5,pp0,1,,CO2R,150.0,3.896344412,83.46188453,2.229862475,0.133937581,0.060973896,85.89094234,14.10905766
uoft4_240405_Cu-0.5-Pd-0.5_pp0_rep1,uoft,4,240405,Cu-0.5-Pd-0.5,pp0,1,,CO2R,200.0,3.930878635,85.13266651,1.757121807,0.199530301,0.076498356,87.17100703,12.82899297
uoft4_240405_Cu-0.5-Pd-0.5_pp0_rep1,uoft,4,240405,Cu-0.5-Pd-0.5,pp0,1,,HER,50.0,2.747143132,,,,,,
uoft4_240405_Cu-0.5-Pd-0.5_pp0_rep2,uoft,4,240405,Cu-0.5-Pd-0.5,pp0,2,,CO2R,300.0,3.966787601,86.39833434,1.525049116,0.255582262,0.059709461,88.24477144,11.75522856
uoft4_240405_Cu-0.5-Pd-0.5_pp0_rep2,uoft,4,240405,Cu-0.5-Pd-0.5,pp0,2,,CO2R,200.0,3.891243246,87.95507334,2.243369352,0.296405702,0.089142713,90.5926412,9.407358799
uoft4_240405_Cu-0.5-Pd-0.5_pp0_rep2,uoft,4,240405,Cu-0.5-Pd-0.5,pp0,2,,CO2R,150.0,3.85898104,83.98250643,3.217092338,0.23191384,0.084576695,87.52333891,12.47666109
uoft4_240405_Cu-0.5-Pd-0.5_pp0_rep2,uoft,4,240405,Cu-0.5-Pd-0.5,pp0,2,,CO2R,50.0,3.248592827,83.20575865,6.026522593,0.060547126,0.018545056,89.31928208,10.68071792
uoft4_240405_Cu-0.5-Pd-0.5_pp0_rep2,uoft,4,240405,Cu-0.5-Pd-0.5,pp0,2,,CO2R,100.0,3.63888505,84.32693716,4.413064833,0.143111388,0.074180224,88.96470797,11.03529203
uoft4_240405_Cu-0.5-Pd-0.5_pp0_rep2,uoft,4,240405,Cu-0.5-Pd-0.5,pp0,2,,HER,50.0,2.801712909,,,,,,
uoft4_240405_Cu-0.5-Pd-0.5_pp0_rep3,uoft,4,240405,Cu-0.5-Pd-0.5,pp0,3,,CO2R,200.0,3.713975169,77.29822763,0.865667976,0.172559309,0.046994858,78.39036984,21.60963016
uoft4_240405_Cu-0.5-Pd-0.5_pp0_rep3,uoft,4,240405,Cu-0.5-Pd-0.5,pp0,3,,CO2R,50.0,3.07793591,79.67900563,4.995088409,0.055042842,0.012644356,84.74968989,15.25031011
uoft4_240405_Cu-0.5-Pd-0.5_pp0_rep3,uoft,4,240405,Cu-0.5-Pd-0.5,pp0,3,,HER,50.0,2.700885926,,,,,,
uoft4_240405_Cu-0.5-Pd-0.5_pp0_rep3,uoft,4,240405,Cu-0.5-Pd-0.5,pp0,3,,CO2R,150.0,3.620284492,76.97754713,2.784872299,0.281819349,0.090477395,80.14657916,19.85342084
uoft4_240405_Cu-0.5-Pd-0.5_pp0_rep3,uoft,4,240405,Cu-0.5-Pd-0.5,pp0,3,,CO2R,300.0,3.841890485,82.30052941,0.0,0.043850797,0.009413021,82.35544087,17.64455913
uoft4_240405_Cu-0.5-Pd-0.5_pp0_rep3,uoft,4,240405,Cu-0.5-Pd-0.5,pp0,3,,CO2R,100.0,3.399254163,84.98482914,3.816306483,0.123295965,0.064064739,88.9959107,11.0040893
uoft4_240405_Cu-0.556-Pd-0.444_pp0,uoft,4,240405,Cu-0.556-Pd-0.444,pp0,std,3.0,CO2R,100.0,0.08308086707813224,2.533446153179574,0.26058063622528677,0.05155548907875455,0.016434060605587542,2.590728653855469,2.5907286538554746
uoft4_240405_Cu-0.556-Pd-0.444_pp0,uoft,4,240405,Cu-0.556-Pd-0.444,pp0,avg,3.0,CO2R,100.0,3.339023677666667,79.26510284666666,1.6576620826666666,0.09522411599999998,0.044536233333333335,81.07158728,18.92841272
uoft4_240405_Cu-0.556-Pd-0.444_pp0,uoft,4,240405,Cu-0.556-Pd-0.444,pp0,std,3.0,CO2R,150.0,0.0880320041085934,2.835530299708694,0.3251433906336089,0.07115752523083299,0.015523876977497771,3.2355436941569655,3.2355436941569593
uoft4_240405_Cu-0.556-Pd-0.444_pp0,uoft,4,240405,Cu-0.556-Pd-0.444,pp0,std,3.0,CO2R,300.0,0.03564746355900226,8.425827590729503,0.4579669375365344,0.0981350964730505,0.020967979201824933,8.848923237606172,8.84892323760617
uoft4_240405_Cu-0.556-Pd-0.444_pp0,uoft,4,240405,Cu-0.556-Pd-0.444,pp0,avg,3.0,HER,50.0,2.779897187333333,,,,,,
uoft4_240405_Cu-0.556-Pd-0.444_pp0,uoft,4,240405,Cu-0.556-Pd-0.444,pp0,std,3.0,HER,50.0,0.014814182328423079,0.0,0.0,0.0,0.0,0.0,0.0
uoft4_240405_Cu-0.556-Pd-0.444_pp0,uoft,4,240405,Cu-0.556-Pd-0.444,pp0,std,3.0,CO2R,200.0,0.0562561907953629,2.234571804141552,0.22032470349802039,0.05112790659465772,0.010431771887984338,2.3035292799310962,2.3035292799310985
uoft4_240405_Cu-0.556-Pd-0.444_pp0,uoft,4,240405,Cu-0.556-Pd-0.444,pp0,avg,3.0,CO2R,300.0,3.751541814,70.39186144666667,0.26440733466666666,0.09241081533333333,0.017795761,70.77097889333334,29.229021106666664
uoft4_240405_Cu-0.556-Pd-0.444_pp0,uoft,4,240405,Cu-0.556-Pd-0.444,pp0,avg,3.0,CO2R,50.0,3.043832421,74.62135638,1.1100196463333334,0.070087885,0.014330270666666667,75.82567999666666,24.174320003333335
uoft4_240405_Cu-0.556-Pd-0.444_pp0,uoft,4,240405,Cu-0.556-Pd-0.444,pp0,std,3.0,CO2R,50.0,0.0848568073782923,10.457516147561384,0.9748735574119993,0.024771317270126894,0.007202228291826796,11.444643989147266,11.444643989147265
uoft4_240405_Cu-0.556-Pd-0.444_pp0,uoft,4,240405,Cu-0.556-Pd-0.444,pp0,avg,3.0,CO2R,200.0,3.667722174666667,79.24585155666666,0.9565324166666667,0.14026750833333335,0.03701986566666667,80.38873334666665,19.611266653333335
uoft4_240405_Cu-0.556-Pd-0.444_pp0,uoft,4,240405,Cu-0.556-Pd-0.444,pp0,avg,3.0,CO2R,150.0,3.541542156333333,83.16125747,1.602815979,0.13870796133333332,0.05245066366666667,84.96522773666668,15.034772263333332
uoft4_240405_Cu-0.556-Pd-0.444_pp0_rep1,uoft,4,240405,Cu-0.556-Pd-0.444,pp0,1,,CO2R,200.0,3.635506112,76.71033083,0.998280943,0.090820689,0.037090112,77.84467837,22.15532163
uoft4_240405_Cu-0.556-Pd-0.444_pp0_rep1,uoft,4,240405,Cu-0.556-Pd-0.444,pp0,1,,CO2R,300.0,3.72579403,61.0014857,0.0,0.032842229,0.005760207,61.04272435,38.95727565
uoft4_240405_Cu-0.556-Pd-0.444_pp0_rep1,uoft,4,240405,Cu-0.556-Pd-0.444,pp0,1,,CO2R,150.0,3.46433297,80.10295256,1.227897839,0.063115792,0.034561241,81.4341294,18.5658706
uoft4_240405_Cu-0.556-Pd-0.444_pp0_rep1,uoft,4,240405,Cu-0.556-Pd-0.444,pp0,1,,CO2R,50.0,2.963588811,62.54619264,0.0,0.050639414,0.006743657,62.61148436,37.38851564
uoft4_240405_Cu-0.556-Pd-0.444_pp0_rep1,uoft,4,240405,Cu-0.556-Pd-0.444,pp0,1,,HER,50.0,2.762800256,,,,,,
uoft4_240405_Cu-0.556-Pd-0.444_pp0_rep1,uoft,4,240405,Cu-0.556-Pd-0.444,pp0,1,,CO2R,100.0,3.262206419,80.92196949,1.436640472,0.048988129,0.02613167,82.43966125,17.56033875
uoft4_240405_Cu-0.556-Pd-0.444_pp0_rep2,uoft,4,240405,Cu-0.556-Pd-0.444,pp0,2,,CO2R,50.0,3.035257203,80.60934525,1.827111984,0.097976258,0.021073927,82.56934756,17.43065244
uoft4_240405_Cu-0.556-Pd-0.444_pp0_rep2,uoft,4,240405,Cu-0.556-Pd-0.444,pp0,2,,HER,50.0,2.788926488,,,,,,
uoft4_240405_Cu-0.556-Pd-0.444_pp0_rep2,uoft,4,240405,Cu-0.556-Pd-0.444,pp0,2,,CO2R,200.0,3.634979894,80.09929063,0.718320236,0.137056676,0.026553148,80.98838791,19.01161209
uoft4_240405_Cu-0.556-Pd-0.444_pp0_rep2,uoft,4,240405,Cu-0.556-Pd-0.444,pp0,2,,CO2R,100.0,3.327665229,80.52459771,1.944990177,0.150817386,0.057742561,82.69149369,17.30850631
uoft4_240405_Cu-0.556-Pd-0.444_pp0_rep2,uoft,4,240405,Cu-0.556-Pd-0.444,pp0,2,,CO2R,300.0,3.736603292,72.88246249,0.0,0.038713465,0.005619714,72.92877283,27.07122717
uoft4_240405_Cu-0.556-Pd-0.444_pp0_rep2,uoft,4,240405,Cu-0.556-Pd-0.444,pp0,2,,CO2R,150.0,3.522886904,85.70298604,1.807465619,0.204392419,0.060411925,87.78777804,12.21222196
uoft4_240405_Cu-0.556-Pd-0.444_pp0_rep3,uoft,4,240405,Cu-0.556-Pd-0.444,pp0,3,,CO2R,300.0,3.79222812,77.29163615,0.793222004,0.205676752,0.042007362,78.3414395,21.6585605
uoft4_240405_Cu-0.556-Pd-0.444_pp0_rep3,uoft,4,240405,Cu-0.556-Pd-0.444,pp0,3,,CO2R,200.0,3.732680518,80.92793321,1.152996071,0.19292516,0.047416337,82.33313376,17.66686624
uoft4_240405_Cu-0.556-Pd-0.444_pp0_rep3,uoft,4,240405,Cu-0.556-Pd-0.444,pp0,3,,CO2R,100.0,3.427199385,76.34874134,1.591355599,0.085866833,0.049734469,78.0836069,21.9163931
uoft4_240405_Cu-0.556-Pd-0.444_pp0_rep3,uoft,4,240405,Cu-0.556-Pd-0.444,pp0,3,,CO2R,50.0,3.132651249,80.70853125,1.502946955,0.061647983,0.015173228,82.29620807,17.70379193
uoft4_240405_Cu-0.556-Pd-0.444_pp0_rep3,uoft,4,240405,Cu-0.556-Pd-0.444,pp0,3,,HER,50.0,2.787964818,,,,,,
uoft4_240405_Cu-0.556-Pd-0.444_pp0_rep3,uoft,4,240405,Cu-0.556-Pd-0.444,pp0,3,,CO2R,150.0,3.637406595,83.67783381,1.773084479,0.148615673,0.062378825,85.67377577,14.32622423
uoft4_240405_Cu-0.75-Pd-0.25_pp0,uoft,4,240405,Cu-0.75-Pd-0.25,pp0,std,3.0,CO2R,150.0,0.056445742298241876,3.9433497230429166,5.360129111097551,0.6669438494204415,2.208581694869333,2.482628390509528,2.482628390509516
uoft4_240405_Cu-0.75-Pd-0.25_pp0,uoft,4,240405,Cu-0.75-Pd-0.25,pp0,std,3.0,CO2R,300.0,0.05854228369224505,10.354439034853575,2.213883572491154,1.67752939555012,3.3999940587087822,4.115476060834694,4.115476060834706
uoft4_240405_Cu-0.75-Pd-0.25_pp0,uoft,4,240405,Cu-0.75-Pd-0.25,pp0,avg,3.0,CO2R,300.0,3.682559367333333,68.28342645,2.795514079666667,3.5617611263333333,4.309383985666667,78.95162343666667,21.048376563333335
uoft4_240405_Cu-0.75-Pd-0.25_pp0,uoft,4,240405,Cu-0.75-Pd-0.25,pp0,avg,3.0,HER,50.0,2.5362331213333333,,,,,,
uoft4_240405_Cu-0.75-Pd-0.25_pp0,uoft,4,240405,Cu-0.75-Pd-0.25,pp0,std,3.0,HER,50.0,0.038800481374425606,0.0,0.0,0.0,0.0,0.0,0.0
uoft4_240405_Cu-0.75-Pd-0.25_pp0,uoft,4,240405,Cu-0.75-Pd-0.25,pp0,avg,3.0,CO2R,150.0,3.3444019923333332,29.32850656333333,39.030779306666666,1.009974986,3.765021027,73.15317477666666,26.846825223333337
uoft4_240405_Cu-0.75-Pd-0.25_pp0,uoft,4,240405,Cu-0.75-Pd-0.25,pp0,avg,3.0,CO2R,200.0,3.5275495656666664,32.896796333333334,27.666994106666667,3.4780654273333336,9.541501587666668,73.68592282666667,26.314077173333335
uoft4_240405_Cu-0.75-Pd-0.25_pp0,uoft,4,240405,Cu-0.75-Pd-0.25,pp0,std,3.0,CO2R,200.0,0.06397184985779204,8.09410190924752,12.036282593570597,1.8161559385932295,2.899724789203912,0.9741213592438737,0.9741213592438653
uoft4_240405_Cu-0.75-Pd-0.25_pp0,uoft,4,240405,Cu-0.75-Pd-0.25,pp0,avg,3.0,CO2R,100.0,3.1577513453333332,28.713511476666667,28.953831043333334,0.047336843999999996,0.18264070366666665,57.89946199333334,42.10053800666667
uoft4_240405_Cu-0.75-Pd-0.25_pp0,uoft,4,240405,Cu-0.75-Pd-0.25,pp0,std,3.0,CO2R,100.0,0.04905734272146978,2.426647652681672,2.636773303167248,0.023668421999999998,0.10459916730898777,4.40418058307942,4.40418058307942
uoft4_240405_Cu-0.75-Pd-0.25_pp0,uoft,4,240405,Cu-0.75-Pd-0.25,pp0,std,3.0,CO2R,50.0,0.0468260462729758,3.3771570610576407,0.9525322046815999,0.0054303974804073354,0.0029200892825419454,3.2626194682558447,3.2626194682558447
uoft4_240405_Cu-0.75-Pd-0.25_pp0,uoft,4,240405,Cu-0.75-Pd-0.25,pp0,avg,3.0,CO2R,50.0,2.8153751606666666,48.96566155666667,9.828094303999999,0.011375520666666666,0.0016859143333333333,58.80681729,41.19318271
uoft4_240405_Cu-0.75-Pd-0.25_pp0_rep1,uoft,4,240405,Cu-0.75-Pd-0.25,pp0,1,,CO2R,150.0,3.301341143,29.9240411,39.61198428,1.475148157,4.622495715,75.66794009,24.33205991
uoft4_240405_Cu-0.75-Pd-0.25_pp0_rep1,uoft,4,240405,Cu-0.75-Pd-0.25,pp0,1,,CO2R,200.0,3.474371209,37.44397246,22.24950884,4.977524173,10.10073337,74.77173885,25.22826115
uoft4_240405_Cu-0.75-Pd-0.25_pp0_rep1,uoft,4,240405,Cu-0.75-Pd-0.25,pp0,1,,HER,50.0,2.498521942,,,,,,
uoft4_240405_Cu-0.75-Pd-0.25_pp0_rep1,uoft,4,240405,Cu-0.75-Pd-0.25,pp0,1,,CO2R,50.0,2.761996841,51.89185796,8.91453831,0.008806855,0.0,60.81520312,39.18479688
uoft4_240405_Cu-0.75-Pd-0.25_pp0_rep1,uoft,4,240405,Cu-0.75-Pd-0.25,pp0,1,,CO2R,300.0,3.632401272,72.61147963,2.033398821,4.465075317,3.370985417,82.48093918,17.51906082
uoft4_240405_Cu-0.75-Pd-0.25_pp0_rep1,uoft,4,240405,Cu-0.75-Pd-0.25,pp0,1,,CO2R,100.0,3.145450767,29.09539852,31.85658153,0.071005266,0.284919498,61.31037627,38.68962373
uoft4_240405_Cu-0.75-Pd-0.25_pp0_rep2,uoft,4,240405,Cu-0.75-Pd-0.25,pp0,2,,CO2R,200.0,3.598539694,37.69476239,19.29150295,3.998036805,12.12088005,73.39730814,26.60269186
uoft4_240405_Cu-0.75-Pd-0.25_pp0_rep2,uoft,4,240405,Cu-0.75-Pd-0.25,pp0,2,,CO2R,300.0,3.746885365,75.77162108,1.063359528,1.626149019,1.477141813,79.94288483,20.05711517
uoft4_240405_Cu-0.75-Pd-0.25_pp0_rep2,uoft,4,240405,Cu-0.75-Pd-0.25,pp0,2,,CO2R,150.0,3.4083051,32.94021637,33.40373281,1.308918775,5.416280311,73.08760179,26.91239821
uoft4_240405_Cu-0.75-Pd-0.25_pp0_rep2,uoft,4,240405,Cu-0.75-Pd-0.25,pp0,2,,CO2R,100.0,3.211788425,30.92657306,28.2981336,0.047336844,0.187136475,59.46066285,40.53933715
uoft4_240405_Cu-0.75-Pd-0.25_pp0_rep2,uoft,4,240405,Cu-0.75-Pd-0.25,pp0,2,,CO2R,50.0,2.849530568,49.73487623,10.81532417,0.007705998,0.005057743,60.56296413,39.43703587
uoft4_240405_Cu-0.75-Pd-0.25_pp0_rep2,uoft,4,240405,Cu-0.75-Pd-0.25,pp0,2,,HER,50.0,2.576038116,,,,,,
uoft4_240405_Cu-0.75-Pd-0.25_pp0_rep3,uoft,4,240405,Cu-0.75-Pd-0.25,pp0,3,,CO2R,100.0,3.116014844,26.11856285,26.706778,0.023668422,0.075866138,52.92734686,47.07265314
uoft4_240405_Cu-0.75-Pd-0.25_pp0_rep3,uoft,4,240405,Cu-0.75-Pd-0.25,pp0,3,,CO2R,200.0,3.509737794,23.55165415,41.45997053,1.458635304,6.402891343,72.88872149,27.11127851
uoft4_240405_Cu-0.75-Pd-0.25_pp0_rep3,uoft,4,240405,Cu-0.75-Pd-0.25,pp0,3,,CO2R,50.0,2.834598073,45.27025048,9.754420432,0.017613709,0.0,55.04228462,44.95771538
uoft4_240405_Cu-0.75-Pd-0.25_pp0_rep3,uoft,4,240405,Cu-0.75-Pd-0.25,pp0,3,,CO2R,300.0,3.668391465,56.46717864,5.28978389,4.594059043,8.080024727,74.4310463,25.5689537
uoft4_240405_Cu-0.75-Pd-0.25_pp0_rep3,uoft,4,240405,Cu-0.75-Pd-0.25,pp0,3,,HER,50.0,2.534139306,,,,,,
uoft4_240405_Cu-0.75-Pd-0.25_pp0_rep3,uoft,4,240405,Cu-0.75-Pd-0.25,pp0,3,,CO2R,150.0,3.323559734,25.12126222,44.07662083,0.245858026,1.256287055,70.70398245,29.29601755
uoft4_240405_Cu-0.8-Pd-0.2_pp0,uoft,4,240405,Cu-0.8-Pd-0.2,pp0,std,3.0,HER,50.0,0.0991887268897802,0.0,0.0,0.0,0.0,0.0,0.0
uoft4_240405_Cu-0.8-Pd-0.2_pp0,uoft,4,240405,Cu-0.8-Pd-0.2,pp0,std,3.0,CO2R,300.0,0.07123129988706992,9.242732072909304,1.0102557608962526,1.5927732175912872,3.0373785771671145,3.7038738538167935,3.703873853816797
uoft4_240405_Cu-0.8-Pd-0.2_pp0,uoft,4,240405,Cu-0.8-Pd-0.2,pp0,avg,3.0,CO2R,150.0,3.543657522666667,34.32463537333333,20.581204976666665,2.757279416,12.801333746666666,70.49191412333333,29.508085876666666
uoft4_240405_Cu-0.8-Pd-0.2_pp0,uoft,4,240405,Cu-0.8-Pd-0.2,pp0,avg,3.0,CO2R,300.0,3.774341135666667,71.19462637666668,1.1263916176666666,2.0426398546666666,4.183642885666667,78.55905387666667,21.440946123333333
uoft4_240405_Cu-0.8-Pd-0.2_pp0,uoft,4,240405,Cu-0.8-Pd-0.2,pp0,avg,3.0,HER,50.0,2.7624174653333333,,,,,,
uoft4_240405_Cu-0.8-Pd-0.2_pp0,uoft,4,240405,Cu-0.8-Pd-0.2,pp0,std,3.0,CO2R,150.0,0.13052721013268845,5.235614674552491,6.995051667079167,1.2364901734002207,1.8910225235722105,2.3587864980423516,2.3587864980423516
uoft4_240405_Cu-0.8-Pd-0.2_pp0,uoft,4,240405,Cu-0.8-Pd-0.2,pp0,avg,3.0,CO2R,100.0,3.327839808666667,32.98792609,35.27013752333333,0.31190943600000004,2.5554244286666665,71.12968133333334,28.870318666666666
uoft4_240405_Cu-0.8-Pd-0.2_pp0,uoft,4,240405,Cu-0.8-Pd-0.2,pp0,std,3.0,CO2R,50.0,0.11467339301965583,3.105036029508734,3.4368788109371198,0.003538759785665075,0.002960367693514503,0.6168858845743133,0.6168858845743133
uoft4_240405_Cu-0.8-Pd-0.2_pp0,uoft,4,240405,Cu-0.8-Pd-0.2,pp0,std,3.0,CO2R,200.0,0.10791548525484881,6.200076322424941,3.929661963458968,0.7203441044108554,3.3840198860712385,2.1582882027208035,2.1582882027208012
uoft4_240405_Cu-0.8-Pd-0.2_pp0,uoft,4,240405,Cu-0.8-Pd-0.2,pp0,avg,3.0,CO2R,200.0,3.6890434463333333,49.56098684,7.234774066999999,3.7338311650000002,12.656298294,73.21678354666666,26.783216453333335
uoft4_240405_Cu-0.8-Pd-0.2_pp0,uoft,4,240405,Cu-0.8-Pd-0.2,pp0,std,3.0,CO2R,100.0,0.14255619209910161,2.795677859419725,4.962105171861017,0.12201190809346452,1.2152606497596745,4.1045506899867235,4.104550689986719
uoft4_240405_Cu-0.8-Pd-0.2_pp0,uoft,4,240405,Cu-0.8-Pd-0.2,pp0,avg,3.0,CO2R,50.0,3.002615899,43.22710247333333,16.615913556666666,0.021650184333333333,0.10761752233333333,59.97228373666667,40.02771626333333
uoft4_240405_Cu-0.8-Pd-0.2_pp0_rep1,uoft,4,240405,Cu-0.8-Pd-0.2,pp0,1,,CO2R,50.0,3.051741621,45.49498839,14.63163065,0.023117994,0.107898508,60.25763554,39.74236446
uoft4_240405_Cu-0.8-Pd-0.2_pp0_rep1,uoft,4,240405,Cu-0.8-Pd-0.2,pp0,1,,CO2R,150.0,3.595723605,30.14710498,26.09037328,1.526888428,11.14810756,68.96552815,31.03447185
uoft4_240405_Cu-0.8-Pd-0.2_pp0_rep1,uoft,4,240405,Cu-0.8-Pd-0.2,pp0,1,,CO2R,200.0,3.696479565,46.06028584,9.643909627,3.060106783,12.90988789,71.73647079,28.26352921
uoft4_240405_Cu-0.8-Pd-0.2_pp0_rep1,uoft,4,240405,Cu-0.8-Pd-0.2,pp0,1,,CO2R,100.0,3.376122585,31.87323443,34.36149312,0.182191806,1.889066846,68.31241198,31.68758802
