Repository: FAIR-Chem/fairchem

## File overview
|Name | Description |
|---   |---    |
|`ExpDataDump_YYMMDD.csv`  | Raw experimental testing data for all samples. |
|`ExpDataDump_YYMMDD_clean.csv` | Experimental testing data excluding problematic samples (missing XRF, missing computational) directly used for downstream predictions. |
|`XRDDataDump-YYMMDD.csv` | XRD information for experimental samples. |
|`XRFDataDump-YYMMDD.csv` | XRF information for experimental samples. |

File: src/fairchem/applications/ocx/data/experimental_data/ExpDataDump_241113_clean.csv (part 5 of 13)
0,uoft4_240405_Ag-0.125-Cu-0.125-Pd-0.75_pp0_rep1,uoft,4,240405,Ag-0.125-Cu-0.125-Pd-0.75,pp0,1,,CO2R,300.0,3.546526605,61.60915692,20.26031434,0.021283232,0.012925342,81.90615129,18.09384871,Ag-0.129-Cu-0.083-Pd-0.788
1,uoft4_240405_Ag-0.125-Cu-0.125-Pd-0.75_pp0_rep1,uoft,4,240405,Ag-0.125-Cu-0.125-Pd-0.75,pp0,1,,CO2R,200.0,3.308212718,23.04756325,60.06630648,0.01568721,0.001685914,83.13371431,16.86628569,Ag-0.129-Cu-0.083-Pd-0.788
2,uoft4_240405_Ag-0.125-Cu-0.125-Pd-0.75_pp0_rep1,uoft,4,240405,Ag-0.125-Cu-0.125-Pd-0.75,pp0,1,,CO2R,150.0,3.161059159,30.51790161,59.28781925,0.013210282,0.0,89.82123784,10.17876216,Ag-0.129-Cu-0.083-Pd-0.788
3,uoft4_240405_Ag-0.125-Cu-0.125-Pd-0.75_pp0_rep1,uoft,4,240405,Ag-0.125-Cu-0.125-Pd-0.75,pp0,1,,HER,50.0,2.329372471,,,,,,,Ag-0.129-Cu-0.083-Pd-0.788
882,uoft5_240507_Cd-0.111-In-0.889_pp0_rep2,uoft,5,240507,Cd-0.111-In-0.889,pp0,2,,CO2R,100.0,3.216749728,9.713950909,5.945481336,0.017613709,0.0,15.68050599,84.31949401,Cd-0.138-In-0.862
883,uoft5_240507_Cd-0.111-In-0.889_pp0_rep2,uoft,5,240507,Cd-0.111-In-0.889,pp0,2,,HER,50.0,3.174833512,,,,,,,Cd-0.138-In-0.862
884,uoft5_240507_Cd-0.111-In-0.889_pp0_rep2,uoft,5,240507,Cd-0.111-In-0.889,pp0,2,,CO2R,50.0,2.996387721,11.13896503,7.382121807,0.02091628,0.0,18.54694603,81.45305397,Cd-0.138-In-0.862
885,uoft5_240507_Cd-0.111-In-0.889_pp0_rep2,uoft,5,240507,Cd-0.111-In-0.889,pp0,2,,CO2R,150.0,3.35285295,8.748038251,5.201375246,0.014311139,0.0,13.96636085,86.03363915,Cd-0.138-In-0.862
886,uoft5_240507_Cd-0.111-In-0.889_pp0_rep2,uoft,5,240507,Cd-0.111-In-0.889,pp0,2,,CO2R,200.0,3.461254532,7.239008977,4.81827112,0.011558997,0.0,12.0710634,87.9289366,Cd-0.138-In-0.862
887,uoft5_240507_Cd-0.111-In-0.889_pp0_rep2,uoft,5,240507,Cd-0.111-In-0.889,pp0,2,,CO2R,300.0,3.853766817,14.77892402,2.134086444,0.021833661,0.001545421,16.93935529,83.06064471,Cd-0.138-In-0.862
888,uoft5_240507_Cd-0.111-In-0.889_pp0_rep3,uoft,5,240507,Cd-0.111-In-0.889,pp0,3,,CO2R,100.0,3.141617724,9.840130574,6.549607073,0.016512853,0.0,16.40971054,83.59028946,Cd-0.138-In-0.862
889,uoft5_240507_Cd-0.111-In-0.889_pp0_rep3,uoft,5,240507,Cd-0.111-In-0.889,pp0,3,,CO2R,300.0,3.869822854,65.06518236,0.0,0.03375961,0.001826407,65.10439318,34.89560682,Cd-0.138-In-0.862
890,uoft5_240507_Cd-0.111-In-0.889_pp0_rep3,uoft,5,240507,Cd-0.111-In-0.889,pp0,3,,HER,50.0,3.078558504,,,,,,,Cd-0.138-In-0.862
891,uoft5_240507_Cd-0.111-In-0.889_pp0_rep3,uoft,5,240507,Cd-0.111-In-0.889,pp0,3,,CO2R,200.0,3.424393618,9.255058696,3.967337917,0.01376071,0.001264436,13.24014036,86.75985964,Cd-0.138-In-0.862
892,uoft5_240507_Cd-0.111-In-0.889_pp0_rep3,uoft,5,240507,Cd-0.111-In-0.889,pp0,3,,CO2R,150.0,3.285959691,8.559710394,5.28978389,0.013944187,0.001123943,13.86752816,86.13247184,Cd-0.138-In-0.862
893,uoft5_240507_Cd-0.111-In-0.889_pp0_rep3,uoft,5,240507,Cd-0.111-In-0.889,pp0,3,,CO2R,50.0,2.938918249,12.27897633,8.030451866,0.017613709,0.0,20.3329734,79.6670266,Cd-0.138-In-0.862
894,uoft5_240507_Cd-0.5-Ga-0.25-In-0.25_pp0_rep1,uoft,5,240507,Cd-0.5-Ga-0.25-In-0.25,pp0,1,,CO2R,150.0,3.290347296,10.53547888,8.73280943,0.016879805,0.0,19.28813386,80.71186614,Cd-0.627-Ga-0.044-In-0.329
895,uoft5_240507_Cd-0.5-Ga-0.25-In-0.25_pp0_rep1,uoft,5,240507,Cd-0.5-Ga-0.25-In-0.25,pp0,1,,CO2R,50.0,2.898217887,11.52943146,11.53732809,0.017613709,0.0,23.08931617,76.91068383,Cd-0.627-Ga-0.044-In-0.329
896,uoft5_240507_Cd-0.5-Ga-0.25-In-0.25_pp0_rep1,uoft,5,240507,Cd-0.5-Ga-0.25-In-0.25,pp0,1,,HER,50.0,3.023585074,,,,,,,Cd-0.627-Ga-0.044-In-0.329
897,uoft5_240507_Cd-0.5-Ga-0.25-In-0.25_pp0_rep1,uoft,5,240507,Cd-0.5-Ga-0.25-In-0.25,pp0,1,,CO2R,300.0,3.753986924,40.01129967,1.603634578,0.030640515,0.001404928,41.65060449,58.34939551,Cd-0.627-Ga-0.044-In-0.329
898,uoft5_240507_Cd-0.5-Ga-0.25-In-0.25_pp0_rep1,uoft,5,240507,Cd-0.5-Ga-0.25-In-0.25,pp0,1,,CO2R,100.0,3.225045056,11.09188307,9.562868369,0.019815423,0.0,20.67901548,79.32098452,Cd-0.627-Ga-0.044-In-0.329
899,uoft5_240507_Cd-0.5-Ga-0.25-In-0.25_pp0_rep1,uoft,5,240507,Cd-0.5-Ga-0.25-In-0.25,pp0,1,,CO2R,200.0,3.421157565,12.52725523,6.980599214,0.017063281,0.001053696,19.52893716,80.47106284,Cd-0.627-Ga-0.044-In-0.329
900,uoft5_240507_Cd-0.5-Ga-0.25-In-0.25_pp0_rep2,uoft,5,240507,Cd-0.5-Ga-0.25-In-0.25,pp0,2,,CO2R,300.0,3.582736654,17.0938919,5.076129666,0.02091628,0.001264436,22.19516803,77.80483197,Cd-0.627-Ga-0.044-In-0.329
901,uoft5_240507_Cd-0.5-Ga-0.25-In-0.25_pp0_rep2,uoft,5,240507,Cd-0.5-Ga-0.25-In-0.25,pp0,2,,CO2R,150.0,3.282124076,9.270752684,9.656188605,0.018347614,0.001404928,18.95064816,81.04935184,Cd-0.627-Ga-0.044-In-0.329
902,uoft5_240507_Cd-0.5-Ga-0.25-In-0.25_pp0_rep2,uoft,5,240507,Cd-0.5-Ga-0.25-In-0.25,pp0,2,,HER,50.0,3.111185157,,,,,,,Cd-0.627-Ga-0.044-In-0.329
903,uoft5_240507_Cd-0.5-Ga-0.25-In-0.25_pp0_rep2,uoft,5,240507,Cd-0.5-Ga-0.25-In-0.25,pp0,2,,CO2R,100.0,3.163437698,10.91108833,10.33644401,0.021466708,0.0,21.27344766,78.72655234,Cd-0.627-Ga-0.044-In-0.329
904,uoft5_240507_Cd-0.5-Ga-0.25-In-0.25_pp0_rep2,uoft,5,240507,Cd-0.5-Ga-0.25-In-0.25,pp0,2,,CO2R,50.0,2.940372581,13.22312666,12.31827112,0.018714566,0.0,25.56505526,74.43494474,Cd-0.627-Ga-0.044-In-0.329
905,uoft5_240507_Cd-0.5-Ga-0.25-In-0.25_pp0_rep2,uoft,5,240507,Cd-0.5-Ga-0.25-In-0.25,pp0,2,,CO2R,200.0,3.386980322,8.343551863,8.590373281,0.016237638,0.001264436,16.95464011,83.04535989,Cd-0.627-Ga-0.044-In-0.329
906,uoft5_240507_Cd-0.5-Ga-0.25-In-0.25_pp0_rep3,uoft,5,240507,Cd-0.5-Ga-0.25-In-0.25,pp0,3,,CO2R,150.0,3.376539598,9.459499048,8.536345776,0.013210282,0.0,18.0113618,81.9886382,Cd-0.627-Ga-0.044-In-0.329
907,uoft5_240507_Cd-0.5-Ga-0.25-In-0.25_pp0_rep3,uoft,5,240507,Cd-0.5-Ga-0.25-In-0.25,pp0,3,,CO2R,300.0,3.877291468,28.59779447,2.497544204,0.041282131,0.002388378,31.14494068,68.85505932,Cd-0.627-Ga-0.044-In-0.329
908,uoft5_240507_Cd-0.5-Ga-0.25-In-0.25_pp0_rep3,uoft,5,240507,Cd-0.5-Ga-0.25-In-0.25,pp0,3,,CO2R,100.0,3.220029136,8.952478604,10.33644401,0.01376071,0.0,19.30564907,80.69435093,Cd-0.627-Ga-0.044-In-0.329
909,uoft5_240507_Cd-0.5-Ga-0.25-In-0.25_pp0_rep3,uoft,5,240507,Cd-0.5-Ga-0.25-In-0.25,pp0,3,,CO2R,50.0,2.988447013,10.63299086,12.73084479,0.012109425,0.0,23.3798994,76.6201006,Cd-0.627-Ga-0.044-In-0.329
910,uoft5_240507_Cd-0.5-Ga-0.25-In-0.25_pp0_rep3,uoft,5,240507,Cd-0.5-Ga-0.25-In-0.25,pp0,3,,CO2R,200.0,3.52275706,10.04069974,6.733791749,0.014311139,0.0,16.79127408,83.20872592,Cd-0.627-Ga-0.044-In-0.329
911,uoft5_240507_Cd-0.5-Ga-0.25-In-0.25_pp0_rep3,uoft,5,240507,Cd-0.5-Ga-0.25-In-0.25,pp0,3,,HER,50.0,3.019810157,,,,,,,Cd-0.627-Ga-0.044-In-0.329
912,uoft6_240624_Ag-0.125-Au-0.125-Cd-0.75_pp0_rep1,uoft,6,240624,Ag-0.125-Au-0.125-Cd-0.75,pp0,1,,CO2R,200.0,3.49796302,68.20418925,10.46905697,0.195952516,0.018334317,78.9453651,21.0546349,Ag-0.129-Au-0.076-Cd-0.796
913,uoft6_240624_Ag-0.125-Au-0.125-Cd-0.75_pp0_rep1,uoft,6,240624,Ag-0.125-Au-0.125-Cd-0.75,pp0,1,,CO2R,50.0,2.9452671,63.26434954,25.71218075,0.543823276,0.073337267,89.78646429,10.21353571,Ag-0.129-Au-0.076-Cd-0.796
914,uoft6_240624_Ag-0.125-Au-0.125-Cd-0.75_pp0_rep1,uoft,6,240624,Ag-0.125-Au-0.125-Cd-0.75,pp0,1,,CO2R,300.0,3.555144468,81.17809538,3.160609037,0.064950553,0.005338728,84.42629388,15.57370612,Ag-0.129-Au-0.076-Cd-0.796
915,uoft6_240624_Ag-0.125-Au-0.125-Cd-0.75_pp0_rep1,uoft,6,240624,Ag-0.125-Au-0.125-Cd-0.75,pp0,1,,HER,50.0,2.683884463,,,,,,,Ag-0.129-Au-0.076-Cd-0.796
916,uoft6_240624_Ag-0.125-Au-0.125-Cd-0.75_pp0_rep1,uoft,6,240624,Ag-0.125-Au-0.125-Cd-0.75,pp0,1,,CO2R,100.0,3.174132206,50.01799577,27.87082515,0.310441627,0.034561241,78.32724478,21.67275522,Ag-0.129-Au-0.076-Cd-0.796
917,uoft6_240624_Ag-0.125-Au-0.125-Cd-0.75_pp0_rep1,uoft,6,240624,Ag-0.125-Au-0.125-Cd-0.75,pp0,1,,CO2R,150.0,3.348495096,48.40025947,26.30157171,0.265306497,0.028941527,75.07780198,24.92219802,Ag-0.129-Au-0.076-Cd-0.796
918,uoft6_240624_Ag-0.125-Au-0.125-Cd-0.75_pp0_rep2,uoft,6,240624,Ag-0.125-Au-0.125-Cd-0.75,pp0,2,,CO2R,300.0,3.529562904,78.55929189,2.463163065,0.053024604,0.003793307,81.09278348,18.90721652,Ag-0.129-Au-0.076-Cd-0.796
919,uoft6_240624_Ag-0.125-Au-0.125-Cd-0.75_pp0_rep2,uoft,6,240624,Ag-0.125-Au-0.125-Cd-0.75,pp0,2,,CO2R,50.0,2.977148362,61.26932976,25.06385069,0.497587289,0.065750653,87.06655448,12.93344552,Ag-0.129-Au-0.076-Cd-0.796
920,uoft6_240624_Ag-0.125-Au-0.125-Cd-0.75_pp0_rep2,uoft,6,240624,Ag-0.125-Au-0.125-Cd-0.75,pp0,2,,CO2R,150.0,3.414872751,58.94954906,17.34282908,0.290626204,0.031189412,76.70316612,23.29683388,Ag-0.129-Au-0.076-Cd-0.796
921,uoft6_240624_Ag-0.125-Au-0.125-Cd-0.75_pp0_rep2,uoft,6,240624,Ag-0.125-Au-0.125-Cd-0.75,pp0,2,,CO2R,100.0,3.226165811,56.36966666,29.32220039,0.358879328,0.04046194,86.20192949,13.79807051,Ag-0.129-Au-0.076-Cd-0.796
922,uoft6_240624_Ag-0.125-Au-0.125-Cd-0.75_pp0_rep2,uoft,6,240624,Ag-0.125-Au-0.125-Cd-0.75,pp0,2,,HER,50.0,2.733690182,,,,,,,Ag-0.129-Au-0.076-Cd-0.796
923,uoft6_240624_Ag-0.125-Au-0.125-Cd-0.75_pp0_rep2,uoft,6,240624,Ag-0.125-Au-0.125-Cd-0.75,pp0,2,,CO2R,200.0,3.514495987,76.32990856,6.512770138,0.157422527,0.013908792,83.05726047,16.94273953,Ag-0.129-Au-0.076-Cd-0.796
924,uoft6_240624_Ag-0.417-Cd-0.583_pp0_rep1,uoft,6,240624,Ag-0.417-Cd-0.583,pp0,1,,CO2R,50.0,3.045754365,33.86260437,42.86345776,0.099077115,0.010115485,76.8530492,23.1469508,Ag-0.498-Cd-0.502
925,uoft6_240624_Ag-0.417-Cd-0.583_pp0_rep1,uoft,6,240624,Ag-0.417-Cd-0.583,pp0,1,,CO2R,300.0,3.825257013,64.859905,10.03929273,0.109535255,0.007024642,75.02943301,24.97056699,Ag-0.498-Cd-0.502
926,uoft6_240624_Ag-0.417-Cd-0.583_pp0_rep1,uoft,6,240624,Ag-0.417-Cd-0.583,pp0,1,,CO2R,200.0,3.613128312,22.72897529,41.81360511,0.045960773,0.003371828,64.59759734,35.40240266,Ag-0.498-Cd-0.502
927,uoft6_240624_Ag-0.417-Cd-0.583_pp0_rep1,uoft,6,240624,Ag-0.417-Cd-0.583,pp0,1,,HER,50.0,2.959634694,,,,,,,Ag-0.498-Cd-0.502
928,uoft6_240624_Ag-0.417-Cd-0.583_pp0_rep1,uoft,6,240624,Ag-0.417-Cd-0.583,pp0,1,,CO2R,100.0,3.275125734,27.09472891,47.56385069,0.066601838,0.005479221,74.74202935,25.25797065,Ag-0.498-Cd-0.502
929,uoft6_240624_Ag-0.417-Cd-0.583_pp0_rep1,uoft,6,240624,Ag-0.417-Cd-0.583,pp0,1,,CO2R,150.0,3.45321491,21.04877692,47.07760314,0.04990551,0.003652814,68.18652893,31.81347107,Ag-0.498-Cd-0.502
930,uoft6_240624_Ag-0.417-Cd-0.583_pp0_rep2,uoft,6,240624,Ag-0.417-Cd-0.583,pp0,2,,CO2R,300.0,3.748099748,73.90466425,5.088408644,0.066234886,0.003652814,79.07185783,20.92814217,Ag-0.498-Cd-0.502
931,uoft6_240624_Ag-0.417-Cd-0.583_pp0_rep2,uoft,6,240624,Ag-0.417-Cd-0.583,pp0,2,,HER,50.0,2.970456281,,,,,,,Ag-0.498-Cd-0.502
932,uoft6_240624_Ag-0.417-Cd-0.583_pp0_rep2,uoft,6,240624,Ag-0.417-Cd-0.583,pp0,2,,CO2R,150.0,3.452901621,21.94521752,47.62770138,0.062014935,0.005338728,69.65147649,30.34852351,Ag-0.498-Cd-0.502
933,uoft6_240624_Ag-0.417-Cd-0.583_pp0_rep2,uoft,6,240624,Ag-0.417-Cd-0.583,pp0,2,,CO2R,50.0,3.031809003,33.80610601,45.8546169,0.131001963,0.010115485,79.8265549,20.1734451,Ag-0.498-Cd-0.502
934,uoft6_240624_Ag-0.417-Cd-0.583_pp0_rep2,uoft,6,240624,Ag-0.417-Cd-0.583,pp0,2,,CO2R,100.0,3.260461003,26.8794074,48.63948919,0.083665119,0.007586614,75.62497705,24.37502295,Ag-0.498-Cd-0.502
935,uoft6_240624_Ag-0.417-Cd-0.583_pp0_rep2,uoft,6,240624,Ag-0.417-Cd-0.583,pp0,2,,CO2R,200.0,3.628743917,49.16957877,18.293222,0.099352329,0.007165135,67.58488841,32.41511159,Ag-0.498-Cd-0.502
936,uoft6_240624_Ag-0.714-Cd-0.286_pp0_rep1,uoft,6,240624,Ag-0.714-Cd-0.286,pp0,1,,CO2R,50.0,2.928457462,39.78112118,40.38801572,0.182742234,0.03203237,80.40862605,19.59137395,Ag-0.728-Cd-0.272
937,uoft6_240624_Ag-0.714-Cd-0.286_pp0_rep1,uoft,6,240624,Ag-0.714-Cd-0.286,pp0,1,,CO2R,100.0,3.1154271,34.15137375,41.99410609,0.106783113,0.016437663,76.28649509,23.71350491,Ag-0.728-Cd-0.272
938,uoft6_240624_Ag-0.714-Cd-0.286_pp0_rep1,uoft,6,240624,Ag-0.714-Cd-0.286,pp0,1,,HER,50.0,2.73115381,,,,,,,Ag-0.728-Cd-0.272
939,uoft6_240624_Ag-0.714-Cd-0.286_pp0_rep1,uoft,6,240624,Ag-0.714-Cd-0.286,pp0,1,,CO2R,150.0,3.265963322,29.64950093,43.43811395,0.084032072,0.016859142,73.20300529,26.79699471,Ag-0.728-Cd-0.272
940,uoft6_240624_Ag-0.714-Cd-0.286_pp0_rep1,uoft,6,240624,Ag-0.714-Cd-0.286,pp0,1,,CO2R,300.0,3.620541252,56.36422608,17.91011788,0.121828156,0.055354182,74.46223593,25.53776407,Ag-0.728-Cd-0.272
941,uoft6_240624_Ag-0.714-Cd-0.286_pp0_rep1,uoft,6,240624,Ag-0.714-Cd-0.286,pp0,1,,CO2R,200.0,3.38812598,28.99589864,43.05869352,0.082013834,0.027185366,72.17516005,27.82483995,Ag-0.728-Cd-0.272
942,uoft6_240624_Ag-0.714-Cd-0.286_pp0_rep2,uoft,6,240624,Ag-0.714-Cd-0.286,pp0,2,,CO2R,100.0,3.26780602,20.94896315,46.22298625,0.042382988,0.00295035,67.22321423,32.77678577,Ag-0.728-Cd-0.272
943,uoft6_240624_Ag-0.714-Cd-0.286_pp0_rep2,uoft,6,240624,Ag-0.714-Cd-0.286,pp0,2,,CO2R,150.0,3.467052827,20.54866183,46.58153242,0.037796085,0.002528871,67.17612116,32.82387884,Ag-0.728-Cd-0.272
944,uoft6_240624_Ag-0.714-Cd-0.286_pp0_rep2,uoft,6,240624,Ag-0.714-Cd-0.286,pp0,2,,HER,50.0,2.987990752,,,,,,,Ag-0.728-Cd-0.272
945,uoft6_240624_Ag-0.714-Cd-0.286_pp0_rep2,uoft,6,240624,Ag-0.714-Cd-0.286,pp0,2,,CO2R,200.0,3.695776924,39.98106259,27.16355599,0.069078766,0.004214785,67.2275508,32.7724492,Ag-0.728-Cd-0.272
946,uoft6_240624_Ag-0.714-Cd-0.286_pp0_rep2,uoft,6,240624,Ag-0.714-Cd-0.286,pp0,2,,CO2R,300.0,3.908390382,76.70614577,4.749508841,0.068987028,0.003231336,81.53644068,18.46355932,Ag-0.728-Cd-0.272
947,uoft6_240624_Ag-0.714-Cd-0.286_pp0_rep2,uoft,6,240624,Ag-0.714-Cd-0.286,pp0,2,,CO2R,50.0,3.023659123,25.34390759,48.34479371,0.06605141,0.0,73.7666157,26.2333843,Ag-0.728-Cd-0.272
948,uoft6_240624_Ag-0.714-Cd-0.286_pp0_rep3,uoft,6,240624,Ag-0.714-Cd-0.286,pp0,3,,CO2R,150.0,3.465270279,15.89152315,47.6129666,0.040731703,0.003652814,63.55414671,36.44585329,Ag-0.728-Cd-0.272
949,uoft6_240624_Ag-0.714-Cd-0.286_pp0_rep3,uoft,6,240624,Ag-0.714-Cd-0.286,pp0,3,,CO2R,50.0,3.049063435,27.97170897,49.19941061,0.078160835,0.008429571,77.26957297,22.73042703,Ag-0.728-Cd-0.272
950,uoft6_240624_Ag-0.714-Cd-0.286_pp0_rep3,uoft,6,240624,Ag-0.714-Cd-0.286,pp0,3,,CO2R,100.0,3.275014346,21.59367218,47.74066798,0.0522907,0.005057743,69.39959726,30.60040274,Ag-0.728-Cd-0.272
951,uoft6_240624_Ag-0.714-Cd-0.286_pp0_rep3,uoft,6,240624,Ag-0.714-Cd-0.286,pp0,3,,HER,50.0,3.018585628,,,,,,,Ag-0.728-Cd-0.272
952,uoft6_240624_Ag-0.714-Cd-0.286_pp0_rep3,uoft,6,240624,Ag-0.714-Cd-0.286,pp0,3,,CO2R,300.0,3.801175991,70.0397581,2.784872299,0.052474176,0.002669364,72.88652925,27.11347075,Ag-0.728-Cd-0.272
953,uoft6_240624_Ag-0.714-Cd-0.286_pp0_rep3,uoft,6,240624,Ag-0.714-Cd-0.286,pp0,3,,CO2R,200.0,3.625964977,59.19332901,11.44523576,0.076234336,0.004004046,70.72868897,29.27131103,Ag-0.728-Cd-0.272
954,uoft6_240624_Au-0.7-Cd-0.3_pp0_rep1,uoft,6,240624,Au-0.7-Cd-0.3,pp0,1,,HER,50.0,2.827041322,,,,,,,Au-0.614-Cd-0.386
955,uoft6_240624_Au-0.7-Cd-0.3_pp0_rep1,uoft,6,240624,Au-0.7-Cd-0.3,pp0,1,,CO2R,300.0,3.650774435,77.55843395,3.973477407,0.029723135,0.001685914,81.56892237,18.43107763,Au-0.614-Cd-0.386
956,uoft6_240624_Au-0.7-Cd-0.3_pp0_rep1,uoft,6,240624,Au-0.7-Cd-0.3,pp0,1,,CO2R,200.0,3.555469963,62.71882651,16.99287819,0.067152267,0.004004046,79.79867832,20.20132168,Au-0.614-Cd-0.386
957,uoft6_240624_Au-0.7-Cd-0.3_pp0_rep1,uoft,6,240624,Au-0.7-Cd-0.3,pp0,1,,CO2R,50.0,2.982690761,58.39921321,21.11493124,0.146413959,0.009272528,79.69454548,20.30545452,Au-0.614-Cd-0.386
958,uoft6_240624_Au-0.7-Cd-0.3_pp0_rep1,uoft,6,240624,Au-0.7-Cd-0.3,pp0,1,,CO2R,100.0,3.217151047,56.00493837,26.43418468,0.085316405,0.005057743,82.54729167,17.45270833,Au-0.614-Cd-0.386
959,uoft6_240624_Au-0.7-Cd-0.3_pp0_rep1,uoft,6,240624,Au-0.7-Cd-0.3,pp0,1,,CO2R,150.0,3.394179784,53.93458746,26.03143418,0.070454837,0.005057743,80.05768106,19.94231894,Au-0.614-Cd-0.386
960,uoft6_240624_Au-0.8-Cd-0.2_pp0_rep1,uoft,6,240624,Au-0.8-Cd-0.2,pp0,1,,CO2R,300.0,3.57108038,78.84952604,2.708742633,0.025319707,0.001404928,81.59043051,18.40956949,Au-0.8-Cd-0.2
961,uoft6_240624_Au-0.8-Cd-0.2_pp0_rep1,uoft,6,240624,Au-0.8-Cd-0.2,pp0,1,,CO2R,50.0,2.89375799,66.05662391,15.20628684,0.112287397,0.009272528,81.4101738,18.5898262,Au-0.8-Cd-0.2
962,uoft6_240624_Au-0.8-Cd-0.2_pp0_rep1,uoft,6,240624,Au-0.8-Cd-0.2,pp0,1,,CO2R,200.0,3.460409194,67.93927473,9.275540275,0.058070198,0.004004046,77.29245941,22.70754059,Au-0.8-Cd-0.2
963,uoft6_240624_Au-0.8-Cd-0.2_pp0_rep1,uoft,6,240624,Au-0.8-Cd-0.2,pp0,1,,HER,50.0,2.731677182,,,,,,,Au-0.8-Cd-0.2
964,uoft6_240624_Au-0.8-Cd-0.2_pp0_rep1,uoft,6,240624,Au-0.8-Cd-0.2,pp0,1,,CO2R,100.0,3.102589635,63.1500973,17.76277014,0.071555694,0.004636264,81.00833675,18.99166325,Au-0.8-Cd-0.2
965,uoft6_240624_Au-0.8-Cd-0.2_pp0_rep1,uoft,6,240624,Au-0.8-Cd-0.2,pp0,1,,CO2R,150.0,3.272529106,61.23333822,17.34282908,0.057611508,0.004495771,78.65475094,21.34524906,Au-0.8-Cd-0.2
966,uoft6_240624_Au-0.8-Cd-0.2_pp0_rep2,uoft,6,240624,Au-0.8-Cd-0.2,pp0,2,,CO2R,100.0,3.242243143,63.00885141,14.62426326,0.094123259,0.006322178,77.7558032,22.2441968,Au-0.8-Cd-0.2
967,uoft6_240624_Au-0.8-Cd-0.2_pp0_rep2,uoft,6,240624,Au-0.8-Cd-0.2,pp0,2,,CO2R,50.0,3.004872206,69.32725104,12.36247544,0.144212245,0.010958442,81.88246328,18.11753672,Au-0.8-Cd-0.2
968,uoft6_240624_Au-0.8-Cd-0.2_pp0_rep2,uoft,6,240624,Au-0.8-Cd-0.2,pp0,2,,CO2R,150.0,3.461086804,57.48728787,11.91060904,0.096141497,0.007586614,69.5279872,30.4720128,Au-0.8-Cd-0.2
969,uoft6_240624_Au-0.8-Cd-0.2_pp0_rep2,uoft,6,240624,Au-0.8-Cd-0.2,pp0,2,,CO2R,300.0,3.635077136,78.69739898,2.060412574,0.021650184,0.001404928,80.78449147,19.21550853,Au-0.8-Cd-0.2
970,uoft6_240624_Au-0.8-Cd-0.2_pp0_rep2,uoft,6,240624,Au-0.8-Cd-0.2,pp0,2,,CO2R,200.0,3.579883458,72.66912888,5.245579568,0.053666771,0.003582568,77.98431506,22.01568494,Au-0.8-Cd-0.2
971,uoft6_240624_Au-0.8-Cd-0.2_pp0_rep2,uoft,6,240624,Au-0.8-Cd-0.2,pp0,2,,HER,50.0,2.809131157,,,,,,,Au-0.8-Cd-0.2
972,uoft6_240624_Au-0.8-Cd-0.2_pp0_rep3,uoft,6,240624,Au-0.8-Cd-0.2,pp0,3,,CO2R,100.0,3.205042824,66.53246563,18.67632613,0.073757408,0.006322178,85.30864298,14.69135702,Au-0.8-Cd-0.2
973,uoft6_240624_Au-0.8-Cd-0.2_pp0_rep3,uoft,6,240624,Au-0.8-Cd-0.2,pp0,3,,CO2R,200.0,3.542217209,78.15103894,6.663801572,0.046511201,0.002739611,84.87546002,15.12453998,Au-0.8-Cd-0.2
974,uoft6_240624_Au-0.8-Cd-0.2_pp0_rep3,uoft,6,240624,Au-0.8-Cd-0.2,pp0,3,,CO2R,50.0,2.962801671,64.99571031,16.85658153,0.124396822,0.010115485,82.02041593,17.97958407,Au-0.8-Cd-0.2
975,uoft6_240624_Au-0.8-Cd-0.2_pp0_rep3,uoft,6,240624,Au-0.8-Cd-0.2,pp0,3,,CO2R,300.0,3.62803397,76.96017912,2.387033399,0.022751041,0.001404928,79.37548758,20.62451242,Au-0.8-Cd-0.2
976,uoft6_240624_Au-0.8-Cd-0.2_pp0_rep3,uoft,6,240624,Au-0.8-Cd-0.2,pp0,3,,HER,50.0,2.734135099,,,,,,,Au-0.8-Cd-0.2
977,uoft6_240624_Au-0.8-Cd-0.2_pp0_rep3,uoft,6,240624,Au-0.8-Cd-0.2,pp0,3,,CO2R,150.0,3.393705276,68.88823788,14.80844794,0.058345412,0.004776757,83.7756253,16.2243747,Au-0.8-Cd-0.2
978,uoft6_240624_Au-0.833-Cd-0.167_pp0_rep1,uoft,6,240624,Au-0.833-Cd-0.167,pp0,1,,CO2R,150.0,3.358826269,55.14867438,21.83693517,0.021283232,0.001404928,77.01192251,22.98807749,Au-0.768-Cd-0.232
979,uoft6_240624_Au-0.833-Cd-0.167_pp0_rep1,uoft,6,240624,Au-0.833-Cd-0.167,pp0,1,,CO2R,100.0,3.182061751,56.2077047,28.7475442,0.022567565,0.001685914,84.98345671,15.01654329,Au-0.768-Cd-0.232
980,uoft6_240624_Au-0.833-Cd-0.167_pp0_rep1,uoft,6,240624,Au-0.833-Cd-0.167,pp0,1,,CO2R,50.0,2.931964179,63.10866517,31.90078585,0.028622278,0.0,95.0440048,4.955995202,Au-0.768-Cd-0.232
981,uoft6_240624_Au-0.833-Cd-0.167_pp0_rep1,uoft,6,240624,Au-0.833-Cd-0.167,pp0,1,,CO2R,300.0,3.697194183,72.66693172,2.861001965,0.021099756,0.001123943,75.55312313,24.44687687,Au-0.768-Cd-0.232
982,uoft6_240624_Au-0.833-Cd-0.167_pp0_rep1,uoft,6,240624,Au-0.833-Cd-0.167,pp0,1,,HER,50.0,2.840429554,,,,,,,Au-0.768-Cd-0.232
983,uoft6_240624_Au-0.833-Cd-0.167_pp0_rep1,uoft,6,240624,Au-0.833-Cd-0.167,pp0,1,,CO2R,200.0,3.581311728,72.55895708,8.737721022,0.02944792,0.001685914,81.33176627,18.66823373,Au-0.768-Cd-0.232
984,uoft6_240624_Au-0.833-Cd-0.167_pp0_rep2,uoft,6,240624,Au-0.833-Cd-0.167,pp0,2,,CO2R,150.0,3.274136482,62.3591203,24.56777996,0.017613709,0.001123943,86.94860366,13.05139634,Au-0.768-Cd-0.232
985,uoft6_240624_Au-0.833-Cd-0.167_pp0_rep2,uoft,6,240624,Au-0.833-Cd-0.167,pp0,2,,CO2R,200.0,3.466130339,64.30423319,15.26890963,0.028347063,0.001475175,79.60667224,20.39332776,Au-0.768-Cd-0.232
986,uoft6_240624_Au-0.833-Cd-0.167_pp0_rep2,uoft,6,240624,Au-0.833-Cd-0.167,pp0,2,,HER,50.0,2.796632884,,,,,,,Au-0.768-Cd-0.232
987,uoft6_240624_Au-0.833-Cd-0.167_pp0_rep2,uoft,6,240624,Au-0.833-Cd-0.167,pp0,2,,CO2R,300.0,3.664610399,75.90512461,5.12524558,0.02660404,0.001545421,81.06132063,18.93867937,Au-0.768-Cd-0.232
988,uoft6_240624_Au-0.833-Cd-0.167_pp0_rep2,uoft,6,240624,Au-0.833-Cd-0.167,pp0,2,,CO2R,50.0,2.905710538,52.93142773,30.25049116,0.029723135,0.0,83.21658494,16.78341506,Au-0.768-Cd-0.232
989,uoft6_240624_Au-0.833-Cd-0.167_pp0_rep2,uoft,6,240624,Au-0.833-Cd-0.167,pp0,2,,CO2R,100.0,3.118517854,59.07217142,28.59282908,0.018164138,0.0,87.68662467,12.31337533,Au-0.768-Cd-0.232
990,uoft6_240624_Au-0.889-Cd-0.111_pp0_rep1,uoft,6,240624,Au-0.889-Cd-0.111,pp0,1,,CO2R,200.0,3.640867821,68.33444935,9.754420432,0.094398473,0.005057743,78.20142471,21.79857529,Au-0.682-Cd-0.318
991,uoft6_240624_Au-0.889-Cd-0.111_pp0_rep1,uoft,6,240624,Au-0.889-Cd-0.111,pp0,1,,CO2R,300.0,3.739969229,70.84873088,5.203831041,0.046419463,0.002247886,76.10617218,23.89382782,Au-0.682-Cd-0.318
992,uoft6_240624_Au-0.889-Cd-0.111_pp0_rep1,uoft,6,240624,Au-0.889-Cd-0.111,pp0,1,,CO2R,150.0,3.444405854,33.47716002,36.58644401,0.038896941,0.002809857,70.11025373,29.88974627,Au-0.682-Cd-0.318
993,uoft6_240624_Au-0.889-Cd-0.111_pp0_rep1,uoft,6,240624,Au-0.889-Cd-0.111,pp0,1,,CO2R,50.0,2.992021585,27.50340036,48.22691552,0.053941985,0.004214785,75.79835847,24.20164153,Au-0.682-Cd-0.318
994,uoft6_240624_Au-0.889-Cd-0.111_pp0_rep1,uoft,6,240624,Au-0.889-Cd-0.111,pp0,1,,CO2R,100.0,3.218734243,27.35524912,48.521611,0.038529989,0.00295035,75.92476624,24.07523376,Au-0.682-Cd-0.318
995,uoft6_240624_Au-0.889-Cd-0.111_pp0_rep1,uoft,6,240624,Au-0.889-Cd-0.111,pp0,1,,HER,50.0,2.970223397,,,,,,,Au-0.682-Cd-0.318
996,uoft6_240624_Au-0.889-Cd-0.111_pp0_rep2,uoft,6,240624,Au-0.889-Cd-0.111,pp0,2,,CO2R,200.0,3.531823757,50.42038963,22.92730845,0.048988129,0.003371828,73.40549524,26.59450476,Au-0.682-Cd-0.318
997,uoft6_240624_Au-0.889-Cd-0.111_pp0_rep2,uoft,6,240624,Au-0.889-Cd-0.111,pp0,2,,CO2R,300.0,3.673318316,74.40561636,5.8521611,0.044768178,0.002528871,80.31067647,19.68932353,Au-0.682-Cd-0.318
998,uoft6_240624_Au-0.889-Cd-0.111_pp0_rep2,uoft,6,240624,Au-0.889-Cd-0.111,pp0,2,,CO2R,150.0,3.353292392,40.77381824,35.82023576,0.047336844,0.003371828,76.65069416,23.34930584,Au-0.682-Cd-0.318
999,uoft6_240624_Au-0.889-Cd-0.111_pp0_rep2,uoft,6,240624,Au-0.889-Cd-0.111,pp0,2,,CO2R,50.0,2.917889043,38.31718596,45.44204322,0.085866833,0.006743657,83.86567982,16.13432018,Au-0.682-Cd-0.318
1000,uoft6_240624_Au-0.889-Cd-0.111_pp0_rep2,uoft,6,240624,Au-0.889-Cd-0.111,pp0,2,,CO2R,100.0,3.160210917,34.23047145,43.11394892,0.063299268,0.004214785,77.42033737,22.57966263,Au-0.682-Cd-0.318
1001,uoft6_240624_Au-0.889-Cd-0.111_pp0_rep2,uoft,6,240624,Au-0.889-Cd-0.111,pp0,2,,HER,50.0,2.850407182,,,,,,,Au-0.682-Cd-0.318
1002,uoft6_240624_Au-0.889-Cd-0.111_pp0_rep3,uoft,6,240624,Au-0.889-Cd-0.111,pp0,3,,CO2R,200.0,3.626987296,40.46851786,28.71439096,0.055318056,0.011801399,69.2544769,30.7455231,Au-0.682-Cd-0.318
1003,uoft6_240624_Au-0.889-Cd-0.111_pp0_rep3,uoft,6,240624,Au-0.889-Cd-0.111,pp0,3,,CO2R,150.0,3.462500458,36.72895436,37.64243615,0.044401226,0.005338728,74.42673243,25.57326757,Au-0.682-Cd-0.318
1004,uoft6_240624_Au-0.889-Cd-0.111_pp0_rep3,uoft,6,240624,Au-0.889-Cd-0.111,pp0,3,,CO2R,300.0,3.837460859,64.24114336,10.27259332,0.087885071,0.019668999,74.62689271,25.37310729,Au-0.682-Cd-0.318
1005,uoft6_240624_Au-0.889-Cd-0.111_pp0_rep3,uoft,6,240624,Au-0.889-Cd-0.111,pp0,3,,CO2R,100.0,3.27908195,31.32520036,42.95923379,0.0522907,0.004214785,74.34785971,25.65214029,Au-0.682-Cd-0.318
1006,uoft6_240624_Au-0.889-Cd-0.111_pp0_rep3,uoft,6,240624,Au-0.889-Cd-0.111,pp0,3,,CO2R,50.0,3.031617983,39.26635837,45.81041257,0.064950553,0.004214785,85.15681068,14.84318932,Au-0.682-Cd-0.318
1007,uoft6_240624_Au-0.889-Cd-0.111_pp0_rep3,uoft,6,240624,Au-0.889-Cd-0.111,pp0,3,,HER,50.0,2.970841372,,,,,,,Au-0.682-Cd-0.318
1008,uoft6_240624_Cd-0.667-Tl-0.333_pp0_rep1,uoft,6,240624,Cd-0.667-Tl-0.333,pp0,1,,CO2R,300.0,3.788585159,56.83169767,2.175834971,0.06274884,0.003231336,59.08142147,40.91857853,Cd-0.892-Tl-0.108
1009,uoft6_240624_Cd-0.667-Tl-0.333_pp0_rep1,uoft,6,240624,Cd-0.667-Tl-0.333,pp0,1,,CO2R,200.0,3.556776947,21.46247044,16.26350688,0.058620626,0.004425525,37.798415,62.201585,Cd-0.892-Tl-0.108
1010,uoft6_240624_Cd-0.667-Tl-0.333_pp0_rep1,uoft,6,240624,Cd-0.667-Tl-0.333,pp0,1,,HER,50.0,3.077622289,,,,,,,Cd-0.892-Tl-0.108
1011,uoft6_240624_Cd-0.667-Tl-0.333_pp0_rep1,uoft,6,240624,Cd-0.667-Tl-0.333,pp0,1,,CO2R,50.0,3.082428645,34.70129109,16.66502947,0.160725098,0.013487313,51.56425894,48.43574106,Cd-0.892-Tl-0.108
1012,uoft6_240624_Cd-0.667-Tl-0.333_pp0_rep1,uoft,6,240624,Cd-0.667-Tl-0.333,pp0,1,,CO2R,100.0,3.315855458,28.66412773,17.28388998,0.10788397,0.009272528,46.08296868,53.91703132,Cd-0.892-Tl-0.108
1013,uoft6_240624_Cd-0.667-Tl-0.333_pp0_rep1,uoft,6,240624,Cd-0.667-Tl-0.333,pp0,1,,CO2R,150.0,3.457157246,25.21207809,17.35265226,0.077059978,0.006181685,42.66049405,57.33950595,Cd-0.892-Tl-0.108
1014,uoft6_240624_Cd-0.667-Tl-0.333_pp0_rep2,uoft,6,240624,Cd-0.667-Tl-0.333,pp0,2,,CO2R,200.0,3.617605724,31.18458223,13.6959725,0.096875401,0.007375875,45.00037616,54.99962384,Cd-0.892-Tl-0.108
1015,uoft6_240624_Cd-0.667-Tl-0.333_pp0_rep2,uoft,6,240624,Cd-0.667-Tl-0.333,pp0,2,,CO2R,50.0,3.087149203,44.6525351,16.67976424,0.217969653,0.017702099,61.60850295,38.39149705,Cd-0.892-Tl-0.108
1016,uoft6_240624_Cd-0.667-Tl-0.333_pp0_rep2,uoft,6,240624,Cd-0.667-Tl-0.333,pp0,2,,CO2R,300.0,3.79655513,70.31199648,2.929764244,0.076876502,0.003371828,73.33107106,26.66892894,Cd-0.892-Tl-0.108
1017,uoft6_240624_Cd-0.667-Tl-0.333_pp0_rep2,uoft,6,240624,Cd-0.667-Tl-0.333,pp0,2,,HER,50.0,3.016867818,,,,,,,Cd-0.892-Tl-0.108
1018,uoft6_240624_Cd-0.667-Tl-0.333_pp0_rep2,uoft,6,240624,Cd-0.667-Tl-0.333,pp0,2,,CO2R,100.0,3.33014103,37.35420285,17.67436149,0.149166101,0.012644356,55.21657222,44.78342778,Cd-0.892-Tl-0.108
1019,uoft6_240624_Cd-0.667-Tl-0.333_pp0_rep2,uoft,6,240624,Cd-0.667-Tl-0.333,pp0,2,,CO2R,150.0,3.49580295,33.12352215,16.39489194,0.113755206,0.009553514,49.66050587,50.33949413,Cd-0.892-Tl-0.108
1020,uoft6_240624_Cd-0.667-Tl-0.333_pp0_rep3,uoft,6,240624,Cd-0.667-Tl-0.333,pp0,3,,HER,50.0,2.993727843,,,,,,,Cd-0.892-Tl-0.108
1021,uoft6_240624_Cd-0.667-Tl-0.333_pp0_rep3,uoft,6,240624,Cd-0.667-Tl-0.333,pp0,3,,CO2R,100.0,3.307913425,28.91648706,21.00442043,0.116140396,0.008008092,50.06285045,49.93714955,Cd-0.892-Tl-0.108
1022,uoft6_240624_Cd-0.667-Tl-0.333_pp0_rep3,uoft,6,240624,Cd-0.667-Tl-0.333,pp0,3,,CO2R,50.0,3.066269797,38.0033062,20.23084479,0.178338807,0.014330271,58.45450036,41.54549964,Cd-0.892-Tl-0.108
1023,uoft6_240624_Cd-0.667-Tl-0.333_pp0_rep3,uoft,6,240624,Cd-0.667-Tl-0.333,pp0,3,,CO2R,200.0,3.625720326,25.33511896,16.10142436,0.071005266,0.005268482,41.52344432,58.47655568,Cd-0.892-Tl-0.108
1024,uoft6_240624_Cd-0.667-Tl-0.333_pp0_rep3,uoft,6,240624,Cd-0.667-Tl-0.333,pp0,3,,CO2R,300.0,3.856896296,66.32697901,2.138998035,0.075775645,0.0039338,68.55408944,31.44591056,Cd-0.892-Tl-0.108
1025,uoft6_240624_Cd-0.667-Tl-0.333_pp0_rep3,uoft,6,240624,Cd-0.667-Tl-0.333,pp0,3,,CO2R,150.0,3.500864807,27.6180711,19.46463654,0.085866833,0.006743657,47.18882876,52.81117124,Cd-0.892-Tl-0.108
1026,uoft7_240716_Ag-0.1-Au-0.5-Pd-0.4_pp0_rep1,uoft,7,240716,Ag-0.1-Au-0.5-Pd-0.4,pp0,1,,CO2R,100.0,3.18545785,75.30603277,15.69990177,0.054492413,0.003371828,91.07220172,8.927798275,Ag-0.238-Au-0.367-Pd-0.394
1027,uoft7_240716_Ag-0.1-Au-0.5-Pd-0.4_pp0_rep1,uoft,7,240716,Ag-0.1-Au-0.5-Pd-0.4,pp0,1,,CO2R,50.0,2.910978555,66.38054782,19.11100196,0.048437701,0.0,85.54789615,14.45210385,Ag-0.238-Au-0.367-Pd-0.394
1028,uoft7_240716_Ag-0.1-Au-0.5-Pd-0.4_pp0_rep1,uoft,7,240716,Ag-0.1-Au-0.5-Pd-0.4,pp0,1,,CO2R,300.0,3.660528944,77.80137689,0.891453831,0.031924848,0.002247886,78.73112254,21.26887746,Ag-0.238-Au-0.367-Pd-0.394
1029,uoft7_240716_Ag-0.1-Au-0.5-Pd-0.4_pp0_rep1,uoft,7,240716,Ag-0.1-Au-0.5-Pd-0.4,pp0,1,,CO2R,150.0,3.377419468,74.03754002,12.23477407,0.063115792,0.004214785,86.34722379,13.65277621,Ag-0.238-Au-0.367-Pd-0.394
1030,uoft7_240716_Ag-0.1-Au-0.5-Pd-0.4_pp0_rep1,uoft,7,240716,Ag-0.1-Au-0.5-Pd-0.4,pp0,1,,CO2R,200.0,3.545341704,76.60455335,7.485265226,0.075959122,0.00568996,84.18357778,15.81642222,Ag-0.238-Au-0.367-Pd-0.394
1031,uoft7_240716_Ag-0.1-Au-0.5-Pd-0.4_pp0_rep1,uoft,7,240716,Ag-0.1-Au-0.5-Pd-0.4,pp0,1,,HER,50.0,2.667648215,,,,,,,Ag-0.238-Au-0.367-Pd-0.394
1032,uoft7_240716_Ag-0.1-Au-0.5-Pd-0.4_pp0_rep2,uoft,7,240716,Ag-0.1-Au-0.5-Pd-0.4,pp0,2,,CO2R,100.0,3.287225159,78.30923434,15.71463654,0.044034273,0.00295035,94.07629271,5.923707292,Ag-0.238-Au-0.367-Pd-0.394
1033,uoft7_240716_Ag-0.1-Au-0.5-Pd-0.4_pp0_rep2,uoft,7,240716,Ag-0.1-Au-0.5-Pd-0.4,pp0,2,,HER,50.0,2.677415992,,,,,,,Ag-0.238-Au-0.367-Pd-0.394
1034,uoft7_240716_Ag-0.1-Au-0.5-Pd-0.4_pp0_rep2,uoft,7,240716,Ag-0.1-Au-0.5-Pd-0.4,pp0,2,,CO2R,150.0,3.5162071,76.5406265,8.654223969,0.06605141,0.004776757,85.27325777,14.72674223,Ag-0.238-Au-0.367-Pd-0.394
1035,uoft7_240716_Ag-0.1-Au-0.5-Pd-0.4_pp0_rep2,uoft,7,240716,Ag-0.1-Au-0.5-Pd-0.4,pp0,2,,CO2R,300.0,3.726480037,80.43440959,1.532416503,0.044217749,0.003793307,82.01994482,17.98005518,Ag-0.238-Au-0.367-Pd-0.394
1036,uoft7_240716_Ag-0.1-Au-0.5-Pd-0.4_pp0_rep2,uoft,7,240716,Ag-0.1-Au-0.5-Pd-0.4,pp0,2,,CO2R,200.0,3.549357412,86.63771998,1.797642436,0.042933417,0.002528871,88.48601476,11.51398524,Ag-0.238-Au-0.367-Pd-0.394
1037,uoft7_240716_Ag-0.1-Au-0.5-Pd-0.4_pp0_rep2,uoft,7,240716,Ag-0.1-Au-0.5-Pd-0.4,pp0,2,,CO2R,50.0,2.979426827,72.07683777,21.43909627,0.035227419,0.0,93.55709294,6.442907057,Ag-0.238-Au-0.367-Pd-0.394
1038,uoft7_240716_Ag-0.1-Au-0.5-Pd-0.4_pp0_rep3,uoft,7,240716,Ag-0.1-Au-0.5-Pd-0.4,pp0,3,,CO2R,300.0,3.651097043,83.55646697,0.50589391,0.022567565,0.001685914,84.08875629,15.91124371,Ag-0.238-Au-0.367-Pd-0.394
1039,uoft7_240716_Ag-0.1-Au-0.5-Pd-0.4_pp0_rep3,uoft,7,240716,Ag-0.1-Au-0.5-Pd-0.4,pp0,3,,CO2R,50.0,2.941509206,65.28950177,21.92534381,0.034126562,0.0,87.25490363,12.74509637,Ag-0.238-Au-0.367-Pd-0.394
1040,uoft7_240716_Ag-0.1-Au-0.5-Pd-0.4_pp0_rep3,uoft,7,240716,Ag-0.1-Au-0.5-Pd-0.4,pp0,3,,CO2R,150.0,3.468264269,75.49436063,10.57465619,0.092838926,0.005619714,86.17966797,13.82033203,Ag-0.238-Au-0.367-Pd-0.394
1041,uoft7_240716_Ag-0.1-Au-0.5-Pd-0.4_pp0_rep3,uoft,7,240716,Ag-0.1-Au-0.5-Pd-0.4,pp0,3,,CO2R,100.0,3.24079615,59.56621817,15.81777996,0.055042842,0.00295035,75.44891139,24.55108861,Ag-0.238-Au-0.367-Pd-0.394
1042,uoft7_240716_Ag-0.1-Au-0.5-Pd-0.4_pp0_rep3,uoft,7,240716,Ag-0.1-Au-0.5-Pd-0.4,pp0,3,,HER,50.0,2.651760355,,,,,,,Ag-0.238-Au-0.367-Pd-0.394
1043,uoft7_240716_Ag-0.1-Au-0.5-Pd-0.4_pp0_rep3,uoft,7,240716,Ag-0.1-Au-0.5-Pd-0.4,pp0,3,,CO2R,200.0,3.565780542,85.92144636,1.992878193,0.053391556,0.004004046,87.97814594,12.02185406,Ag-0.238-Au-0.367-Pd-0.394
1044,uoft7_240716_Au-0.556-Pd-0.444_pp0_rep1,uoft,7,240716,Au-0.556-Pd-0.444,pp0,1,,CO2R,150.0,3.461908096,85.62723639,1.360510806,0.079995597,0.005338728,87.08263782,12.91736218,Au-0.494-Pd-0.506
1045,uoft7_240716_Au-0.556-Pd-0.444_pp0_rep1,uoft,7,240716,Au-0.556-Pd-0.444,pp0,1,,CO2R,100.0,3.287696947,79.90813786,2.040766208,0.066601838,0.004214785,82.02713505,17.97286495,Au-0.494-Pd-0.506
1046,uoft7_240716_Au-0.556-Pd-0.444_pp0_rep1,uoft,7,240716,Au-0.556-Pd-0.444,pp0,1,,HER,50.0,2.712874479,,,,,,,Au-0.494-Pd-0.506
1047,uoft7_240716_Au-0.556-Pd-0.444_pp0_rep1,uoft,7,240716,Au-0.556-Pd-0.444,pp0,1,,CO2R,300.0,3.637286219,83.43258909,0.0,0.020732804,0.001404928,83.45719828,16.54280172,Au-0.494-Pd-0.506
1048,uoft7_240716_Au-0.556-Pd-0.444_pp0_rep1,uoft,7,240716,Au-0.556-Pd-0.444,pp0,1,,CO2R,50.0,3.012429003,83.24719078,3.831041257,0.050639414,0.0,87.13776868,12.86223132,Au-0.494-Pd-0.506
1049,uoft7_240716_Au-0.556-Pd-0.444_pp0_rep1,uoft,7,240716,Au-0.556-Pd-0.444,pp0,1,,CO2R,200.0,3.553065302,87.30188956,0.412573674,0.048162486,0.002739611,87.77006109,12.22993891,Au-0.494-Pd-0.506
1050,uoft7_240716_Au-0.556-Pd-0.444_pp0_rep2,uoft,7,240716,Au-0.556-Pd-0.444,pp0,2,,CO2R,300.0,3.709336688,79.22429848,0.726915521,0.022751041,0.001404928,79.97850048,20.02149952,Au-0.494-Pd-0.506
1051,uoft7_240716_Au-0.556-Pd-0.444_pp0_rep2,uoft,7,240716,Au-0.556-Pd-0.444,pp0,2,,HER,50.0,2.571850603,,,,,,,Au-0.494-Pd-0.506
1052,uoft7_240716_Au-0.556-Pd-0.444_pp0_rep2,uoft,7,240716,Au-0.556-Pd-0.444,pp0,2,,CO2R,200.0,3.580166987,78.81583628,5.205058939,0.035227419,0.002318132,84.06387797,15.93612203,Au-0.494-Pd-0.506
1053,uoft7_240716_Au-0.556-Pd-0.444_pp0_rep2,uoft,7,240716,Au-0.556-Pd-0.444,pp0,2,,CO2R,100.0,3.220052399,63.61526711,19.97298625,0.023668422,0.0,83.61538182,16.38461818,Au-0.494-Pd-0.506
1054,uoft7_240716_Au-0.556-Pd-0.444_pp0_rep2,uoft,7,240716,Au-0.556-Pd-0.444,pp0,2,,CO2R,50.0,2.90626299,53.00048128,31.14931238,0.014311139,0.0,84.16805913,15.83194087,Au-0.494-Pd-0.506
1055,uoft7_240716_Au-0.556-Pd-0.444_pp0_rep2,uoft,7,240716,Au-0.556-Pd-0.444,pp0,2,,CO2R,150.0,3.422303233,65.26690243,11.11984283,0.030823991,0.001685914,76.42320949,23.57679051,Au-0.494-Pd-0.506
1056,uoft7_240716_Au-0.556-Pd-0.444_pp0_rep3,uoft,7,240716,Au-0.556-Pd-0.444,pp0,3,,CO2R,200.0,3.57217401,86.85963297,0.935658153,0.034952204,0.002107393,87.83704648,12.16295352,Au-0.494-Pd-0.506
1057,uoft7_240716_Au-0.556-Pd-0.444_pp0_rep3,uoft,7,240716,Au-0.556-Pd-0.444,pp0,3,,HER,50.0,2.695134926,,,,,,,Au-0.494-Pd-0.506
1058,uoft7_240716_Au-0.556-Pd-0.444_pp0_rep3,uoft,7,240716,Au-0.556-Pd-0.444,pp0,3,,CO2R,100.0,3.282633877,94.70191885,3.985756385,0.036878704,0.002107393,98.73209853,1.267901466,Au-0.494-Pd-0.506
1059,uoft7_240716_Au-0.556-Pd-0.444_pp0_rep3,uoft,7,240716,Au-0.556-Pd-0.444,pp0,3,,CO2R,50.0,2.996006654,92.90213229,7.264243615,0.028622278,0.0,100.2009297,-0.200929674,Au-0.494-Pd-0.506
1060,uoft7_240716_Au-0.556-Pd-0.444_pp0_rep3,uoft,7,240716,Au-0.556-Pd-0.444,pp0,3,,CO2R,300.0,3.675965668,73.6278223,0.0,0.020182375,0.001123943,73.65160007,26.34839993,Au-0.494-Pd-0.506
1061,uoft7_240716_Au-0.556-Pd-0.444_pp0_rep3,uoft,7,240716,Au-0.556-Pd-0.444,pp0,3,,CO2R,150.0,3.468034425,88.33915755,1.876227898,0.041465607,0.002528871,90.26399331,9.736006695,Au-0.494-Pd-0.506
1062,uoft7_240716_Au-0.667-Pd-0.333_pp0_rep1,uoft,7,240716,Au-0.667-Pd-0.333,pp0,1,,CO2R,50.0,2.997251485,97.69193748,5.613948919,0.04513513,0.0,103.3589302,-3.35893018,Au-0.659-Pd-0.341
1063,uoft7_240716_Au-0.667-Pd-0.333_pp0_rep1,uoft,7,240716,Au-0.667-Pd-0.333,pp0,1,,HER,50.0,2.758276008,,,,,,,Au-0.659-Pd-0.341
1064,uoft7_240716_Au-0.667-Pd-0.333_pp0_rep1,uoft,7,240716,Au-0.667-Pd-0.333,pp0,1,,CO2R,100.0,3.269638721,87.60321413,2.770137525,0.053391556,0.003371828,90.43654082,9.56345918,Au-0.659-Pd-0.341
1065,uoft7_240716_Au-0.667-Pd-0.333_pp0_rep1,uoft,7,240716,Au-0.667-Pd-0.333,pp0,1,,CO2R,150.0,3.448839661,93.06367574,1.895874263,0.066785315,0.0039338,95.03718919,4.962810808,Au-0.659-Pd-0.341
1066,uoft7_240716_Au-0.667-Pd-0.333_pp0_rep1,uoft,7,240716,Au-0.667-Pd-0.333,pp0,1,,CO2R,200.0,3.593642478,87.23817196,1.152996071,0.078436049,0.005479221,88.48422769,11.51577231,Au-0.659-Pd-0.341
1067,uoft7_240716_Au-0.667-Pd-0.333_pp0_rep1,uoft,7,240716,Au-0.667-Pd-0.333,pp0,1,,CO2R,300.0,3.723475543,85.75132353,0.0,0.034310038,0.002247886,85.79101196,14.20898804,Au-0.659-Pd-0.341
1068,uoft7_240716_Au-0.667-Pd-0.333_pp0_rep2,uoft,7,240716,Au-0.667-Pd-0.333,pp0,2,,CO2R,100.0,3.292960555,87.8053527,1.473477407,0.048988129,0.00295035,89.33620578,10.66379422,Au-0.659-Pd-0.341
1069,uoft7_240716_Au-0.667-Pd-0.333_pp0_rep2,uoft,7,240716,Au-0.667-Pd-0.333,pp0,2,,CO2R,300.0,3.689010977,84.54497897,0.0,0.014678091,0.000842957,84.56231242,15.43768758,Au-0.659-Pd-0.341
1070,uoft7_240716_Au-0.667-Pd-0.333_pp0_rep2,uoft,7,240716,Au-0.667-Pd-0.333,pp0,2,,CO2R,200.0,3.56966093,88.35370064,0.0,0.03137442,0.001685914,88.3907153,11.6092847,Au-0.659-Pd-0.341
1071,uoft7_240716_Au-0.667-Pd-0.333_pp0_rep2,uoft,7,240716,Au-0.667-Pd-0.333,pp0,2,,HER,50.0,2.747313537,,,,,,,Au-0.659-Pd-0.341
1072,uoft7_240716_Au-0.667-Pd-0.333_pp0_rep2,uoft,7,240716,Au-0.667-Pd-0.333,pp0,2,,CO2R,150.0,3.503645708,87.46154973,0.982318271,0.060547126,0.003090843,88.51541462,11.48458538,Au-0.659-Pd-0.341
1073,uoft7_240716_Au-0.667-Pd-0.333_pp0_rep2,uoft,7,240716,Au-0.667-Pd-0.333,pp0,2,,CO2R,50.0,2.98476801,86.9986817,2.445972495,0.04183256,0.0,89.49241825,10.50758175,Au-0.659-Pd-0.341
1074,uoft7_240716_Au-0.667-Pd-0.333_pp0_rep3,uoft,7,240716,Au-0.667-Pd-0.333,pp0,3,,CO2R,100.0,3.27316402,90.84559208,2.018664047,0.045685559,0.00295035,92.91832924,7.081670762,Au-0.659-Pd-0.341
1075,uoft7_240716_Au-0.667-Pd-0.333_pp0_rep3,uoft,7,240716,Au-0.667-Pd-0.333,pp0,3,,CO2R,300.0,3.649011312,74.64458348,0.0,0.011925949,0.000702464,74.65869477,25.34130523,Au-0.659-Pd-0.341
1076,uoft7_240716_Au-0.667-Pd-0.333_pp0_rep3,uoft,7,240716,Au-0.667-Pd-0.333,pp0,3,,CO2R,150.0,3.470855113,86.40021762,1.277013752,0.055776746,0.004214785,87.74348393,12.25651607,Au-0.659-Pd-0.341
1077,uoft7_240716_Au-0.667-Pd-0.333_pp0_rep3,uoft,7,240716,Au-0.667-Pd-0.333,pp0,3,,CO2R,50.0,2.965394312,88.17384754,3.565815324,0.038529989,0.0,91.78412434,8.215875657,Au-0.659-Pd-0.341
1078,uoft7_240716_Au-0.667-Pd-0.333_pp0_rep3,uoft,7,240716,Au-0.667-Pd-0.333,pp0,3,,CO2R,200.0,3.544693834,86.15403126,0.0,0.030823991,0.001896653,86.19045909,13.80954091,Au-0.659-Pd-0.341
1079,uoft7_240716_Au-0.667-Pd-0.333_pp0_rep3,uoft,7,240716,Au-0.667-Pd-0.333,pp0,3,,HER,50.0,2.655198529,,,,,,,Au-0.659-Pd-0.341
1080,uoft7_240716_Cu-0.667-Rh-0.333_pp0_rep1,uoft,7,240716,Cu-0.667-Rh-0.333,pp0,1,,CO2R,150.0,3.297060382,50.9322229,10.06385069,0.011375521,0.093287252,61.10073636,38.89926364,Cu-0.694-Rh-0.306
1081,uoft7_240716_Cu-0.667-Rh-0.333_pp0_rep1,uoft,7,240716,Cu-0.667-Rh-0.333,pp0,1,,CO2R,50.0,2.845462063,49.83531775,1.81237721,0.007705998,0.0,51.65540096,48.34459904,Cu-0.694-Rh-0.306
1082,uoft7_240716_Cu-0.667-Rh-0.333_pp0_rep1,uoft,7,240716,Cu-0.667-Rh-0.333,pp0,1,,CO2R,100.0,3.118097814,49.6965829,5.21611002,0.004403427,0.004214785,54.92131113,45.07868887,Cu-0.694-Rh-0.306
1083,uoft7_240716_Cu-0.667-Rh-0.333_pp0_rep1,uoft,7,240716,Cu-0.667-Rh-0.333,pp0,1,,CO2R,200.0,3.454023249,60.14061813,6.895874263,0.231730363,2.172089691,69.44401963,30.55598037,Cu-0.694-Rh-0.306
1084,uoft7_240716_Cu-0.667-Rh-0.333_pp0_rep1,uoft,7,240716,Cu-0.667-Rh-0.333,pp0,1,,HER,50.0,2.438583719,,,,,,,Cu-0.694-Rh-0.306
1085,uoft7_240716_Cu-0.667-Rh-0.333_pp0_rep1,uoft,7,240716,Cu-0.667-Rh-0.333,pp0,1,,CO2R,300.0,3.579377322,78.76310448,0.3978389,0.096324973,0.398578212,79.65650562,20.34349438,Cu-0.694-Rh-0.306
1086,uoft7_240716_Cu-0.667-Rh-0.333_pp0_rep2,uoft,7,240716,Cu-0.667-Rh-0.333,pp0,2,,CO2R,50.0,2.789749379,61.36474921,6.203339882,0.008806855,0.0,67.57689595,32.42310405,Cu-0.694-Rh-0.306
1087,uoft7_240716_Cu-0.667-Rh-0.333_pp0_rep2,uoft,7,240716,Cu-0.667-Rh-0.333,pp0,2,,CO2R,300.0,3.597508827,79.14143422,0.50589391,0.0522907,0.145550591,79.84599324,20.15400676,Cu-0.694-Rh-0.306
1088,uoft7_240716_Cu-0.667-Rh-0.333_pp0_rep2,uoft,7,240716,Cu-0.667-Rh-0.333,pp0,2,,HER,50.0,2.390405901,,,,,,,Cu-0.694-Rh-0.306
1089,uoft7_240716_Cu-0.667-Rh-0.333_pp0_rep2,uoft,7,240716,Cu-0.667-Rh-0.333,pp0,2,,CO2R,100.0,3.003919289,49.90939338,9.577603143,0.006054713,0.00295035,59.49699016,40.50300984,Cu-0.694-Rh-0.306
1090,uoft7_240716_Cu-0.667-Rh-0.333_pp0_rep2,uoft,7,240716,Cu-0.667-Rh-0.333,pp0,2,,CO2R,200.0,3.442882947,63.73893574,6.814833006,0.354200686,1.831113546,72.7430373,27.2569627,Cu-0.694-Rh-0.306
1091,uoft7_240716_Cu-0.667-Rh-0.333_pp0_rep2,uoft,7,240716,Cu-0.667-Rh-0.333,pp0,2,,CO2R,150.0,3.207605983,48.24122706,13.37917485,0.013944187,0.071651353,61.70665651,38.29334349,Cu-0.694-Rh-0.306
1092,uoft7_240716_Cu-0.667-Rh-0.333_pp0_rep3,uoft,7,240716,Cu-0.667-Rh-0.333,pp0,3,,CO2R,150.0,3.232813914,47.94994664,10.89390963,0.044401226,0.329596224,59.2188423,40.7811577,Cu-0.694-Rh-0.306
1093,uoft7_240716_Cu-0.667-Rh-0.333_pp0_rep3,uoft,7,240716,Cu-0.667-Rh-0.333,pp0,3,,CO2R,200.0,3.403868615,56.4264789,6.162819253,0.674274811,3.474036922,66.74378852,33.25621148,Cu-0.694-Rh-0.306
1094,uoft7_240716_Cu-0.667-Rh-0.333_pp0_rep3,uoft,7,240716,Cu-0.667-Rh-0.333,pp0,3,,CO2R,50.0,2.741758346,52.12915106,0.0,0.013210282,0.0,52.14236134,47.85763866,Cu-0.694-Rh-0.306
1095,uoft7_240716_Cu-0.667-Rh-0.333_pp0_rep3,uoft,7,240716,Cu-0.667-Rh-0.333,pp0,3,,HER,50.0,2.390465901,,,,,,,Cu-0.694-Rh-0.306
1096,uoft7_240716_Cu-0.667-Rh-0.333_pp0_rep3,uoft,7,240716,Cu-0.667-Rh-0.333,pp0,3,,CO2R,300.0,3.533516399,73.18295005,0.469056974,0.178705759,0.448312681,74.28034358,25.71965642,Cu-0.694-Rh-0.306
