Repository: FAIR-Chem/fairchem

## File overview
|Name | Description |
|---   |---    |
|`ExpDataDump_YYMMDD.csv`  | Raw experimental testing data for all samples. |
|`ExpDataDump_YYMMDD_clean.csv` | Experimental testing data excluding problematic samples (missing XRF, missing computational) directly used for downstream predictions. |
|`XRDDataDump-YYMMDD.csv` | XRD information for experimental samples. |
|`XRFDataDump-YYMMDD.csv` | XRF information for experimental samples. |

File: src/fairchem/applications/ocx/data/experimental_data/ExpDataDump_241113_clean.csv (part 6 of 13)
0,uoft4_240405_Ag-0.125-Cu-0.125-Pd-0.75_pp0_rep1,uoft,4,240405,Ag-0.125-Cu-0.125-Pd-0.75,pp0,1,,CO2R,300.0,3.546526605,61.60915692,20.26031434,0.021283232,0.012925342,81.90615129,18.09384871,Ag-0.129-Cu-0.083-Pd-0.788
1,uoft4_240405_Ag-0.125-Cu-0.125-Pd-0.75_pp0_rep1,uoft,4,240405,Ag-0.125-Cu-0.125-Pd-0.75,pp0,1,,CO2R,200.0,3.308212718,23.04756325,60.06630648,0.01568721,0.001685914,83.13371431,16.86628569,Ag-0.129-Cu-0.083-Pd-0.788
2,uoft4_240405_Ag-0.125-Cu-0.125-Pd-0.75_pp0_rep1,uoft,4,240405,Ag-0.125-Cu-0.125-Pd-0.75,pp0,1,,CO2R,150.0,3.161059159,30.51790161,59.28781925,0.013210282,0.0,89.82123784,10.17876216,Ag-0.129-Cu-0.083-Pd-0.788
3,uoft4_240405_Ag-0.125-Cu-0.125-Pd-0.75_pp0_rep1,uoft,4,240405,Ag-0.125-Cu-0.125-Pd-0.75,pp0,1,,HER,50.0,2.329372471,,,,,,,Ag-0.129-Cu-0.083-Pd-0.788
1097,uoft7_240716_Cu-0.667-Rh-0.333_pp0_rep3,uoft,7,240716,Cu-0.667-Rh-0.333,pp0,3,,CO2R,100.0,3.032015681,47.36759505,4.192043222,0.009357283,0.005479221,51.57447478,48.42552522,Cu-0.694-Rh-0.306
1098,uoft7_240716_Cu-0.833-Pd-0.167_pp0_rep1,uoft,7,240716,Cu-0.833-Pd-0.167,pp0,1,,CO2R,300.0,3.651870914,61.08309444,0.876719057,1.859347192,5.751496249,69.57955417,30.42044583,Cu-0.865-Pd-0.135
1099,uoft7_240716_Cu-0.833-Pd-0.167_pp0_rep1,uoft,7,240716,Cu-0.833-Pd-0.167,pp0,1,,CO2R,150.0,3.270432302,20.74661533,42.48526523,0.428233308,8.200567591,71.87518066,28.12481934,Cu-0.865-Pd-0.135
1100,uoft7_240716_Cu-0.833-Pd-0.167_pp0_rep1,uoft,7,240716,Cu-0.833-Pd-0.167,pp0,1,,CO2R,200.0,3.429037661,24.10439641,23.37303536,1.089573051,19.77176937,68.37411599,31.62588401,Cu-0.865-Pd-0.135
1101,uoft7_240716_Cu-0.833-Pd-0.167_pp0_rep1,uoft,7,240716,Cu-0.833-Pd-0.167,pp0,1,,HER,50.0,2.691385504,,,,,,,Cu-0.865-Pd-0.135
1102,uoft7_240716_Cu-0.833-Pd-0.167_pp0_rep1,uoft,7,240716,Cu-0.833-Pd-0.167,pp0,1,,CO2R,100.0,3.077912701,17.15729561,51.23280943,0.117791681,1.453679508,69.96503627,30.03496373,Cu-0.865-Pd-0.135
1103,uoft7_240716_Cu-0.833-Pd-0.167_pp0_rep1,uoft,7,240716,Cu-0.833-Pd-0.167,pp0,1,,CO2R,50.0,2.806263329,27.43685785,32.29862475,0.015411996,0.251201214,60.00407298,39.99592702,Cu-0.865-Pd-0.135
1104,uoft7_240716_Cu-0.833-Pd-0.167_pp0_rep2,uoft,7,240716,Cu-0.833-Pd-0.167,pp0,2,,CO2R,300.0,3.734691073,30.61081002,7.315815324,3.356879438,28.50473461,69.84096376,30.15903624,Cu-0.865-Pd-0.135
1105,uoft7_240716_Cu-0.833-Pd-0.167_pp0_rep2,uoft,7,240716,Cu-0.833-Pd-0.167,pp0,2,,CO2R,100.0,3.214777013,22.84542468,51.4759332,0.69519109,5.020652449,80.04511008,19.95488992,Cu-0.865-Pd-0.135
1106,uoft7_240716_Cu-0.833-Pd-0.167_pp0_rep2,uoft,7,240716,Cu-0.833-Pd-0.167,pp0,2,,CO2R,50.0,2.965746628,30.1349683,38.51669941,0.310441627,1.100901964,70.06597705,29.93402295,Cu-0.865-Pd-0.135
1107,uoft7_240716_Cu-0.833-Pd-0.167_pp0_rep2,uoft,7,240716,Cu-0.833-Pd-0.167,pp0,2,,CO2R,150.0,3.389031621,24.85258114,36.94007859,1.319560391,14.92090253,78.06310962,21.93689038,Cu-0.865-Pd-0.135
1108,uoft7_240716_Cu-0.833-Pd-0.167_pp0_rep2,uoft,7,240716,Cu-0.833-Pd-0.167,pp0,2,,HER,50.0,2.792629934,,,,,,,Cu-0.865-Pd-0.135
1109,uoft7_240716_Cu-0.833-Pd-0.167_pp0_rep2,uoft,7,240716,Cu-0.833-Pd-0.167,pp0,2,,CO2R,200.0,3.527007429,27.53949654,22.69155206,1.949342238,22.38809745,74.61297447,25.38702553,Cu-0.865-Pd-0.135
1110,uoft7_240716_Cu-0.833-Pd-0.167_pp0_rep3,uoft,7,240716,Cu-0.833-Pd-0.167,pp0,3,,HER,50.0,2.610193653,,,,,,,Cu-0.865-Pd-0.135
1111,uoft7_240716_Cu-0.833-Pd-0.167_pp0_rep3,uoft,7,240716,Cu-0.833-Pd-0.167,pp0,3,,CO2R,150.0,3.413900355,20.80939128,37.12671906,2.902225566,16.67284835,77.54150077,22.45849923,Cu-0.865-Pd-0.135
1112,uoft7_240716_Cu-0.833-Pd-0.167_pp0_rep3,uoft,7,240716,Cu-0.833-Pd-0.167,pp0,3,,CO2R,100.0,3.201986704,19.94266463,45.72937132,1.169109957,5.317794824,72.16684938,27.83315062,Cu-0.865-Pd-0.135
1113,uoft7_240716_Cu-0.833-Pd-0.167_pp0_rep3,uoft,7,240716,Cu-0.833-Pd-0.167,pp0,3,,CO2R,50.0,2.888126841,23.20450313,25.85952849,0.104581399,0.590912923,49.76249168,50.23750832,Cu-0.865-Pd-0.135
1114,uoft7_240716_Cu-0.833-Pd-0.167_pp0_rep3,uoft,7,240716,Cu-0.833-Pd-0.167,pp0,3,,CO2R,300.0,3.775455688,28.55259579,8.416011788,5.736748436,26.74562365,69.49134675,30.50865325,Cu-0.865-Pd-0.135
1115,uoft7_240716_Cu-0.833-Pd-0.167_pp0_rep3,uoft,7,240716,Cu-0.833-Pd-0.167,pp0,3,,CO2R,200.0,3.567097804,20.36012471,23.03045187,3.7112636,21.83638203,68.9767769,31.0232231,Cu-0.865-Pd-0.135
1116,uoft7_240716_Cu-0.875-Pd-0.125_pp0_rep1,uoft,7,240716,Cu-0.875-Pd-0.125,pp0,1,,CO2R,50.0,2.965746628,30.1349683,38.51669941,0.310441627,1.100901964,70.06597705,29.93402295,Cu-0.896-Pd-0.104
1117,uoft7_240716_Cu-0.875-Pd-0.125_pp0_rep1,uoft,7,240716,Cu-0.875-Pd-0.125,pp0,1,,CO2R,100.0,3.214777013,22.84542468,51.4759332,0.69519109,5.020652449,80.04511008,19.95488992,Cu-0.896-Pd-0.104
1118,uoft7_240716_Cu-0.875-Pd-0.125_pp0_rep1,uoft,7,240716,Cu-0.875-Pd-0.125,pp0,1,,HER,50.0,2.792629934,,,,,,,Cu-0.896-Pd-0.104
1119,uoft7_240716_Cu-0.875-Pd-0.125_pp0_rep1,uoft,7,240716,Cu-0.875-Pd-0.125,pp0,1,,CO2R,150.0,3.389031621,24.85258114,36.94007859,1.319560391,14.92090253,78.06310962,21.93689038,Cu-0.896-Pd-0.104
1120,uoft7_240716_Cu-0.875-Pd-0.125_pp0_rep1,uoft,7,240716,Cu-0.875-Pd-0.125,pp0,1,,CO2R,300.0,3.734691073,30.61081002,7.315815324,3.356879438,28.50473461,69.84096376,30.15903624,Cu-0.896-Pd-0.104
1121,uoft7_240716_Cu-0.875-Pd-0.125_pp0_rep1,uoft,7,240716,Cu-0.875-Pd-0.125,pp0,1,,CO2R,200.0,3.527007429,27.53949654,22.69155206,1.949342238,22.38809745,74.61297447,25.38702553,Cu-0.896-Pd-0.104
1122,uoft7_240716_Cu-0.875-Pd-0.125_pp0_rep2,uoft,7,240716,Cu-0.875-Pd-0.125,pp0,2,,CO2R,100.0,3.157765641,27.77459248,41.97200393,1.408546319,6.815308101,77.97885377,22.02114623,Cu-0.896-Pd-0.104
1123,uoft7_240716_Cu-0.875-Pd-0.125_pp0_rep2,uoft,7,240716,Cu-0.875-Pd-0.125,pp0,2,,HER,50.0,2.726244306,,,,,,,Cu-0.896-Pd-0.104
1124,uoft7_240716_Cu-0.875-Pd-0.125_pp0_rep2,uoft,7,240716,Cu-0.875-Pd-0.125,pp0,2,,CO2R,200.0,3.475019993,32.02452447,11.13212181,4.030787296,24.30287448,71.52540272,28.47459728,Cu-0.896-Pd-0.104
1125,uoft7_240716_Cu-0.875-Pd-0.125_pp0_rep2,uoft,7,240716,Cu-0.875-Pd-0.125,pp0,2,,CO2R,300.0,3.684572515,66.16271527,0.945481336,4.393336147,8.110792661,79.62385887,20.37614113,Cu-0.896-Pd-0.104
1126,uoft7_240716_Cu-0.875-Pd-0.125_pp0_rep2,uoft,7,240716,Cu-0.875-Pd-0.125,pp0,2,,CO2R,150.0,3.328957409,29.3511059,24.04223969,2.986624589,17.96566355,74.37529118,25.62470882,Cu-0.896-Pd-0.104
1127,uoft7_240716_Cu-0.875-Pd-0.125_pp0_rep2,uoft,7,240716,Cu-0.875-Pd-0.125,pp0,2,,CO2R,50.0,2.920852565,33.85883781,23.81139489,0.373190467,1.372334148,59.41872306,40.58127694,Cu-0.896-Pd-0.104
1128,uoft7_240716_Cu-0.875-Pd-0.125_pp0_rep3,uoft,7,240716,Cu-0.875-Pd-0.125,pp0,3,,CO2R,200.0,3.432821744,28.44974785,13.39022593,4.263343302,20.42042485,66.55488226,33.44511774,Cu-0.896-Pd-0.104
1129,uoft7_240716_Cu-0.875-Pd-0.125_pp0_rep3,uoft,7,240716,Cu-0.875-Pd-0.125,pp0,3,,CO2R,50.0,2.876508199,31.32645588,28.0697446,1.075537126,2.398212931,62.87489344,37.12510656,Cu-0.896-Pd-0.104
1130,uoft7_240716_Cu-0.875-Pd-0.125_pp0_rep3,uoft,7,240716,Cu-0.875-Pd-0.125,pp0,3,,HER,50.0,2.722616975,,,,,,,Cu-0.896-Pd-0.104
1131,uoft7_240716_Cu-0.875-Pd-0.125_pp0_rep3,uoft,7,240716,Cu-0.875-Pd-0.125,pp0,3,,CO2R,150.0,3.286983332,23.48113583,31.30157171,2.699667908,15.64415971,73.14894301,26.85105699,Cu-0.896-Pd-0.104
1132,uoft7_240716_Cu-0.875-Pd-0.125_pp0_rep3,uoft,7,240716,Cu-0.875-Pd-0.125,pp0,3,,CO2R,300.0,3.668130146,43.7560945,2.254420432,7.161991083,16.61215544,69.80608073,30.19391927,Cu-0.896-Pd-0.104
1133,uoft7_240716_Cu-0.875-Pd-0.125_pp0_rep3,uoft,7,240716,Cu-0.875-Pd-0.125,pp0,3,,CO2R,100.0,3.107500635,21.77321141,45.0,1.685411812,6.871786226,75.34029527,24.65970473,Cu-0.896-Pd-0.104
1134,uoft8_241025_Ag-0.25-Cd-0.5-Pd-0.25_pp0_rep1,uoft,8,241025,Ag-0.25-Cd-0.5-Pd-0.25,pp0,1,,CO2R,200.0,3.692359169435216,74.47676243486994,7.382121807465619,0.0990771150211915,0.0052684818342746,81.9775642764408,18.0224357235592,Ag-0.239-Cd-0.511-Pd-0.251
1135,uoft8_241025_Ag-0.25-Cd-0.5-Pd-0.25_pp0_rep1,uoft,8,241025,Ag-0.25-Cd-0.5-Pd-0.25,pp0,1,,CO2R,300.0,3.813158106312293,76.41925966226538,3.931728880157171,0.0700878850705465,0.0033718283739357,80.43301596548757,19.56698403451243,Ag-0.239-Cd-0.511-Pd-0.251
1136,uoft8_241025_Ag-0.25-Cd-0.5-Pd-0.25_pp0_rep1,uoft,8,241025,Ag-0.25-Cd-0.5-Pd-0.25,pp0,1,,CO2R,150.0,3.548502777408638,46.475967272803366,26.660117878192533,0.1354053905289617,0.0101154851218073,73.30401388257734,26.695986117422663,Ag-0.239-Cd-0.511-Pd-0.251
1137,uoft8_241025_Ag-0.25-Cd-0.5-Pd-0.25_pp0_rep1,uoft,8,241025,Ag-0.25-Cd-0.5-Pd-0.25,pp0,1,,CO2R,50.0,3.064200900332226,56.18698863755258,27.4950884086444,0.101278828688329,0.0632217820112956,83.8643721307239,16.135627869276107,Ag-0.239-Cd-0.511-Pd-0.251
1138,uoft8_241025_Ag-0.25-Cd-0.5-Pd-0.25_pp0_rep1,uoft,8,241025,Ag-0.25-Cd-0.5-Pd-0.25,pp0,1,,HER,50.0,2.756897049586777,,,,,,,Ag-0.239-Cd-0.511-Pd-0.251
1139,uoft8_241025_Ag-0.25-Cd-0.5-Pd-0.25_pp0_rep1,uoft,8,241025,Ag-0.25-Cd-0.5-Pd-0.25,pp0,1,,CO2R,100.0,3.381543491694352,48.39460963820126,31.289292730844792,0.1370566757793149,0.0219168844305824,79.86709618529866,20.132903814701336,Ag-0.239-Cd-0.511-Pd-0.251
1140,uoft8_241025_Ag-0.25-Cd-0.5-Pd-0.25_pp0_rep2,uoft,8,241025,Ag-0.25-Cd-0.5-Pd-0.25,pp0,2,,CO2R,50.0,2.984255358803986,50.82592228337065,28.43811394891945,0.0968754013540539,0.0059006996543875,79.38460680712583,20.61539319287417,Ag-0.239-Cd-0.511-Pd-0.251
1141,uoft8_241025_Ag-0.25-Cd-0.5-Pd-0.25_pp0_rep2,uoft,8,241025,Ag-0.25-Cd-0.5-Pd-0.25,pp0,2,,CO2R,300.0,3.7239447308970095,53.8448178451108,10.43713163064833,0.066601838430912,0.0042147854674197,64.36314620939005,35.63685379060995,Ag-0.239-Cd-0.511-Pd-0.251
1142,uoft8_241025_Ag-0.25-Cd-0.5-Pd-0.25_pp0_rep2,uoft,8,241025,Ag-0.25-Cd-0.5-Pd-0.25,pp0,2,,CO2R,200.0,3.573466029900332,62.276256042185445,11.264734774066795,0.0561436985120085,0.0033718283739357,73.60940358005183,26.390596419948167,Ag-0.239-Cd-0.511-Pd-0.251
1143,uoft8_241025_Ag-0.25-Cd-0.5-Pd-0.25_pp0_rep2,uoft,8,241025,Ag-0.25-Cd-0.5-Pd-0.25,pp0,2,,HER,50.0,2.728743892561983,,,,,,,Ag-0.239-Cd-0.511-Pd-0.251
1144,uoft8_241025_Ag-0.25-Cd-0.5-Pd-0.25_pp0_rep2,uoft,8,241025,Ag-0.25-Cd-0.5-Pd-0.25,pp0,2,,CO2R,100.0,3.235637617940199,36.60403021615853,36.53487229862476,0.0941232592701319,0.0063221782011295,73.25615384420256,26.74384615579744,Ag-0.239-Cd-0.511-Pd-0.251
1145,uoft8_241025_Ag-0.25-Cd-0.5-Pd-0.25_pp0_rep2,uoft,8,241025,Ag-0.25-Cd-0.5-Pd-0.25,pp0,2,,CO2R,150.0,3.426311518272425,28.66433698131369,36.994106090373286,0.0803625488505219,0.0053387282587316,65.75798449510636,34.242015504893644,Ag-0.239-Cd-0.511-Pd-0.251
1146,uoft8_241025_Ag-0.25-Cd-0.5-Pd-0.25_pp0_rep3,uoft,8,241025,Ag-0.25-Cd-0.5-Pd-0.25,pp0,3,,CO2R,300.0,3.870046262458472,69.9087656155182,7.593320235756385,0.0554097939562959,0.0026693641293658,77.56757937345495,22.432420626545053,Ag-0.239-Cd-0.511-Pd-0.251
1147,uoft8_241025_Ag-0.25-Cd-0.5-Pd-0.25_pp0_rep3,uoft,8,241025,Ag-0.25-Cd-0.5-Pd-0.25,pp0,3,,CO2R,100.0,3.328222375415282,46.55904078344388,48.24901768172888,0.1161403959415078,0.0050577425609036,94.94606249562318,5.053937504376819,Ag-0.239-Cd-0.511-Pd-0.251
1148,uoft8_241025_Ag-0.25-Cd-0.5-Pd-0.25_pp0_rep3,uoft,8,241025,Ag-0.25-Cd-0.5-Pd-0.25,pp0,3,,HER,50.0,2.8161087603305788,,,,,,,Ag-0.239-Cd-0.511-Pd-0.251
1149,uoft8_241025_Ag-0.25-Cd-0.5-Pd-0.25_pp0_rep3,uoft,8,241025,Ag-0.25-Cd-0.5-Pd-0.25,pp0,3,,CO2R,200.0,3.681847302325581,45.17765594592898,28.224459724950883,0.0820138341008751,0.0042147854674197,73.50045441846952,26.499545581530484,Ag-0.239-Cd-0.511-Pd-0.251
1150,uoft8_241025_Ag-0.25-Cd-0.5-Pd-0.25_pp0_rep3,uoft,8,241025,Ag-0.25-Cd-0.5-Pd-0.25,pp0,3,,CO2R,50.0,3.060279853820598,54.0413065768273,41.97937131630648,0.1100856833568794,0.0,96.14855805031796,3.851441949682041,Ag-0.239-Cd-0.511-Pd-0.251
1151,uoft8_241025_Ag-0.25-Cd-0.5-Pd-0.25_pp0_rep3,uoft,8,241025,Ag-0.25-Cd-0.5-Pd-0.25,pp0,3,,CO2R,150.0,3.51476946179402,28.56598798886773,44.05206286836936,0.0777938829055281,0.0042147854674197,72.71159298086846,27.28840701913154,Ag-0.239-Cd-0.511-Pd-0.251
1152,uoft8_241025_Ag-0.333-Cd-0.667_pp0_rep1,uoft,8,241025,Ag-0.333-Cd-0.667,pp0,1,,HER,50.0,2.8961755371900826,,,,,,,Ag-0.235-Cd-0.765
1153,uoft8_241025_Ag-0.333-Cd-0.667_pp0_rep1,uoft,8,241025,Ag-0.333-Cd-0.667,pp0,1,,CO2R,300.0,3.7839113023255817,71.16658645294943,5.265225933202358,0.0625653633744931,0.0029503498271937,76.50507199074127,23.49492800925873,Ag-0.235-Cd-0.765
1154,uoft8_241025_Ag-0.333-Cd-0.667_pp0_rep1,uoft,8,241025,Ag-0.333-Cd-0.667,pp0,1,,CO2R,200.0,3.630863996677741,54.277658038460736,12.911345776031435,0.0839403335596205,0.0048470032875326,67.28965413389085,32.71034586610915,Ag-0.235-Cd-0.765
1155,uoft8_241025_Ag-0.333-Cd-0.667_pp0_rep1,uoft,8,241025,Ag-0.333-Cd-0.667,pp0,1,,CO2R,100.0,3.211023727574751,21.030571888928414,43.95383104125737,0.0390804175916922,0.0046362640141616,65.03355681212776,34.966443187872244,Ag-0.235-Cd-0.765
1156,uoft8_241025_Ag-0.333-Cd-0.667_pp0_rep1,uoft,8,241025,Ag-0.333-Cd-0.667,pp0,1,,CO2R,50.0,2.9509782059800664,26.66220259892444,40.68271119842829,0.0528411280113021,0.0067436567478715,67.41339581902555,32.58660418097445,Ag-0.235-Cd-0.765
1157,uoft8_241025_Ag-0.333-Cd-0.667_pp0_rep1,uoft,8,241025,Ag-0.333-Cd-0.667,pp0,1,,CO2R,150.0,3.4489852093023248,24.214358952897108,34.69056974459725,0.0414656073977579,0.0044957711652476,58.95682156733312,41.04317843266688,Ag-0.235-Cd-0.765
1158,uoft8_241025_Ag-0.333-Cd-0.667_pp0_rep2,uoft,8,241025,Ag-0.333-Cd-0.667,pp0,2,,CO2R,300.0,3.72714100332226,61.56500449894328,7.988703339882123,0.0433003687870392,0.0022478855826238,69.60518758447083,30.394812415529174,Ag-0.235-Cd-0.765
1159,uoft8_241025_Ag-0.333-Cd-0.667_pp0_rep2,uoft,8,241025,Ag-0.333-Cd-0.667,pp0,2,,CO2R,150.0,3.363708591362126,16.58164012638892,42.94204322200393,0.0410986551199016,0.0028098569782798,59.5735233517668,40.426476648233205,Ag-0.235-Cd-0.765
1160,uoft8_241025_Ag-0.333-Cd-0.667_pp0_rep2,uoft,8,241025,Ag-0.333-Cd-0.667,pp0,2,,CO2R,100.0,3.2055564252491693,16.657599029065267,45.58202357563851,0.0500889859273801,0.0029503498271937,62.3005705954927,37.6994294045073,Ag-0.235-Cd-0.765
1161,uoft8_241025_Ag-0.333-Cd-0.667_pp0_rep2,uoft,8,241025,Ag-0.333-Cd-0.667,pp0,2,,CO2R,50.0,2.945141993355481,17.942622779300677,43.90962671905697,0.06384969634699,0.0042147854674197,61.93118838084429,38.06881161915571,Ag-0.235-Cd-0.765
1162,uoft8_241025_Ag-0.333-Cd-0.667_pp0_rep2,uoft,8,241025,Ag-0.333-Cd-0.667,pp0,2,,HER,50.0,2.850474190082644,,,,,,,Ag-0.235-Cd-0.765
1163,uoft8_241025_Ag-0.333-Cd-0.667_pp0_rep2,uoft,8,241025,Ag-0.333-Cd-0.667,pp0,2,,CO2R,200.0,3.5134660996677742,21.66147021281048,35.400294695481335,0.0396308460084766,0.0023181320070808,57.10915108664349,42.89084891335651,Ag-0.235-Cd-0.765
1164,uoft8_241025_Ag-0.5-Cd-0.5_pp0_rep1,uoft,8,241025,Ag-0.5-Cd-0.5,pp0,1,,CO2R,300.0,3.827452059800664,71.2588671033083,5.586935166994106,0.0478872722602425,0.0023883784315378,76.9025037032096,23.0974962967904,Ag-0.484-Cd-0.516
1165,uoft8_241025_Ag-0.5-Cd-0.5_pp0_rep1,uoft,8,241025,Ag-0.5-Cd-0.5,pp0,1,,CO2R,50.0,3.008024707641196,19.30486095126494,51.01178781925344,0.0385299891749078,0.0,70.36209883284835,29.637901167151654,Ag-0.484-Cd-0.516
1166,uoft8_241025_Ag-0.5-Cd-0.5_pp0_rep1,uoft,8,241025,Ag-0.5-Cd-0.5,pp0,1,,CO2R,150.0,3.442342524916944,16.59796187407144,48.988212180746565,0.0315578958956387,0.0016859141869678,65.62403124700398,34.375968752996016,Ag-0.484-Cd-0.516
1167,uoft8_241025_Ag-0.5-Cd-0.5_pp0_rep1,uoft,8,241025,Ag-0.5-Cd-0.5,pp0,1,,CO2R,100.0,3.319006441860465,17.188055828747203,51.60117878192534,0.0335761334238482,0.0,68.82824794443252,31.17175205556748,Ag-0.484-Cd-0.516
1168,uoft8_241025_Ag-0.5-Cd-0.5_pp0_rep1,uoft,8,241025,Ag-0.5-Cd-0.5,pp0,1,,CO2R,200.0,3.590127352159469,16.303856536022934,44.911591355599214,0.0316496339651028,0.0016859141869678,61.25323205823104,38.74676794176896,Ag-0.484-Cd-0.516
1169,uoft8_241025_Ag-0.5-Cd-0.5_pp0_rep1,uoft,8,241025,Ag-0.5-Cd-0.5,pp0,1,,HER,50.0,2.8923152727272727,,,,,,,Ag-0.484-Cd-0.516
1170,uoft8_241025_Ag-0.5-Cd-0.5_pp0_rep2,uoft,8,241025,Ag-0.5-Cd-0.5,pp0,2,,CO2R,50.0,2.9760452857142856,15.135282177907053,40.18172888015717,0.0396308460084766,0.0,55.36356197722776,44.63643802277224,Ag-0.484-Cd-0.516
1171,uoft8_241025_Ag-0.5-Cd-0.5_pp0_rep2,uoft,8,241025,Ag-0.5-Cd-0.5,pp0,2,,CO2R,150.0,3.3970452292358804,12.30576073991923,43.25147347740669,0.0282553253949323,0.0019668998847958,55.59206982470901,44.407930175290986,Ag-0.484-Cd-0.516
1172,uoft8_241025_Ag-0.5-Cd-0.5_pp0_rep2,uoft,8,241025,Ag-0.5-Cd-0.5,pp0,2,,HER,50.0,2.8993575619834706,,,,,,,Ag-0.484-Cd-0.516
1173,uoft8_241025_Ag-0.5-Cd-0.5_pp0_rep2,uoft,8,241025,Ag-0.5-Cd-0.5,pp0,2,,CO2R,200.0,3.5762089335548173,51.80397162526941,14.149066797642435,0.0996275434379758,0.0069543960212425,66.07667339978889,33.92332660021111,Ag-0.484-Cd-0.516
1174,uoft8_241025_Ag-0.5-Cd-0.5_pp0_rep2,uoft,8,241025,Ag-0.5-Cd-0.5,pp0,2,,CO2R,300.0,3.779270893687708,43.00089978865429,12.62033398821218,0.054125460983799,0.0029503498271937,55.68687729729802,44.31312270270198,Ag-0.484-Cd-0.516
1175,uoft8_241025_Ag-0.5-Cd-0.5_pp0_rep2,uoft,8,241025,Ag-0.5-Cd-0.5,pp0,2,,CO2R,100.0,3.21738642524917,14.30663960325598,42.22986247544204,0.0324752765902794,0.0021073927337098,56.57652194835813,43.42347805164187,Ag-0.484-Cd-0.516
1176,uoft8_241025_Ag-0.5-Cd-0.5_pp0_rep3,uoft,8,241025,Ag-0.5-Cd-0.5,pp0,3,,CO2R,50.0,2.9284231794019933,21.1341522107598,53.7819253438114,0.0671522668476964,0.0,74.99311564021183,25.00688435978817,Ag-0.484-Cd-0.516
1177,uoft8_241025_Ag-0.5-Cd-0.5_pp0_rep3,uoft,8,241025,Ag-0.5-Cd-0.5,pp0,3,,HER,50.0,2.7934829917355377,,,,,,,Ag-0.484-Cd-0.516
1178,uoft8_241025_Ag-0.5-Cd-0.5_pp0_rep3,uoft,8,241025,Ag-0.5-Cd-0.5,pp0,3,,CO2R,150.0,3.341857172757475,16.620979723367302,55.0098231827112,0.0407317028420453,0.0022478855826238,71.67905493119274,28.320945068807266,Ag-0.484-Cd-0.516
1179,uoft8_241025_Ag-0.5-Cd-0.5_pp0_rep3,uoft,8,241025,Ag-0.5-Cd-0.5,pp0,3,,CO2R,100.0,3.220137697674419,18.080102115549604,55.29223968565815,0.0511898427609489,0.0025288712804518,73.4339691702835,26.566030829716496,Ag-0.484-Cd-0.516
1180,uoft8_241025_Ag-0.5-Cd-0.5_pp0_rep3,uoft,8,241025,Ag-0.5-Cd-0.5,pp0,3,,CO2R,300.0,3.759518212624585,54.124170834292414,15.13261296660118,0.0634827440691338,0.0037933069206777,69.33361614338324,30.66638385661676,Ag-0.484-Cd-0.516
1181,uoft8_241025_Ag-0.5-Cd-0.5_pp0_rep3,uoft,8,241025,Ag-0.5-Cd-0.5,pp0,3,,CO2R,200.0,3.4941027574750825,14.950720877189312,52.03585461689588,0.0344017760490248,0.0018966534603388,67.02707539658155,32.97292460341845,Ag-0.484-Cd-0.516
1182,uoft8_241025_Ag-0.6-Cd-0.4_pp0_rep1,uoft,8,241025,Ag-0.6-Cd-0.4,pp0,1,,CO2R,100.0,3.302671372093024,26.23155956391638,40.96267190569745,0.0599966974294993,0.0042147854674197,67.26882306224334,32.73117693775666,Ag-0.566-Cd-0.434
1183,uoft8_241025_Ag-0.6-Cd-0.4_pp0_rep1,uoft,8,241025,Ag-0.6-Cd-0.4,pp0,1,,HER,50.0,2.937184132231405,,,,,,,Ag-0.566-Cd-0.434
1184,uoft8_241025_Ag-0.6-Cd-0.4_pp0_rep1,uoft,8,241025,Ag-0.6-Cd-0.4,pp0,1,,CO2R,50.0,3.0123379235880394,31.78848689028856,38.60510805500982,0.0902702603526411,0.0059006996543875,70.50558321537412,29.494416784625884,Ag-0.566-Cd-0.434
1185,uoft8_241025_Ag-0.6-Cd-0.4_pp0_rep1,uoft,8,241025,Ag-0.6-Cd-0.4,pp0,1,,CO2R,150.0,3.464153166112957,23.437192659398605,39.214145383104125,0.049905509788452,0.0033718283739357,62.712524035699474,37.287475964300526,Ag-0.566-Cd-0.434
1186,uoft8_241025_Ag-0.6-Cd-0.4_pp0_rep1,uoft,8,241025,Ag-0.6-Cd-0.4,pp0,1,,CO2R,200.0,3.66321523255814,62.83810081817992,11.8688605108055,0.0655009815973432,0.0033718283739357,74.78571995774963,25.214280042250365,Ag-0.566-Cd-0.434
1187,uoft8_241025_Ag-0.6-Cd-0.4_pp0_rep1,uoft,8,241025,Ag-0.6-Cd-0.4,pp0,1,,CO2R,300.0,3.802442302325581,76.06771432756493,3.600196463654224,0.04715336770453,0.0019668998847958,79.72246825914459,20.27753174085541,Ag-0.566-Cd-0.434
1188,uoft8_241025_Ag-0.6-Cd-0.4_pp0_rep2,uoft,8,241025,Ag-0.6-Cd-0.4,pp0,2,,HER,50.0,2.698144132231405,,,,,,,Ag-0.566-Cd-0.434
1189,uoft8_241025_Ag-0.6-Cd-0.4_pp0_rep2,uoft,8,241025,Ag-0.6-Cd-0.4,pp0,2,,CO2R,300.0,3.685955647840532,68.78235577224885,5.2382121807465625,0.037429132341339,0.0025288712804518,74.06843461165155,25.93156538834845,Ag-0.566-Cd-0.434
1190,uoft8_241025_Ag-0.6-Cd-0.4_pp0_rep2,uoft,8,241025,Ag-0.6-Cd-0.4,pp0,2,,CO2R,200.0,3.512747667774086,45.38199167172362,21.929027504911595,0.0723813368071482,0.0059006996543875,67.40857855974298,32.59142144025702,Ag-0.566-Cd-0.434
1191,uoft8_241025_Ag-0.6-Cd-0.4_pp0_rep2,uoft,8,241025,Ag-0.6-Cd-0.4,pp0,2,,CO2R,150.0,3.364080279069768,42.23649793885623,24.474459724950886,0.0715556941819716,0.0053387282587316,66.80531703278201,33.194682967217986,Ag-0.566-Cd-0.434
1192,uoft8_241025_Ag-0.6-Cd-0.4_pp0_rep2,uoft,8,241025,Ag-0.6-Cd-0.4,pp0,2,,CO2R,50.0,2.9563463056478403,54.09152733892737,21.68958742632613,0.1254976790268425,0.0084295709348394,75.94272230783542,24.05727769216457,Ag-0.566-Cd-0.434
1193,uoft8_241025_Ag-0.6-Cd-0.4_pp0_rep2,uoft,8,241025,Ag-0.6-Cd-0.4,pp0,2,,CO2R,100.0,3.200348877076412,45.49059406976501,24.08398821218075,0.0864172614351503,0.0063221782011295,69.68808194104722,30.311918058952784,Ag-0.566-Cd-0.434
1194,uoft8_241025_Ag-0.6-Cd-0.4_pp0_rep3,uoft,8,241025,Ag-0.6-Cd-0.4,pp0,3,,CO2R,300.0,3.730436285714287,61.20069472054239,12.166011787819253,0.0464194631488175,0.0025288712804518,73.42405778876491,26.575942211235088,Ag-0.566-Cd-0.434
1195,uoft8_241025_Ag-0.6-Cd-0.4_pp0_rep3,uoft,8,241025,Ag-0.6-Cd-0.4,pp0,3,,HER,50.0,2.8919162561983467,,,,,,,Ag-0.566-Cd-0.434
1196,uoft8_241025_Ag-0.6-Cd-0.4_pp0_rep3,uoft,8,241025,Ag-0.6-Cd-0.4,pp0,3,,CO2R,200.0,3.5498987807308966,50.44393061164703,24.20186640471513,0.0555932700952241,0.0027396105538228,74.71055567922662,25.289444320773384,Ag-0.566-Cd-0.434
1197,uoft8_241025_Ag-0.6-Cd-0.4_pp0_rep3,uoft,8,241025,Ag-0.6-Cd-0.4,pp0,3,,CO2R,150.0,3.412741561461793,12.807131348218208,58.619842829076624,0.0311909436177825,0.0016859141869678,71.46446441720295,28.535535582797053,Ag-0.566-Cd-0.434
1198,uoft8_241025_Ag-0.6-Cd-0.4_pp0_rep3,uoft,8,241025,Ag-0.6-Cd-0.4,pp0,3,,CO2R,100.0,3.2959137308970097,15.395174621774885,59.66846758349705,0.0412821312588297,0.0021073927337098,75.11345751147988,24.88654248852012,Ag-0.566-Cd-0.434
1199,uoft8_241025_Ag-0.6-Cd-0.4_pp0_rep3,uoft,8,241025,Ag-0.6-Cd-0.4,pp0,3,,CO2R,50.0,2.9860315382059803,17.127790914227123,59.13064833005895,0.0528411280113021,0.0,76.32017760921102,23.679822390788985,Ag-0.566-Cd-0.434
1200,uoft8_241025_Ag-0.75-Cd-0.25_pp0_rep1,uoft,8,241025,Ag-0.75-Cd-0.25,pp0,1,,CO2R,300.0,3.8486434784053154,66.95243675322773,8.81385068762279,0.0576115076234335,0.0030908426761077,75.83506320983096,24.16493679016904,Ag-0.681-Cd-0.319
1201,uoft8_241025_Ag-0.75-Cd-0.25_pp0_rep1,uoft,8,241025,Ag-0.75-Cd-0.25,pp0,1,,CO2R,200.0,3.6645759933554816,37.179057942204274,31.226669941060905,0.0489881290938113,0.0029503498271937,68.46359785346195,31.53640214653805,Ag-0.681-Cd-0.319
1202,uoft8_241025_Ag-0.75-Cd-0.25_pp0_rep1,uoft,8,241025,Ag-0.75-Cd-0.25,pp0,1,,CO2R,150.0,3.5054718803986704,20.99520810228295,47.44106090373281,0.0392638937306203,0.0022478855826238,68.48371227660476,31.51628772339524,Ag-0.681-Cd-0.319
1203,uoft8_241025_Ag-0.75-Cd-0.25_pp0_rep1,uoft,8,241025,Ag-0.75-Cd-0.25,pp0,1,,HER,50.0,2.970882933884297,,,,,,,Ag-0.681-Cd-0.319
1204,uoft8_241025_Ag-0.75-Cd-0.25_pp0_rep1,uoft,8,241025,Ag-0.75-Cd-0.25,pp0,1,,CO2R,100.0,3.333830514950165,24.011174119567265,48.33742632612967,0.0506394143441645,0.0033718283739357,72.41101463438903,27.588985365610966,Ag-0.681-Cd-0.319
1205,uoft8_241025_Ag-0.75-Cd-0.25_pp0_rep1,uoft,8,241025,Ag-0.75-Cd-0.25,pp0,1,,CO2R,50.0,3.0830343122923587,30.37100588001423,43.99803536345776,0.0770599783498156,0.0042147854674197,74.46415615359935,25.535843846400653,Ag-0.681-Cd-0.319
1206,uoft8_241025_Ag-0.75-Cd-0.25_pp0_rep2,uoft,8,241025,Ag-0.75-Cd-0.25,pp0,2,,CO2R,50.0,3.01741311627907,37.528719998325975,39.76915520628684,0.0913711171862099,0.0050577425609036,77.41012137442863,22.589878625571373,Ag-0.681-Cd-0.319
1207,uoft8_241025_Ag-0.75-Cd-0.25_pp0_rep2,uoft,8,241025,Ag-0.75-Cd-0.25,pp0,2,,CO2R,150.0,3.4410252225913625,25.07355249115905,45.76129666011788,0.056877603067721,0.0033718283739357,70.90300723775295,29.09699276224705,Ag-0.681-Cd-0.319
1208,uoft8_241025_Ag-0.75-Cd-0.25_pp0_rep2,uoft,8,241025,Ag-0.75-Cd-0.25,pp0,2,,HER,50.0,2.91466205785124,,,,,,,Ag-0.681-Cd-0.319
1209,uoft8_241025_Ag-0.75-Cd-0.25_pp0_rep2,uoft,8,241025,Ag-0.75-Cd-0.25,pp0,2,,CO2R,200.0,3.582910900332226,21.6394986293917,44.07907662082515,0.0459607728014971,0.0027396105538228,65.77345427031776,34.22654572968224,Ag-0.681-Cd-0.319
1210,uoft8_241025_Ag-0.75-Cd-0.25_pp0_rep2,uoft,8,241025,Ag-0.75-Cd-0.25,pp0,2,,CO2R,300.0,3.783911322259136,50.73991922827429,18.14587426326129,0.069353980514834,0.0039337997695917,68.97044996343189,31.02955003656811,Ag-0.681-Cd-0.319
1211,uoft8_241025_Ag-0.75-Cd-0.25_pp0_rep2,uoft,8,241025,Ag-0.75-Cd-0.25,pp0,2,,CO2R,100.0,3.262478023255814,30.88325765343489,44.51375245579568,0.0743078362658936,0.0046362640141616,75.4883114830018,24.51168851699821,Ag-0.681-Cd-0.319
1212,uoft8_241025_Ag-0.75-Cd-0.25_pp0_rep3,uoft,8,241025,Ag-0.75-Cd-0.25,pp0,3,,HER,50.0,2.932869669421488,,,,,,,Ag-0.681-Cd-0.319
1213,uoft8_241025_Ag-0.75-Cd-0.25_pp0_rep3,uoft,8,241025,Ag-0.75-Cd-0.25,pp0,3,,CO2R,300.0,3.731805431893688,73.44953859674821,5.43713163064833,0.0352274186742014,0.0018264070358818,78.92767838062379,21.07232161937621,Ag-0.681-Cd-0.319
1214,uoft8_241025_Ag-0.75-Cd-0.25_pp0_rep3,uoft,8,241025,Ag-0.75-Cd-0.25,pp0,3,,CO2R,50.0,3.025996837209302,27.21588650107765,49.34675834970531,0.101278828688329,0.0059006996543875,76.68564168919438,23.314358310805616,Ag-0.681-Cd-0.319
1215,uoft8_241025_Ag-0.75-Cd-0.25_pp0_rep3,uoft,8,241025,Ag-0.75-Cd-0.25,pp0,3,,CO2R,200.0,3.5989678704318937,71.21461005670761,8.586689587426326,0.0445847017595361,0.0023181320070808,79.85363967823666,20.14636032176334,Ag-0.681-Cd-0.319
1216,uoft8_241025_Ag-0.75-Cd-0.25_pp0_rep3,uoft,8,241025,Ag-0.75-Cd-0.25,pp0,3,,CO2R,150.0,3.569092627906977,49.40007114607964,24.9852652259332,0.0814634056840907,0.0053387282587316,74.48663770685198,25.51336229314802,Ag-0.681-Cd-0.319
1217,uoft8_241025_Ag-0.75-Cd-0.25_pp0_rep3,uoft,8,241025,Ag-0.75-Cd-0.25,pp0,3,,CO2R,100.0,3.3374131993355483,21.70227458201678,48.33742632612967,0.0649505531805588,0.0042147854674197,70.11974064746666,29.880259352533344,Ag-0.681-Cd-0.319
1218,uoft8_241025_Au-0.25-Cd-0.5-Pd-0.25_pp0_rep1,uoft,8,241025,Au-0.25-Cd-0.5-Pd-0.25,pp0,1,,CO2R,50.0,2.948597671096345,62.42817384753813,24.26817288801572,0.0220171366713758,0.1643766332293686,86.88274050545459,13.117259494545408,Au-0.333-Cd-0.463-Pd-0.204
1219,uoft8_241025_Au-0.25-Cd-0.5-Pd-0.25_pp0_rep1,uoft,8,241025,Au-0.25-Cd-0.5-Pd-0.25,pp0,1,,CO2R,150.0,3.4439128205980065,51.634895059532525,27.534381139489195,0.0330257050070638,0.0171401275675068,79.22372588640657,20.77627411359343,Au-0.333-Cd-0.463-Pd-0.204
1220,uoft8_241025_Au-0.25-Cd-0.5-Pd-0.25_pp0_rep1,uoft,8,241025,Au-0.25-Cd-0.5-Pd-0.25,pp0,1,,CO2R,200.0,3.623995126245848,52.01395718680031,22.835216110019648,0.0368787039245546,0.0035825676473067,74.89482462325812,25.105175376741883,Au-0.333-Cd-0.463-Pd-0.204
1221,uoft8_241025_Au-0.25-Cd-0.5-Pd-0.25_pp0_rep1,uoft,8,241025,Au-0.25-Cd-0.5-Pd-0.25,pp0,1,,HER,50.0,2.659983115702479,,,,,,,Au-0.333-Cd-0.463-Pd-0.204
1222,uoft8_241025_Au-0.25-Cd-0.5-Pd-0.25_pp0_rep1,uoft,8,241025,Au-0.25-Cd-0.5-Pd-0.25,pp0,1,,CO2R,100.0,3.2419836146179404,55.06455460461613,28.46021611001965,0.0302735629231418,0.0455196830481328,83.60451828812424,16.39548171187576,Au-0.333-Cd-0.463-Pd-0.204
1223,uoft8_241025_Au-0.25-Cd-0.5-Pd-0.25_pp0_rep1,uoft,8,241025,Au-0.25-Cd-0.5-Pd-0.25,pp0,1,,CO2R,300.0,3.785639279069768,72.73096319236645,6.429273084479372,0.0405482267031172,0.0028098569782798,79.20919632450989,20.79080367549011,Au-0.333-Cd-0.463-Pd-0.204
1224,uoft8_241025_Au-0.25-Cd-0.5-Pd-0.25_pp0_rep2,uoft,8,241025,Au-0.25-Cd-0.5-Pd-0.25,pp0,2,,CO2R,300.0,3.770702903654485,73.01366423235473,6.618369351669942,0.0405482267031172,0.0026693641293658,79.68101790248637,20.318982097513626,Au-0.333-Cd-0.463-Pd-0.204
1225,uoft8_241025_Au-0.25-Cd-0.5-Pd-0.25_pp0_rep2,uoft,8,241025,Au-0.25-Cd-0.5-Pd-0.25,pp0,2,,CO2R,200.0,3.5733150033222585,47.130301952332125,28.125,0.0407317028420453,0.0023181320070808,75.30378898751738,24.69621101248262,Au-0.333-Cd-0.463-Pd-0.204
1226,uoft8_241025_Au-0.25-Cd-0.5-Pd-0.25_pp0_rep2,uoft,8,241025,Au-0.25-Cd-0.5-Pd-0.25,pp0,2,,HER,50.0,2.623266033057851,,,,,,,Au-0.333-Cd-0.463-Pd-0.204
1227,uoft8_241025_Au-0.25-Cd-0.5-Pd-0.25_pp0_rep2,uoft,8,241025,Au-0.25-Cd-0.5-Pd-0.25,pp0,2,,CO2R,50.0,2.9111249169435216,61.55935466320701,24.29764243614932,0.0253197071720822,0.0,85.88725971592487,14.11274028407513,Au-0.333-Cd-0.463-Pd-0.204
1228,uoft8_241025_Au-0.25-Cd-0.5-Pd-0.25_pp0_rep2,uoft,8,241025,Au-0.25-Cd-0.5-Pd-0.25,pp0,2,,CO2R,150.0,3.411371574750831,49.19625855322355,30.72200392927309,0.0407317028420453,0.0022478855826238,79.96585545302469,20.03414454697532,Au-0.333-Cd-0.463-Pd-0.204
1229,uoft8_241025_Au-0.25-Cd-0.5-Pd-0.25_pp0_rep2,uoft,8,241025,Au-0.25-Cd-0.5-Pd-0.25,pp0,2,,CO2R,100.0,3.2114427209302323,53.70922178744063,30.412573673870337,0.0385299891749078,0.0021073927337098,84.16836433449535,15.831635665504647,Au-0.333-Cd-0.463-Pd-0.204
1230,uoft8_241025_Au-0.25-Cd-0.5-Pd-0.25_pp0_rep3,uoft,8,241025,Au-0.25-Cd-0.5-Pd-0.25,pp0,3,,CO2R,200.0,3.6819307740863785,40.04383854024985,30.78094302554028,0.0407317028420453,0.0023181320070808,70.87302145550555,29.12697854449445,Au-0.333-Cd-0.463-Pd-0.204
1231,uoft8_241025_Au-0.25-Cd-0.5-Pd-0.25_pp0_rep3,uoft,8,241025,Au-0.25-Cd-0.5-Pd-0.25,pp0,3,,CO2R,50.0,2.999011863787376,60.110485676620144,25.476424361493127,0.0330257050070638,0.0,85.6248786525168,14.3751213474832,Au-0.333-Cd-0.463-Pd-0.204
1232,uoft8_241025_Au-0.25-Cd-0.5-Pd-0.25_pp0_rep3,uoft,8,241025,Au-0.25-Cd-0.5-Pd-0.25,pp0,3,,HER,50.0,2.717458752066116,,,,,,,Au-0.333-Cd-0.463-Pd-0.204
1233,uoft8_241025_Au-0.25-Cd-0.5-Pd-0.25_pp0_rep3,uoft,8,241025,Au-0.25-Cd-0.5-Pd-0.25,pp0,3,,CO2R,300.0,3.838669342192691,68.63943585343908,6.925343811394892,0.0451351301763205,0.0023883784315378,75.61872895565725,24.38127104434276,Au-0.333-Cd-0.463-Pd-0.204
1234,uoft8_241025_Au-0.25-Cd-0.5-Pd-0.25_pp0_rep3,uoft,8,241025,Au-0.25-Cd-0.5-Pd-0.25,pp0,3,,CO2R,100.0,3.3705681362126247,45.51570445081504,34.14783889980354,0.0385299891749078,0.0021073927337098,79.70912364192367,20.29087635807633,Au-0.333-Cd-0.463-Pd-0.204
1235,uoft8_241025_Au-0.25-Cd-0.5-Pd-0.25_pp0_rep3,uoft,8,241025,Au-0.25-Cd-0.5-Pd-0.25,pp0,3,,CO2R,150.0,3.506870747508306,37.86980267425558,35.06876227897839,0.0381630368970515,0.0019668998847958,72.9839673267054,27.016032673294603,Au-0.333-Cd-0.463-Pd-0.204
1236,uoft8_241025_Au-0.333-Pd-0.667_pp0_rep1,uoft,8,241025,Au-0.333-Pd-0.667,pp0,1,,CO2R,150.0,3.514310624584718,81.45179853104271,6.375245579567781,0.0451351301763205,0.0030908426761077,87.88120157473867,12.118798425261332,Au-0.262-Pd-0.738
1237,uoft8_241025_Au-0.333-Pd-0.667_pp0_rep1,uoft,8,241025,Au-0.333-Pd-0.667,pp0,1,,CO2R,200.0,3.6738726046511614,83.58021720479609,3.7242141453831046,0.0506394143441645,0.0037933069206777,87.36504270818962,12.63495729181038,Au-0.262-Pd-0.738
1238,uoft8_241025_Au-0.333-Pd-0.667_pp0_rep1,uoft,8,241025,Au-0.333-Pd-0.667,pp0,1,,CO2R,50.0,2.965903322259136,77.28598631484232,11.93516699410609,0.0176137093371007,0.0,89.24272134580269,10.757278654197307,Au-0.262-Pd-0.738
1239,uoft8_241025_Au-0.333-Pd-0.667_pp0_rep1,uoft,8,241025,Au-0.333-Pd-0.667,pp0,1,,HER,50.0,2.382127694214876,,,,,,,Au-0.262-Pd-0.738
1240,uoft8_241025_Au-0.333-Pd-0.667_pp0_rep1,uoft,8,241025,Au-0.333-Pd-0.667,pp0,1,,CO2R,300.0,3.7811267176079735,80.85312519617486,3.740176817288802,0.0517402711777333,0.0042147854674197,84.65634190691043,15.343658093089571,Au-0.262-Pd-0.738
1241,uoft8_241025_Au-0.333-Pd-0.667_pp0_rep1,uoft,8,241025,Au-0.333-Pd-0.667,pp0,1,,CO2R,100.0,3.362042687707641,79.14666555064974,9.452357563850688,0.0280718492560042,0.0016859141869678,88.63273520546058,11.367264794539423,Au-0.262-Pd-0.738
1242,uoft8_241025_Au-0.333-Pd-0.667_pp0_rep2,uoft,8,241025,Au-0.333-Pd-0.667,pp0,2,,CO2R,300.0,3.8425977674418608,75.91014668647597,2.013752455795678,0.0310074674788543,0.0021073927337098,77.96113309364794,22.03886690635205,Au-0.262-Pd-0.738
1243,uoft8_241025_Au-0.333-Pd-0.667_pp0_rep2,uoft,8,241025,Au-0.333-Pd-0.667,pp0,2,,CO2R,200.0,3.692425850498339,76.34497478499236,4.232563850687622,0.0432086307175751,0.0029503498271937,80.6296291075005,19.37037089249949,Au-0.262-Pd-0.738
1244,uoft8_241025_Au-0.333-Pd-0.667_pp0_rep2,uoft,8,241025,Au-0.333-Pd-0.667,pp0,2,,HER,50.0,2.3698278595041327,,,,,,,Au-0.262-Pd-0.738
1245,uoft8_241025_Au-0.333-Pd-0.667_pp0_rep2,uoft,8,241025,Au-0.333-Pd-0.667,pp0,2,,CO2R,150.0,3.516717930232557,72.95695662181674,8.777013752455796,0.0352274186742014,0.0019668998847958,81.77610760222801,18.22389239777199,Au-0.262-Pd-0.738
1246,uoft8_241025_Au-0.333-Pd-0.667_pp0_rep2,uoft,8,241025,Au-0.333-Pd-0.667,pp0,2,,CO2R,100.0,3.308118202657808,69.79430412856516,11.286836935166995,0.023668421921729,0.0,81.10876381317107,18.89123618682893,Au-0.262-Pd-0.738
1247,uoft8_241025_Au-0.333-Pd-0.667_pp0_rep2,uoft,8,241025,Au-0.333-Pd-0.667,pp0,2,,CO2R,50.0,2.964077109634552,67.34101989997698,14.88212180746562,0.0121094251692567,0.0,82.23821687824974,17.761783121750256,Au-0.262-Pd-0.738
1248,uoft8_241025_Au-0.333-Pd-0.667_pp0_rep3,uoft,8,241025,Au-0.333-Pd-0.667,pp0,3,,CO2R,100.0,3.278271604651163,71.55265856159367,11.76571709233792,0.0500889859273801,0.0025288712804518,83.37791358429448,16.622086415705525,Au-0.262-Pd-0.738
1249,uoft8_241025_Au-0.333-Pd-0.667_pp0_rep3,uoft,8,241025,Au-0.333-Pd-0.667,pp0,3,,CO2R,200.0,3.568843209302325,76.59827575383457,2.729616895874264,0.0357778470909858,0.0021073927337098,79.37047365346017,20.62952634653984,Au-0.262-Pd-0.738
1250,uoft8_241025_Au-0.333-Pd-0.667_pp0_rep3,uoft,8,241025,Au-0.333-Pd-0.667,pp0,3,,HER,50.0,2.453005082644628,,,,,,,Au-0.262-Pd-0.738
1251,uoft8_241025_Au-0.333-Pd-0.667_pp0_rep3,uoft,8,241025,Au-0.333-Pd-0.667,pp0,3,,CO2R,300.0,3.662366129568107,75.78752432568164,1.267190569744597,0.0170632809203163,0.0009834499423979,77.07490355369409,22.925096446305915,Au-0.262-Pd-0.738
1252,uoft8_241025_Au-0.333-Pd-0.667_pp0_rep3,uoft,8,241025,Au-0.333-Pd-0.667,pp0,3,,CO2R,150.0,3.546278986710964,77.41488627089917,6.507858546168959,0.0576115076234335,0.0033718283739357,83.99130728080675,16.00869271919325,Au-0.262-Pd-0.738
1253,uoft8_241025_Au-0.333-Pd-0.667_pp0_rep3,uoft,8,241025,Au-0.333-Pd-0.667,pp0,3,,CO2R,50.0,2.9569728471760794,67.01081838916906,15.545186640471512,0.0418325596756141,0.0,82.60376908059195,17.396230919408055,Au-0.262-Pd-0.738
1254,uoft8_241025_Au-0.5-Cd-0.25-Cu-0.25_pp0_rep1,uoft,8,241025,Au-0.5-Cd-0.25-Cu-0.25,pp0,1,,CO2R,300.0,3.594141149501661,76.1032873673858,5.31434184675835,0.0275214208392198,0.0015454213380538,81.451968493011,18.548031506989005,Au-0.499-Cd-0.217-Cu-0.284
1255,uoft8_241025_Au-0.5-Cd-0.25-Cu-0.25_pp0_rep1,uoft,8,241025,Au-0.5-Cd-0.25-Cu-0.25,pp0,1,,CO2R,150.0,3.435791561461794,60.531921571909855,21.655206286836936,0.0697209327926903,0.0047767568630756,82.27909049493675,17.720909505063247,Au-0.499-Cd-0.217-Cu-0.284
1256,uoft8_241025_Au-0.5-Cd-0.25-Cu-0.25_pp0_rep1,uoft,8,241025,Au-0.5-Cd-0.25-Cu-0.25,pp0,1,,CO2R,200.0,3.541482810631229,73.0404486388081,10.50589390962672,0.0448599159679283,0.0027396105538228,83.6035807482797,16.396419251720303,Au-0.499-Cd-0.217-Cu-0.284
1257,uoft8_241025_Au-0.5-Cd-0.25-Cu-0.25_pp0_rep1,uoft,8,241025,Au-0.5-Cd-0.25-Cu-0.25,pp0,1,,HER,50.0,2.7352581900826443,,,,,,,Au-0.499-Cd-0.217-Cu-0.284
1258,uoft8_241025_Au-0.5-Cd-0.25-Cu-0.25_pp0_rep1,uoft,8,241025,Au-0.5-Cd-0.25-Cu-0.25,pp0,1,,CO2R,100.0,3.1952300066445183,57.69863357676453,27.05304518664047,0.066601838430912,0.0042147854674197,84.83633553361345,15.16366446638655,Au-0.499-Cd-0.217-Cu-0.284
1259,uoft8_241025_Au-0.5-Cd-0.25-Cu-0.25_pp0_rep1,uoft,8,241025,Au-0.5-Cd-0.25-Cu-0.25,pp0,1,,CO2R,50.0,2.919630794019933,61.413714453116825,24.533398821218075,0.0836651193512283,0.0050577425609036,86.05264202819504,13.947357971804962,Au-0.499-Cd-0.217-Cu-0.284
1260,uoft8_241025_Au-0.5-Cd-0.25-Cu-0.25_pp0_rep2,uoft,8,241025,Au-0.5-Cd-0.25-Cu-0.25,pp0,2,,CO2R,100.0,3.308194259136213,19.20379166753856,42.495088408644406,0.0500889859273801,0.0033718283739357,61.76123812739792,38.23876187260208,Au-0.499-Cd-0.217-Cu-0.284
1261,uoft8_241025_Au-0.5-Cd-0.25-Cu-0.25_pp0_rep2,uoft,8,241025,Au-0.5-Cd-0.25-Cu-0.25,pp0,2,,CO2R,50.0,3.050436485049834,25.890058381635946,39.47445972495089,0.06384969634699,0.0050577425609036,65.44627710992555,34.553722890074454,Au-0.499-Cd-0.217-Cu-0.284
1262,uoft8_241025_Au-0.5-Cd-0.25-Cu-0.25_pp0_rep2,uoft,8,241025,Au-0.5-Cd-0.25-Cu-0.25,pp0,2,,CO2R,150.0,3.548567651162791,29.5180899370148,30.058939096267192,0.0502724620663082,0.0033718283739357,59.63891150604968,40.36108849395032,Au-0.499-Cd-0.217-Cu-0.284
1263,uoft8_241025_Au-0.5-Cd-0.25-Cu-0.25_pp0_rep2,uoft,8,241025,Au-0.5-Cd-0.25-Cu-0.25,pp0,2,,CO2R,200.0,3.677170830564784,42.8712674464835,19.354125736738705,0.0525659138029099,0.0037933069206777,62.29213251367838,37.70786748632162,Au-0.499-Cd-0.217-Cu-0.284
1264,uoft8_241025_Au-0.5-Cd-0.25-Cu-0.25_pp0_rep2,uoft,8,241025,Au-0.5-Cd-0.25-Cu-0.25,pp0,2,,HER,50.0,2.941623074380166,,,,,,,Au-0.499-Cd-0.217-Cu-0.284
1265,uoft8_241025_Au-0.5-Cd-0.25-Cu-0.25_pp0_rep2,uoft,8,241025,Au-0.5-Cd-0.25-Cu-0.25,pp0,2,,CO2R,300.0,3.787610867109635,55.32172675720354,11.583988212180747,0.0337596095627763,0.0021073927337098,66.94751346295655,33.05248653704345,Au-0.499-Cd-0.217-Cu-0.284
1266,uoft8_241025_Au-0.5-Cd-0.25-Cu-0.25_pp0_rep3,uoft,8,241025,Au-0.5-Cd-0.25-Cu-0.25,pp0,3,,CO2R,100.0,3.342862867109634,54.299943501642645,30.15471512770138,0.0979762581876227,0.0059006996543875,84.57979009759086,15.42020990240914,Au-0.499-Cd-0.217-Cu-0.284
1267,uoft8_241025_Au-0.5-Cd-0.25-Cu-0.25_pp0_rep3,uoft,8,241025,Au-0.5-Cd-0.25-Cu-0.25,pp0,3,,CO2R,50.0,2.966435325581396,62.80357404423612,24.842829076620827,0.1332036768618241,0.0075866138413554,87.8109193766632,12.189080623336809,Au-0.499-Cd-0.217-Cu-0.284
1268,uoft8_241025_Au-0.5-Cd-0.25-Cu-0.25_pp0_rep3,uoft,8,241025,Au-0.5-Cd-0.25-Cu-0.25,pp0,3,,CO2R,150.0,3.4795955149501654,51.9705371529013,30.29960707269155,0.0744913124048217,0.0044957711652476,82.36626672840401,17.633733271595986,Au-0.499-Cd-0.217-Cu-0.284
1269,uoft8_241025_Au-0.5-Cd-0.25-Cu-0.25_pp0_rep3,uoft,8,241025,Au-0.5-Cd-0.25-Cu-0.25,pp0,3,,HER,50.0,2.749229785123967,,,,,,,Au-0.499-Cd-0.217-Cu-0.284
1270,uoft8_241025_Au-0.5-Cd-0.25-Cu-0.25_pp0_rep3,uoft,8,241025,Au-0.5-Cd-0.25-Cu-0.25,pp0,3,,CO2R,300.0,3.761016126245848,76.1970327899726,5.18909626719057,0.031924848173495,0.0016859141869678,81.42633036538557,18.57366963461444,Au-0.499-Cd-0.217-Cu-0.284
1271,uoft8_241025_Au-0.5-Cd-0.25-Cu-0.25_pp0_rep3,uoft,8,241025,Au-0.5-Cd-0.25-Cu-0.25,pp0,3,,CO2R,200.0,3.635259813953488,62.64851744125217,17.287573673870334,0.0677026952644808,0.0042147854674197,80.02407305139293,19.975926948607068,Au-0.499-Cd-0.217-Cu-0.284
1272,uoft8_241025_Au-0.5-Cd-0.25-Pd-0.25_pp0_rep1,uoft,8,241025,Au-0.5-Cd-0.25-Pd-0.25,pp0,1,,CO2R,300.0,3.63743430564784,77.45673690598255,2.5908644400785854,0.0282553253949323,0.0015454213380538,80.08069736572511,19.919302634274885,Au-0.577-Cd-0.199-Pd-0.224
1273,uoft8_241025_Au-0.5-Cd-0.25-Pd-0.25_pp0_rep1,uoft,8,241025,Au-0.5-Cd-0.25-Pd-0.25,pp0,1,,CO2R,100.0,3.274155930232558,54.54539747640671,26.036345776031435,0.0825642625176595,0.0063221782011295,80.6829869666481,19.3170130333519,Au-0.577-Cd-0.199-Pd-0.224
1274,uoft8_241025_Au-0.5-Cd-0.25-Pd-0.25_pp0_rep1,uoft,8,241025,Au-0.5-Cd-0.25-Pd-0.25,pp0,1,,CO2R,200.0,3.5519483654485047,75.90711251543243,6.446463654223969,0.0539419848448709,0.0035825676473067,82.4197508135924,17.5802491864076,Au-0.577-Cd-0.199-Pd-0.224
1275,uoft8_241025_Au-0.5-Cd-0.25-Pd-0.25_pp0_rep1,uoft,8,241025,Au-0.5-Cd-0.25-Pd-0.25,pp0,1,,CO2R,150.0,3.462052644518273,52.01196928163385,24.24852652259332,0.0843990239069409,0.0070246424456995,76.36641867147613,23.633581328523874,Au-0.577-Cd-0.199-Pd-0.224
1276,uoft8_241025_Au-0.5-Cd-0.25-Pd-0.25_pp0_rep1,uoft,8,241025,Au-0.5-Cd-0.25-Pd-0.25,pp0,1,,HER,50.0,2.705299363636364,,,,,,,Au-0.577-Cd-0.199-Pd-0.224
1277,uoft8_241025_Au-0.5-Cd-0.25-Pd-0.25_pp0_rep1,uoft,8,241025,Au-0.5-Cd-0.25-Pd-0.25,pp0,1,,CO2R,50.0,2.982736069767442,63.91345288664756,18.58055009823183,0.0473368438434581,0.0,82.5492484837572,17.450751516242804,Au-0.577-Cd-0.199-Pd-0.224
1278,uoft8_241025_Au-0.5-Cd-0.25-Pd-0.25_pp0_rep2,uoft,8,241025,Au-0.5-Cd-0.25-Pd-0.25,pp0,2,,HER,50.0,2.763056239669422,,,,,,,Au-0.577-Cd-0.199-Pd-0.224
