Repository: FAIR-Chem/fairchem

## File overview
|Name | Description |
|---   |---    |
|`ExpDataDump_YYMMDD.csv`  | Raw experimental testing data for all samples. |
|`ExpDataDump_YYMMDD_clean.csv` | Experimental testing data excluding problematic samples (missing XRF, missing computational) directly used for downstream predictions. |
|`XRDDataDump-YYMMDD.csv` | XRD information for experimental samples. |
|`XRFDataDump-YYMMDD.csv` | XRF information for experimental samples. |

File: src/fairchem/applications/ocx/data/experimental_data/ExpDataDump_241113.csv (part 7 of 24)
sample id,source,batch number,batch date,composition,post processing id,rep,total reps,reaction,current density,voltage,fe_h2,fe_co,fe_ch4,fe_c2h4,fe_gas_total,fe_liquid
uoft5_240507_Au-0.125-Pd-0.625-Tl-0.25_pp0,uoft,5,240507,Au-0.125-Pd-0.625-Tl-0.25,pp0,avg,3.0,CO2R,50.0,2.9164084593333333,10.162589717333333,30.677799610000005,0.013210281999999999,0.0,40.85821298666667,59.14178701333333
uoft5_240507_Au-0.125-Pd-0.625-Tl-0.25_pp0,uoft,5,240507,Au-0.125-Pd-0.625-Tl-0.25,pp0,std,3.0,CO2R,50.0,0.07055898627780766,2.0397259797290705,2.390350964987486,0.0011008570000000002,0.0,2.867931658983259,2.867931658983259
uoft5_240507_Au-0.125-Pd-0.625-Tl-0.25_pp0,uoft,5,240507,Au-0.125-Pd-0.625-Tl-0.25,pp0,std,3.0,CO2R,150.0,0.06261152261655979,1.027827854796847,0.8918427525674951,0.001288694068588171,0.0,0.7624227979989197,0.7624227979989291
uoft5_240507_Au-0.125-Pd-0.625-Tl-0.25_pp0,uoft,5,240507,Au-0.125-Pd-0.625-Tl-0.25,pp0,avg,3.0,CO2R,150.0,3.266851165333333,5.683455746666667,20.049115913333335,0.008929172333333334,0.0,25.743587836666666,74.25641216333334
uoft5_240507_Au-0.125-Pd-0.625-Tl-0.25_pp0,uoft,5,240507,Au-0.125-Pd-0.625-Tl-0.25,pp0,avg,3.0,HER,50.0,2.7106493166666668,,,,,,
uoft5_240507_Au-0.125-Pd-0.625-Tl-0.25_pp0_rep1,uoft,5,240507,Au-0.125-Pd-0.625-Tl-0.25,pp0,1,,HER,50.0,2.793446091,,,,,,
uoft5_240507_Au-0.125-Pd-0.625-Tl-0.25_pp0_rep1,uoft,5,240507,Au-0.125-Pd-0.625-Tl-0.25,pp0,1,,CO2R,50.0,2.965817159,12.41582791,29.44007859,0.014311139,0.0,41.87516054,58.12483946
uoft5_240507_Au-0.125-Pd-0.625-Tl-0.25_pp0_rep1,uoft,5,240507,Au-0.125-Pd-0.625-Tl-0.25,pp0,1,,CO2R,100.0,3.186187495,9.243131265,22.85363458,0.01376071,0.0,32.11398659,67.88601341
uoft5_240507_Au-0.125-Pd-0.625-Tl-0.25_pp0_rep1,uoft,5,240507,Au-0.125-Pd-0.625-Tl-0.25,pp0,1,,CO2R,300.0,3.669696635,48.66015192,4.850196464,0.031741372,0.001826407,53.55001242,46.44998758
uoft5_240507_Au-0.125-Pd-0.625-Tl-0.25_pp0_rep1,uoft,5,240507,Au-0.125-Pd-0.625-Tl-0.25,pp0,1,,CO2R,200.0,3.421785093,5.778526439,17.40913556,0.009632497,0.0,23.19902451,76.80097549
uoft5_240507_Au-0.125-Pd-0.625-Tl-0.25_pp0_rep1,uoft,5,240507,Au-0.125-Pd-0.625-Tl-0.25,pp0,1,,CO2R,150.0,3.321214522,6.808679822,19.60707269,0.010274664,0.0,26.42833387,73.57166613
uoft5_240507_Au-0.125-Pd-0.625-Tl-0.25_pp0_rep2,uoft,5,240507,Au-0.125-Pd-0.625-Tl-0.25,pp0,2,,CO2R,100.0,3.159960425,6.464039842,23.22200393,0.009907712,0.0,29.69891723,70.30108277
uoft5_240507_Au-0.125-Pd-0.625-Tl-0.25_pp0_rep2,uoft,5,240507,Au-0.125-Pd-0.625-Tl-0.25,pp0,2,,CO2R,150.0,3.280945047,5.447697169,19.46463654,0.007705998,0.0,24.92201687,75.07798313
uoft5_240507_Au-0.125-Pd-0.625-Tl-0.25_pp0_rep2,uoft,5,240507,Au-0.125-Pd-0.625-Tl-0.25,pp0,2,,HER,50.0,2.705484107,,,,,,
uoft5_240507_Au-0.125-Pd-0.625-Tl-0.25_pp0_rep2,uoft,5,240507,Au-0.125-Pd-0.625-Tl-0.25,pp0,2,,CO2R,50.0,2.947808083,8.442110109,29.16011788,0.013210282,0.0,37.62038118,62.37961882
uoft5_240507_Au-0.125-Pd-0.625-Tl-0.25_pp0_rep2,uoft,5,240507,Au-0.125-Pd-0.625-Tl-0.25,pp0,2,,CO2R,300.0,3.62779205,17.11209693,8.62475442,0.020549328,0.001264436,25.76228991,74.23771009
uoft5_240507_Au-0.125-Pd-0.625-Tl-0.25_pp0_rep2,uoft,5,240507,Au-0.125-Pd-0.625-Tl-0.25,pp0,2,,CO2R,200.0,3.371295056,4.560986838,17.13654224,0.007155569,0.0,21.70616752,78.29383248
uoft5_240507_Au-0.125-Pd-0.625-Tl-0.25_pp0_rep3,uoft,5,240507,Au-0.125-Pd-0.625-Tl-0.25,pp0,3,,CO2R,50.0,2.835600136,9.629831133,33.43320236,0.012109425,0.0,43.07909724,56.92090276
uoft5_240507_Au-0.125-Pd-0.625-Tl-0.25_pp0_rep3,uoft,5,240507,Au-0.125-Pd-0.625-Tl-0.25,pp0,3,,CO2R,150.0,3.198393927,4.793990249,21.07563851,0.008806855,0.0,25.88041277,74.11958723
uoft5_240507_Au-0.125-Pd-0.625-Tl-0.25_pp0_rep3,uoft,5,240507,Au-0.125-Pd-0.625-Tl-0.25,pp0,3,,CO2R,300.0,3.639683193,44.93021407,3.762278978,0.036878704,0.002247886,48.73919876,51.26080124
uoft5_240507_Au-0.125-Pd-0.625-Tl-0.25_pp0_rep3,uoft,5,240507,Au-0.125-Pd-0.625-Tl-0.25,pp0,3,,CO2R,200.0,3.300787522,3.978739877,19.29887033,0.006880355,0.0,23.28622058,76.71377942
uoft5_240507_Au-0.125-Pd-0.625-Tl-0.25_pp0_rep3,uoft,5,240507,Au-0.125-Pd-0.625-Tl-0.25,pp0,3,,HER,50.0,2.633017752,,,,,,
uoft5_240507_Au-0.125-Pd-0.625-Tl-0.25_pp0_rep3,uoft,5,240507,Au-0.125-Pd-0.625-Tl-0.25,pp0,3,,CO2R,100.0,3.060445007,6.666806169,25.6827112,0.009907712,0.0,32.36239082,67.63760918
uoft5_240507_Au-0.444-Cd-0.556_pp0,uoft,5,240507,Au-0.444-Cd-0.556,pp0,avg,2.0,CO2R,50.0,3.0709873555,72.818221765,16.28929273,0.182191806,0.009694006500000001,89.319666235,10.6803337625
uoft5_240507_Au-0.444-Cd-0.556_pp0,uoft,5,240507,Au-0.444-Cd-0.556,pp0,std,2.0,CO2R,100.0,0.060228109294237595,4.692836991934546,0.8960390451026454,0.0007784234498166867,0.0008940905628696125,5.585805447053096,5.5858054470530965
uoft5_240507_Au-0.444-Cd-0.556_pp0,uoft,5,240507,Au-0.444-Cd-0.556,pp0,avg,2.0,CO2R,300.0,3.668572971,77.87189520499999,3.799115914,0.042841678499999994,0.0022478855,81.723762195,18.276237805
uoft5_240507_Au-0.444-Cd-0.556_pp0,uoft,5,240507,Au-0.444-Cd-0.556,pp0,std,2.0,CO2R,300.0,0.01046020798667565,2.0936953998881673,3.9661883305572734,0.029190874771931382,0.0017881818328460057,1.9101128018226101,1.910112801822605
uoft5_240507_Au-0.444-Cd-0.556_pp0,uoft,5,240507,Au-0.444-Cd-0.556,pp0,avg,2.0,CO2R,200.0,3.6375409999999997,76.119922995,7.42632613,0.064675339,0.0035825674999999998,83.626987875,16.373012125000002
uoft5_240507_Au-0.444-Cd-0.556_pp0,uoft,5,240507,Au-0.444-Cd-0.556,pp0,std,2.0,CO2R,150.0,0.061309707604915324,0.5809079985214198,2.865241133171224,0.005448963441609972,0.00019868710601848323,3.451865425338151,3.4518654253381613
uoft5_240507_Au-0.444-Cd-0.556_pp0,uoft,5,240507,Au-0.444-Cd-0.556,pp0,avg,2.0,CO2R,150.0,3.541366032,61.862144005000005,17.477897835,0.11173696899999999,0.0063221779999999995,79.48017931999999,20.51982068
uoft5_240507_Au-0.444-Cd-0.556_pp0,uoft,5,240507,Au-0.444-Cd-0.556,pp0,avg,2.0,CO2R,100.0,3.2660950235,65.23488669,18.506876225,0.1403592465,0.008218831499999999,83.91851557999999,16.081484420000002
uoft5_240507_Au-0.444-Cd-0.556_pp0,uoft,5,240507,Au-0.444-Cd-0.556,pp0,std,2.0,CO2R,200.0,0.0355932281652946,2.98340496955785,3.5789466503961527,0.005059752070255024,0.0002980306590277249,6.568932710849758,6.568932710849765
uoft5_240507_Au-0.444-Cd-0.556_pp0,uoft,5,240507,Au-0.444-Cd-0.556,pp0,avg,2.0,HER,50.0,2.8660794875,,,,,,
uoft5_240507_Au-0.444-Cd-0.556_pp0,uoft,5,240507,Au-0.444-Cd-0.556,pp0,std,2.0,CO2R,50.0,0.06544306564610892,4.3066500647751695,0.34382893286927757,0.017903737224463274,0.001788181832846005,4.602126724819908,4.602126728355452
uoft5_240507_Au-0.444-Cd-0.556_pp0,uoft,5,240507,Au-0.444-Cd-0.556,pp0,std,2.0,HER,50.0,0.09125970393285736,0.0,0.0,0.0,0.0,0.0,0.0
uoft5_240507_Au-0.444-Cd-0.556_pp0_rep1,uoft,5,240507,Au-0.444-Cd-0.556,pp0,1,,CO2R,50.0,3.117262591,75.86348323,16.5324165,0.169531952,0.008429571,92.57386125,7.426138745
uoft5_240507_Au-0.444-Cd-0.556_pp0_rep1,uoft,5,240507,Au-0.444-Cd-0.556,pp0,1,,CO2R,100.0,3.223507319,68.55322355,19.14047151,0.139808818,0.007586614,87.86827649,12.13172351
uoft5_240507_Au-0.444-Cd-0.556_pp0_rep1,uoft,5,240507,Au-0.444-Cd-0.556,pp0,1,,CO2R,150.0,3.584718542,62.27290799,19.50392927,0.115589968,0.006181685,81.92101677,18.07898323
uoft5_240507_Au-0.444-Cd-0.556_pp0_rep1,uoft,5,240507,Au-0.444-Cd-0.556,pp0,1,,CO2R,300.0,3.675969455,76.39142899,6.603634578,0.063482744,0.003512321,83.07441591,16.92558409
uoft5_240507_Au-0.444-Cd-0.556_pp0_rep1,uoft,5,240507,Au-0.444-Cd-0.556,pp0,1,,CO2R,200.0,3.662709213,78.22950888,9.957023576,0.068253124,0.003793307,88.27192474,11.72807526
uoft5_240507_Au-0.444-Cd-0.556_pp0_rep1,uoft,5,240507,Au-0.444-Cd-0.556,pp0,1,,HER,50.0,2.930609843,,,,,,
uoft5_240507_Au-0.444-Cd-0.556_pp0_rep2,uoft,5,240507,Au-0.444-Cd-0.556,pp0,2,,CO2R,150.0,3.498013522,61.45138002,15.4518664,0.10788397,0.006462671,77.03934187,22.96065813
uoft5_240507_Au-0.444-Cd-0.556_pp0_rep2,uoft,5,240507,Au-0.444-Cd-0.556,pp0,2,,CO2R,200.0,3.612372787,74.01033711,4.895628684,0.061097554,0.003371828,78.98205101,21.01794899
uoft5_240507_Au-0.444-Cd-0.556_pp0_rep2,uoft,5,240507,Au-0.444-Cd-0.556,pp0,2,,HER,50.0,2.801549132,,,,,,
uoft5_240507_Au-0.444-Cd-0.556_pp0_rep2,uoft,5,240507,Au-0.444-Cd-0.556,pp0,2,,CO2R,300.0,3.661176487,79.35236142,0.99459725,0.022200613,0.00098345,80.37310848,19.62689152
uoft5_240507_Au-0.444-Cd-0.556_pp0_rep2,uoft,5,240507,Au-0.444-Cd-0.556,pp0,2,,CO2R,50.0,3.02471212,69.7729603,16.04616896,0.19485166,0.010958442,86.06547122,13.93452878
uoft5_240507_Au-0.444-Cd-0.556_pp0_rep2,uoft,5,240507,Au-0.444-Cd-0.556,pp0,2,,CO2R,100.0,3.308682728,61.91654983,17.87328094,0.140909675,0.008851049,79.96875467,20.03124533
uoft5_240507_Au-0.5-Cd-0.25-Tl-0.25_pp0,uoft,5,240507,Au-0.5-Cd-0.25-Tl-0.25,pp0,avg,3.0,CO2R,300.0,3.8684694883333335,71.77551319333334,0.6204977079999999,0.07143337666666666,0.0037933069999999997,72.48139801,27.518601989999997
uoft5_240507_Au-0.5-Cd-0.25-Tl-0.25_pp0,uoft,5,240507,Au-0.5-Cd-0.25-Tl-0.25,pp0,avg,3.0,HER,50.0,2.9758893113333333,,,,,,
uoft5_240507_Au-0.5-Cd-0.25-Tl-0.25_pp0,uoft,5,240507,Au-0.5-Cd-0.25-Tl-0.25,pp0,avg,3.0,CO2R,200.0,3.713159818333333,73.26058298,0.8840864439999999,0.09687540133333333,0.0052684820000000005,74.26155965333334,25.738440346666668
uoft5_240507_Au-0.5-Cd-0.25-Tl-0.25_pp0,uoft,5,240507,Au-0.5-Cd-0.25-Tl-0.25,pp0,std,3.0,CO2R,300.0,0.14265801906368158,4.800368779181081,0.27507469618140074,0.008780696303570375,0.0007822309307979327,4.536406590360684,4.536406590360692
uoft5_240507_Au-0.5-Cd-0.25-Tl-0.25_pp0,uoft,5,240507,Au-0.5-Cd-0.25-Tl-0.25,pp0,std,3.0,CO2R,200.0,0.1464362069009087,2.421419043681311,0.28578910057903273,0.008819745727444312,0.0006322180000000001,2.14786156137356,2.147861561373555
uoft5_240507_Au-0.5-Cd-0.25-Tl-0.25_pp0,uoft,5,240507,Au-0.5-Cd-0.25-Tl-0.25,pp0,std,3.0,HER,50.0,0.1264089721273119,0.0,0.0,0.0,0.0,0.0,0.0
uoft5_240507_Au-0.5-Cd-0.25-Tl-0.25_pp0,uoft,5,240507,Au-0.5-Cd-0.25-Tl-0.25,pp0,avg,3.0,CO2R,150.0,3.587885072,76.09380122666667,1.0166994106666667,0.09406210066666666,0.004964080666666666,77.22402601666667,22.775973983333333
uoft5_240507_Au-0.5-Cd-0.25-Tl-0.25_pp0,uoft,5,240507,Au-0.5-Cd-0.25-Tl-0.25,pp0,avg,3.0,CO2R,100.0,3.404338012,75.61907552000001,1.3163064833333333,0.10109535266666665,0.005198235333333333,77.05683384666666,22.943166153333333
uoft5_240507_Au-0.5-Cd-0.25-Tl-0.25_pp0,uoft,5,240507,Au-0.5-Cd-0.25-Tl-0.25,pp0,std,3.0,CO2R,100.0,0.18709923137841056,4.282397443257584,0.30343738288420297,0.01321410412473526,0.001060697829688707,4.014137570047341,4.014137570047343
uoft5_240507_Au-0.5-Cd-0.25-Tl-0.25_pp0,uoft,5,240507,Au-0.5-Cd-0.25-Tl-0.25,pp0,std,3.0,CO2R,150.0,0.17556052859212104,5.385576359067534,0.2339588481095961,0.030451143795365215,0.0016937016615627245,5.14099026056771,5.1409902605677065
uoft5_240507_Au-0.5-Cd-0.25-Tl-0.25_pp0,uoft,5,240507,Au-0.5-Cd-0.25-Tl-0.25,pp0,std,3.0,CO2R,50.0,0.1504080606499266,2.331084394624043,0.0,0.020189046056156547,0.002433407254326397,2.3094498281558047,2.309449828155808
uoft5_240507_Au-0.5-Cd-0.25-Tl-0.25_pp0,uoft,5,240507,Au-0.5-Cd-0.25-Tl-0.25,pp0,avg,3.0,CO2R,50.0,3.1152072006666667,81.69034715333333,0.0,0.09724235366666667,0.002809856666666667,81.80654619666667,18.193453803333334
uoft5_240507_Au-0.5-Cd-0.25-Tl-0.25_pp0_rep1,uoft,5,240507,Au-0.5-Cd-0.25-Tl-0.25,pp0,1,,CO2R,100.0,3.604820837,71.59032413,1.66502947,0.097976258,0.005057743,73.37272204,26.62727796
uoft5_240507_Au-0.5-Cd-0.25-Tl-0.25_pp0_rep1,uoft,5,240507,Au-0.5-Cd-0.25-Tl-0.25,pp0,1,,CO2R,50.0,3.278790741,83.3011781,0.0,0.081463406,0.004214785,83.40069643,16.59930357
uoft5_240507_Au-0.5-Cd-0.25-Tl-0.25_pp0_rep1,uoft,5,240507,Au-0.5-Cd-0.25-Tl-0.25,pp0,1,,CO2R,150.0,3.774512767,81.57944297,0.746561886,0.065684458,0.003371828,82.40264027,17.59735973
uoft5_240507_Au-0.5-Cd-0.25-Tl-0.25_pp0_rep1,uoft,5,240507,Au-0.5-Cd-0.25-Tl-0.25,pp0,1,,HER,50.0,3.120300587,,,,,,
uoft5_240507_Au-0.5-Cd-0.25-Tl-0.25_pp0_rep1,uoft,5,240507,Au-0.5-Cd-0.25-Tl-0.25,pp0,1,,CO2R,200.0,3.85966612,73.22940426,0.817779961,0.088343761,0.004636264,74.1535101,25.8464899
uoft5_240507_Au-0.5-Cd-0.25-Tl-0.25_pp0_rep1,uoft,5,240507,Au-0.5-Cd-0.25-Tl-0.25,pp0,1,,CO2R,300.0,4.01306009,66.61553914,0.871807466,0.067702695,0.003652814,67.5687527,32.4312473
uoft5_240507_Au-0.5-Cd-0.25-Tl-0.25_pp0_rep2,uoft,5,240507,Au-0.5-Cd-0.25-Tl-0.25,pp0,2,,CO2R,150.0,3.426021412,70.81420411,1.154223969,0.126231584,0.006743657,72.12150448,27.87849552
uoft5_240507_Au-0.5-Cd-0.25-Tl-0.25_pp0_rep2,uoft,5,240507,Au-0.5-Cd-0.25-Tl-0.25,pp0,2,,CO2R,300.0,3.72782597,76.1089372,0.326620825,0.065134029,0.003090843,76.51202108,23.48797892
uoft5_240507_Au-0.5-Cd-0.25-Tl-0.25_pp0_rep2,uoft,5,240507,Au-0.5-Cd-0.25-Tl-0.25,pp0,2,,HER,50.0,2.885291669,,,,,,
uoft5_240507_Au-0.5-Cd-0.25-Tl-0.25_pp0_rep2,uoft,5,240507,Au-0.5-Cd-0.25-Tl-0.25,pp0,2,,CO2R,100.0,3.23437501,75.15034841,1.171414538,0.115589968,0.006322178,76.46295244,23.53704756
uoft5_240507_Au-0.5-Cd-0.25-Tl-0.25_pp0_rep2,uoft,5,240507,Au-0.5-Cd-0.25-Tl-0.25,pp0,2,,CO2R,200.0,3.566793807,75.69744083,0.637278978,0.10595747,0.0059007,76.46140671,23.53859329
uoft5_240507_Au-0.5-Cd-0.25-Tl-0.25_pp0_rep2,uoft,5,240507,Au-0.5-Cd-0.25-Tl-0.25,pp0,2,,CO2R,50.0,2.982889163,79.01734709,0.0,0.119993395,0.0,79.1581007,20.8418993
uoft5_240507_Au-0.5-Cd-0.25-Tl-0.25_pp0_rep3,uoft,5,240507,Au-0.5-Cd-0.25-Tl-0.25,pp0,3,,CO2R,200.0,3.713019528,70.85490385,1.197200393,0.096324973,0.005268482,72.16976215,27.83023785
uoft5_240507_Au-0.5-Cd-0.25-Tl-0.25_pp0_rep3,uoft,5,240507,Au-0.5-Cd-0.25-Tl-0.25,pp0,3,,CO2R,300.0,3.864522405,72.60206324,0.663064833,0.081463406,0.004636264,73.36342025,26.63657975
uoft5_240507_Au-0.5-Cd-0.25-Tl-0.25_pp0_rep3,uoft,5,240507,Au-0.5-Cd-0.25-Tl-0.25,pp0,3,,CO2R,100.0,3.373818189,80.11655402,1.112475442,0.089719832,0.004214785,81.33482706,18.66517294
uoft5_240507_Au-0.5-Cd-0.25-Tl-0.25_pp0_rep3,uoft,5,240507,Au-0.5-Cd-0.25-Tl-0.25,pp0,3,,CO2R,50.0,3.083941698,82.75251627,0.0,0.09027026,0.004214785,82.86084146,17.13915854
uoft5_240507_Au-0.5-Cd-0.25-Tl-0.25_pp0_rep3,uoft,5,240507,Au-0.5-Cd-0.25-Tl-0.25,pp0,3,,HER,50.0,2.922075678,,,,,,
uoft5_240507_Au-0.5-Cd-0.25-Tl-0.25_pp0_rep3,uoft,5,240507,Au-0.5-Cd-0.25-Tl-0.25,pp0,3,,CO2R,150.0,3.563121037,75.8877566,1.149312377,0.09027026,0.004776757,77.1479333,22.8520667
uoft5_240507_Au-0.5-Cu-0.4-Hg-0.1_pp0,uoft,5,240507,Au-0.5-Cu-0.4-Hg-0.1,pp0,avg,2.0,HER,50.0,2.6135429795,,,,,,
uoft5_240507_Au-0.5-Cu-0.4-Hg-0.1_pp0,uoft,5,240507,Au-0.5-Cu-0.4-Hg-0.1,pp0,avg,2.0,CO2R,200.0,3.555263588,70.678817305,17.508595285,0.073757408,0.2816530385,88.549743105,11.450256894999999
uoft5_240507_Au-0.5-Cu-0.4-Hg-0.1_pp0,uoft,5,240507,Au-0.5-Cu-0.4-Hg-0.1,pp0,std,2.0,HER,50.0,0.01574927266474899,0.0,0.0,0.0,0.0,0.0,0.0
uoft5_240507_Au-0.5-Cu-0.4-Hg-0.1_pp0,uoft,5,240507,Au-0.5-Cu-0.4-Hg-0.1,pp0,std,2.0,CO2R,300.0,0.04164375775125174,1.856952457444466,0.6303530490148266,0.0064868611389966154,0.0011921212218973347,2.4926002506190255,2.4926002506190255
uoft5_240507_Au-0.5-Cu-0.4-Hg-0.1_pp0,uoft,5,240507,Au-0.5-Cu-0.4-Hg-0.1,pp0,avg,2.0,CO2R,300.0,3.6830426495,81.08497771500001,2.3194990175,0.0381630365,0.042007362,83.48810717,16.51189283
uoft5_240507_Au-0.5-Cu-0.4-Hg-0.1_pp0,uoft,5,240507,Au-0.5-Cu-0.4-Hg-0.1,pp0,std,2.0,CO2R,50.0,0.08226578721588237,10.364901970960526,10.43989677572115,0.008562656533769909,0.004768485594696129,0.08018704742848,0.08018704742847246
uoft5_240507_Au-0.5-Cu-0.4-Hg-0.1_pp0,uoft,5,240507,Au-0.5-Cu-0.4-Hg-0.1,pp0,std,2.0,CO2R,100.0,0.088057917356577,12.998963140441267,14.216805541209897,0.006227386891426653,0.00029803065902772504,1.22447079852226,1.224470798522265
uoft5_240507_Au-0.5-Cu-0.4-Hg-0.1_pp0,uoft,5,240507,Au-0.5-Cu-0.4-Hg-0.1,pp0,std,2.0,CO2R,200.0,0.1300150379631925,9.191692722976887,8.20500869085765,0.026077181679771456,0.0666097805213582,0.9451028794810712,0.9451028794810755
uoft5_240507_Au-0.5-Cu-0.4-Hg-0.1_pp0,uoft,5,240507,Au-0.5-Cu-0.4-Hg-0.1,pp0,avg,2.0,CO2R,100.0,3.1452040915,53.593086275,34.070481335,0.013760710499999999,0.007375874500000001,87.688164235,12.311835765
uoft5_240507_Au-0.5-Cu-0.4-Hg-0.1_pp0,uoft,5,240507,Au-0.5-Cu-0.4-Hg-0.1,pp0,avg,2.0,CO2R,150.0,3.335773884,55.063717595,33.816306479999994,0.0220171365,0.084717188,88.990218435,11.009781565
uoft5_240507_Au-0.5-Cu-0.4-Hg-0.1_pp0,uoft,5,240507,Au-0.5-Cu-0.4-Hg-0.1,pp0,std,2.0,CO2R,150.0,0.11118221899679266,7.713085081503611,7.6406430170758854,0.004151591496653362,0.09079990986971104,0.16762657091352462,0.16762657091352273
uoft5_240507_Au-0.5-Cu-0.4-Hg-0.1_pp0,uoft,5,240507,Au-0.5-Cu-0.4-Hg-0.1,pp0,avg,2.0,CO2R,50.0,2.8584189049999997,48.27156877,38.457760315,0.012659853499999998,0.0033718285,86.749315095,13.250684905
uoft5_240507_Au-0.5-Cu-0.4-Hg-0.1_pp0_rep1,uoft,5,240507,Au-0.5-Cu-0.4-Hg-0.1,pp0,1,,CO2R,50.0,2.916589601,55.60066124,31.07563851,0.006605141,0.006743657,86.69261429,13.30738571
uoft5_240507_Au-0.5-Cu-0.4-Hg-0.1_pp0_rep1,uoft,5,240507,Au-0.5-Cu-0.4-Hg-0.1,pp0,1,,CO2R,100.0,3.207470442,62.78474126,24.01768173,0.009357283,0.007586614,86.82233263,13.17766737
uoft5_240507_Au-0.5-Cu-0.4-Hg-0.1_pp0_rep1,uoft,5,240507,Au-0.5-Cu-0.4-Hg-0.1,pp0,1,,CO2R,300.0,3.712489233,82.39804139,2.765225933,0.04274994,0.041164405,85.25064171,14.74935829
uoft5_240507_Au-0.5-Cu-0.4-Hg-0.1_pp0_rep1,uoft,5,240507,Au-0.5-Cu-0.4-Hg-0.1,pp0,1,,CO2R,150.0,3.414391585,60.51769236,28.41355599,0.024952755,0.14892242,89.10874832,10.89125168
uoft5_240507_Au-0.5-Cu-0.4-Hg-0.1_pp0_rep1,uoft,5,240507,Au-0.5-Cu-0.4-Hg-0.1,pp0,1,,HER,50.0,2.624679397,,,,,,
uoft5_240507_Au-0.5-Cu-0.4-Hg-0.1_pp0_rep1,uoft,5,240507,Au-0.5-Cu-0.4-Hg-0.1,pp0,1,,CO2R,200.0,3.647198103,77.17832556,11.706778,0.09219676,0.234552811,89.21803176,10.78196824
uoft5_240507_Au-0.5-Cu-0.4-Hg-0.1_pp0_rep2,uoft,5,240507,Au-0.5-Cu-0.4-Hg-0.1,pp0,2,,CO2R,200.0,3.463329073,64.17930905,23.31041257,0.055318056,0.328753266,87.88145445,12.11854555
uoft5_240507_Au-0.5-Cu-0.4-Hg-0.1_pp0_rep2,uoft,5,240507,Au-0.5-Cu-0.4-Hg-0.1,pp0,2,,HER,50.0,2.602406562,,,,,,
uoft5_240507_Au-0.5-Cu-0.4-Hg-0.1_pp0_rep2,uoft,5,240507,Au-0.5-Cu-0.4-Hg-0.1,pp0,2,,CO2R,50.0,2.800248209,40.9424763,45.83988212,0.018714566,0.0,86.8060159,13.1939841
uoft5_240507_Au-0.5-Cu-0.4-Hg-0.1_pp0_rep2,uoft,5,240507,Au-0.5-Cu-0.4-Hg-0.1,pp0,2,,CO2R,300.0,3.653596066,79.77191404,1.873772102,0.033576133,0.042850319,81.72557263,18.27442737
uoft5_240507_Au-0.5-Cu-0.4-Hg-0.1_pp0_rep2,uoft,5,240507,Au-0.5-Cu-0.4-Hg-0.1,pp0,2,,CO2R,150.0,3.257156183,49.60974283,39.21905697,0.019081518,0.020511956,88.87168855,11.12831145
uoft5_240507_Au-0.5-Cu-0.4-Hg-0.1_pp0_rep2,uoft,5,240507,Au-0.5-Cu-0.4-Hg-0.1,pp0,2,,CO2R,100.0,3.082937741,44.40143129,44.12328094,0.018164138,0.007165135,88.55399584,11.44600416
uoft5_240507_Au-0.75-Cd-0.125-Ga-0.125_pp0,uoft,5,240507,Au-0.75-Cd-0.125-Ga-0.125,pp0,std,3.0,CO2R,50.0,0.15457796587462588,2.6075571108708537,1.6437255254503156,0.006696250806622093,0.0008429569999999996,0.956923935292261,0.9569239352922624
uoft5_240507_Au-0.75-Cd-0.125-Ga-0.125_pp0,uoft,5,240507,Au-0.75-Cd-0.125-Ga-0.125,pp0,avg,3.0,CO2R,50.0,3.0445724286666667,60.271192113333335,25.000000003333337,0.13210282,0.010115485,85.44438598666666,14.555614013333333
uoft5_240507_Au-0.75-Cd-0.125-Ga-0.125_pp0,uoft,5,240507,Au-0.75-Cd-0.125-Ga-0.125,pp0,std,3.0,HER,50.0,0.14874046129428312,0.0,0.0,0.0,0.0,0.0,0.0
uoft5_240507_Au-0.75-Cd-0.125-Ga-0.125_pp0,uoft,5,240507,Au-0.75-Cd-0.125-Ga-0.125,pp0,avg,3.0,HER,50.0,2.784857983666667,,,,,,
uoft5_240507_Au-0.75-Cd-0.125-Ga-0.125_pp0,uoft,5,240507,Au-0.75-Cd-0.125-Ga-0.125,pp0,std,3.0,CO2R,100.0,0.2003430454202494,1.6308254928078882,1.5409173671802066,0.007077519156549415,0.000643819261566733,0.6298422119218902,0.6298422119218785
uoft5_240507_Au-0.75-Cd-0.125-Ga-0.125_pp0,uoft,5,240507,Au-0.75-Cd-0.125-Ga-0.125,pp0,std,3.0,CO2R,300.0,0.11684955997508338,6.160325908954862,4.079311697544297,0.027542410588867874,0.0021506575117815328,2.172095057411939,2.1720950574119384
uoft5_240507_Au-0.75-Cd-0.125-Ga-0.125_pp0,uoft,5,240507,Au-0.75-Cd-0.125-Ga-0.125,pp0,avg,3.0,CO2R,300.0,3.7643894306666668,70.31611179666668,10.793222005333334,0.06042480866666666,0.004167954333333334,81.18628383666668,18.813716163333336
uoft5_240507_Au-0.75-Cd-0.125-Ga-0.125_pp0,uoft,5,240507,Au-0.75-Cd-0.125-Ga-0.125,pp0,std,3.0,CO2R,150.0,0.19982971091375645,1.7981421980124768,1.998011777610172,0.005759319407125926,0.0006489082162535265,0.5452811747550982,0.5452811747551021
uoft5_240507_Au-0.75-Cd-0.125-Ga-0.125_pp0,uoft,5,240507,Au-0.75-Cd-0.125-Ga-0.125,pp0,avg,3.0,CO2R,200.0,3.5923710346666664,62.07056016666667,19.734774066666667,0.065776196,0.004636264,81.88999875333333,18.110001246666666
uoft5_240507_Au-0.75-Cd-0.125-Ga-0.125_pp0,uoft,5,240507,Au-0.75-Cd-0.125-Ga-0.125,pp0,std,3.0,CO2R,200.0,0.16130570591359628,6.8943936558964305,5.254601685837407,0.012970153654849007,0.001053696,1.6737236801196005,1.673723680119597
uoft5_240507_Au-0.75-Cd-0.125-Ga-0.125_pp0,uoft,5,240507,Au-0.75-Cd-0.125-Ga-0.125,pp0,avg,3.0,CO2R,100.0,3.333256368666667,56.733139423333334,26.57662082666667,0.105315304,0.007727106666666666,83.44685815333334,16.553141846666666
uoft5_240507_Au-0.75-Cd-0.125-Ga-0.125_pp0,uoft,5,240507,Au-0.75-Cd-0.125-Ga-0.125,pp0,avg,3.0,CO2R,150.0,3.4863633739999997,58.752293066666674,23.927635886666668,0.08488829366666667,0.006275347333333334,82.78998549,17.21001451
uoft5_240507_Au-0.75-Cd-0.125-Ga-0.125_pp0_rep1,uoft,5,240507,Au-0.75-Cd-0.125-Ga-0.125,pp0,1,,HER,50.0,2.617729298,,,,,,
uoft5_240507_Au-0.75-Cd-0.125-Ga-0.125_pp0_rep1,uoft,5,240507,Au-0.75-Cd-0.125-Ga-0.125,pp0,1,,CO2R,200.0,3.440500542,56.98800979,23.91453831,0.066877053,0.004636264,80.98839586,19.01160414
uoft5_240507_Au-0.75-Cd-0.125-Ga-0.125_pp0_rep1,uoft,5,240507,Au-0.75-Cd-0.125-Ga-0.125,pp0,1,,CO2R,150.0,3.305764671,57.12402436,26.05599214,0.080362549,0.0059007,83.28374469,16.71625531
uoft5_240507_Au-0.75-Cd-0.125-Ga-0.125_pp0_rep1,uoft,5,240507,Au-0.75-Cd-0.125-Ga-0.125,pp0,1,,CO2R,300.0,3.652793379,68.33518174,11.42681729,0.07650955,0.005338728,79.85966461,20.14033539
uoft5_240507_Au-0.75-Cd-0.125-Ga-0.125_pp0_rep1,uoft,5,240507,Au-0.75-Cd-0.125-Ga-0.125,pp0,1,,CO2R,100.0,3.161350143,55.01684488,27.78978389,0.100177972,0.007165135,82.93621497,17.06378503
uoft5_240507_Au-0.75-Cd-0.125-Ga-0.125_pp0_rep1,uoft,5,240507,Au-0.75-Cd-0.125-Ga-0.125,pp0,1,,CO2R,50.0,2.900903289,58.14057628,26.28683694,0.136506247,0.010958442,84.60750111,15.39249889
uoft5_240507_Au-0.75-Cd-0.125-Ga-0.125_pp0_rep2,uoft,5,240507,Au-0.75-Cd-0.125-Ga-0.125,pp0,2,,CO2R,200.0,3.574919741,59.30538408,21.45383104,0.078160835,0.00568996,80.8603661,19.1396339
uoft5_240507_Au-0.75-Cd-0.125-Ga-0.125_pp0_rep2,uoft,5,240507,Au-0.75-Cd-0.125-Ga-0.125,pp0,2,,CO2R,100.0,3.285144113,58.26236163,24.84282908,0.113388254,0.008429571,83.25370024,16.74629976
uoft5_240507_Au-0.75-Cd-0.125-Ga-0.125_pp0_rep2,uoft,5,240507,Au-0.75-Cd-0.125-Ga-0.125,pp0,2,,CO2R,300.0,3.754509754,65.38994329,14.51866405,0.076142598,0.005479221,80.00621123,19.99378877
uoft5_240507_Au-0.75-Cd-0.125-Ga-0.125_pp0_rep2,uoft,5,240507,Au-0.75-Cd-0.125-Ga-0.125,pp0,2,,HER,50.0,2.834148041,,,,,,
uoft5_240507_Au-0.75-Cd-0.125-Ga-0.125_pp0_rep2,uoft,5,240507,Au-0.75-Cd-0.125-Ga-0.125,pp0,2,,CO2R,50.0,3.024680605,59.49402582,25.56483301,0.135405391,0.010115485,85.23799149,14.76200851
uoft5_240507_Au-0.75-Cd-0.125-Ga-0.125_pp0_rep2,uoft,5,240507,Au-0.75-Cd-0.125-Ga-0.125,pp0,2,,CO2R,150.0,3.452284292,58.45068949,23.6345776,0.091371117,0.007024642,82.2047526,17.7952474
uoft5_240507_Au-0.75-Cd-0.125-Ga-0.125_pp0_rep3,uoft,5,240507,Au-0.75-Cd-0.125-Ga-0.125,pp0,3,,CO2R,300.0,3.885865159,77.22321036,6.434184676,0.028622278,0.001685914,83.69297567,16.30702433
uoft5_240507_Au-0.75-Cd-0.125-Ga-0.125_pp0_rep3,uoft,5,240507,Au-0.75-Cd-0.125-Ga-0.125,pp0,3,,CO2R,50.0,3.208133392,63.17897424,23.14833006,0.124396822,0.009272528,86.48766536,13.51233464
uoft5_240507_Au-0.75-Cd-0.125-Ga-0.125_pp0_rep3,uoft,5,240507,Au-0.75-Cd-0.125-Ga-0.125,pp0,3,,HER,50.0,2.902696612,,,,,,
uoft5_240507_Au-0.75-Cd-0.125-Ga-0.125_pp0_rep3,uoft,5,240507,Au-0.75-Cd-0.125-Ga-0.125,pp0,3,,CO2R,200.0,3.761692821,69.91828663,13.83595285,0.0522907,0.003582568,83.8212343,16.1787657
uoft5_240507_Au-0.75-Cd-0.125-Ga-0.125_pp0_rep3,uoft,5,240507,Au-0.75-Cd-0.125-Ga-0.125,pp0,3,,CO2R,150.0,3.701041159,60.68216535,22.09233792,0.082931215,0.0059007,82.88145918,17.11854082
uoft5_240507_Au-0.75-Cd-0.125-Ga-0.125_pp0_rep3,uoft,5,240507,Au-0.75-Cd-0.125-Ga-0.125,pp0,3,,CO2R,100.0,3.55327485,56.92021176,27.09724951,0.102379686,0.007586614,84.15065925,15.84934075
uoft5_240507_Cd-0.111-In-0.889_pp0,uoft,5,240507,Cd-0.111-In-0.889,pp0,std,3.0,HER,50.0,0.04883053474185415,0.0,0.0,0.0,0.0,0.0,0.0
uoft5_240507_Cd-0.111-In-0.889_pp0,uoft,5,240507,Cd-0.111-In-0.889,pp0,avg,3.0,CO2R,50.0,2.9648141073333334,10.426667222333334,7.647347740333333,0.016145900333333334,0.0,18.093785666666665,81.90621433333332
uoft5_240507_Cd-0.111-In-0.889_pp0,uoft,5,240507,Cd-0.111-In-0.889,pp0,std,3.0,CO2R,50.0,0.02915240525597492,2.292992131182222,0.3398594084640981,0.0056491582615565234,0.0,2.4968033856945464,2.496803385694548
uoft5_240507_Cd-0.111-In-0.889_pp0,uoft,5,240507,Cd-0.111-In-0.889,pp0,avg,3.0,CO2R,100.0,3.197446106333333,9.837828789,5.859528487333333,0.01541199566666667,0.0,15.716064546666667,84.28393545333334
uoft5_240507_Cd-0.111-In-0.889_pp0,uoft,5,240507,Cd-0.111-In-0.889,pp0,std,3.0,CO2R,100.0,0.04910955215212176,0.12274317545780233,0.7368246513462587,0.0029125934730801924,0.0,0.6765679009966796,0.6765679009966834
uoft5_240507_Cd-0.111-In-0.889_pp0,uoft,5,240507,Cd-0.111-In-0.889,pp0,avg,3.0,HER,50.0,3.121963079666667,,,,,,
uoft5_240507_Cd-0.111-In-0.889_pp0,uoft,5,240507,Cd-0.111-In-0.889,pp0,std,3.0,CO2R,150.0,0.04275219719450931,0.6180428237233838,0.3150445443755486,0.002021015752366204,0.0006489087936037956,0.30018210779539406,0.3001821077954016
uoft5_240507_Cd-0.111-In-0.889_pp0,uoft,5,240507,Cd-0.111-In-0.889,pp0,std,3.0,CO2R,200.0,0.032556700440346587,1.0828397375955892,0.4444973219509631,0.001804699877267963,0.0007300224649730538,0.641761664562943,0.6417616645629426
uoft5_240507_Cd-0.111-In-0.889_pp0,uoft,5,240507,Cd-0.111-In-0.889,pp0,avg,3.0,CO2R,300.0,3.847938343333334,51.18388471333333,0.8636214799999999,0.03687870433333334,0.001873238,52.090761676666666,47.90923832333334
uoft5_240507_Cd-0.111-In-0.889_pp0,uoft,5,240507,Cd-0.111-In-0.889,pp0,std,3.0,CO2R,300.0,0.02530723624837407,31.82237408238326,1.123709238624959,0.016822870972811516,0.0003535662964381646,30.781951307952227,30.781951307952234
uoft5_240507_Cd-0.111-In-0.889_pp0,uoft,5,240507,Cd-0.111-In-0.889,pp0,avg,3.0,CO2R,150.0,3.334780252333333,9.006535674,5.065487885,0.012965647333333335,0.0003746476666666667,14.08789023,85.91210976999999
uoft5_240507_Cd-0.111-In-0.889_pp0,uoft,5,240507,Cd-0.111-In-0.889,pp0,avg,3.0,CO2R,200.0,3.458318773,8.475381364,4.318516699333333,0.011834210999999999,0.0004214786666666667,12.808542826666667,87.19145717333333
uoft5_240507_Cd-0.111-In-0.889_pp0_rep1,uoft,5,240507,Cd-0.111-In-0.889,pp0,1,,CO2R,50.0,2.959136352,7.862060307,7.529469548,0.009907712,0.0,15.40143757,84.59856243
uoft5_240507_Cd-0.111-In-0.889_pp0_rep1,uoft,5,240507,Cd-0.111-In-0.889,pp0,1,,CO2R,300.0,3.820225359,73.70754776,0.456777996,0.055042842,0.002247886,74.22853656,25.77146344
uoft5_240507_Cd-0.111-In-0.889_pp0_rep1,uoft,5,240507,Cd-0.111-In-0.889,pp0,1,,CO2R,200.0,3.489308169,8.932076419,4.169941061,0.010182926,0.0,13.11442472,86.88557528
uoft5_240507_Cd-0.111-In-0.889_pp0_rep1,uoft,5,240507,Cd-0.111-In-0.889,pp0,1,,CO2R,150.0,3.365528116,9.711858377,4.705304519,0.010641616,0.0,14.42978168,85.57021832
uoft5_240507_Cd-0.111-In-0.889_pp0_rep1,uoft,5,240507,Cd-0.111-In-0.889,pp0,1,,CO2R,100.0,3.233970867,9.959404884,5.083497053,0.012109425,0.0,15.05797711,84.94202289
uoft5_240507_Cd-0.111-In-0.889_pp0_rep1,uoft,5,240507,Cd-0.111-In-0.889,pp0,1,,HER,50.0,3.112497223,,,,,,
uoft5_240507_Cd-0.111-In-0.889_pp0_rep2,uoft,5,240507,Cd-0.111-In-0.889,pp0,2,,CO2R,100.0,3.216749728,9.713950909,5.945481336,0.017613709,0.0,15.68050599,84.31949401
uoft5_240507_Cd-0.111-In-0.889_pp0_rep2,uoft,5,240507,Cd-0.111-In-0.889,pp0,2,,HER,50.0,3.174833512,,,,,,
uoft5_240507_Cd-0.111-In-0.889_pp0_rep2,uoft,5,240507,Cd-0.111-In-0.889,pp0,2,,CO2R,50.0,2.996387721,11.13896503,7.382121807,0.02091628,0.0,18.54694603,81.45305397
uoft5_240507_Cd-0.111-In-0.889_pp0_rep2,uoft,5,240507,Cd-0.111-In-0.889,pp0,2,,CO2R,150.0,3.35285295,8.748038251,5.201375246,0.014311139,0.0,13.96636085,86.03363915
uoft5_240507_Cd-0.111-In-0.889_pp0_rep2,uoft,5,240507,Cd-0.111-In-0.889,pp0,2,,CO2R,200.0,3.461254532,7.239008977,4.81827112,0.011558997,0.0,12.0710634,87.9289366
uoft5_240507_Cd-0.111-In-0.889_pp0_rep2,uoft,5,240507,Cd-0.111-In-0.889,pp0,2,,CO2R,300.0,3.853766817,14.77892402,2.134086444,0.021833661,0.001545421,16.93935529,83.06064471
uoft5_240507_Cd-0.111-In-0.889_pp0_rep3,uoft,5,240507,Cd-0.111-In-0.889,pp0,3,,CO2R,100.0,3.141617724,9.840130574,6.549607073,0.016512853,0.0,16.40971054,83.59028946
uoft5_240507_Cd-0.111-In-0.889_pp0_rep3,uoft,5,240507,Cd-0.111-In-0.889,pp0,3,,CO2R,300.0,3.869822854,65.06518236,0.0,0.03375961,0.001826407,65.10439318,34.89560682
uoft5_240507_Cd-0.111-In-0.889_pp0_rep3,uoft,5,240507,Cd-0.111-In-0.889,pp0,3,,HER,50.0,3.078558504,,,,,,
uoft5_240507_Cd-0.111-In-0.889_pp0_rep3,uoft,5,240507,Cd-0.111-In-0.889,pp0,3,,CO2R,200.0,3.424393618,9.255058696,3.967337917,0.01376071,0.001264436,13.24014036,86.75985964
uoft5_240507_Cd-0.111-In-0.889_pp0_rep3,uoft,5,240507,Cd-0.111-In-0.889,pp0,3,,CO2R,150.0,3.285959691,8.559710394,5.28978389,0.013944187,0.001123943,13.86752816,86.13247184
uoft5_240507_Cd-0.111-In-0.889_pp0_rep3,uoft,5,240507,Cd-0.111-In-0.889,pp0,3,,CO2R,50.0,2.938918249,12.27897633,8.030451866,0.017613709,0.0,20.3329734,79.6670266
uoft5_240507_Cd-0.5-Ga-0.25-In-0.25_pp0,uoft,5,240507,Cd-0.5-Ga-0.25-In-0.25,pp0,std,3.0,HER,50.0,0.05170012115550555,0.0,0.0,0.0,0.0,0.0,0.0
uoft5_240507_Cd-0.5-Ga-0.25-In-0.25_pp0,uoft,5,240507,Cd-0.5-Ga-0.25-In-0.25,pp0,avg,3.0,CO2R,200.0,3.4436316490000003,10.303835611,7.434921414666666,0.015870686,0.0007727106666666667,17.758283783333336,82.24171621666666
uoft5_240507_Cd-0.5-Ga-0.25-In-0.25_pp0,uoft,5,240507,Cd-0.5-Ga-0.25-In-0.25,pp0,avg,3.0,HER,50.0,3.0515267959999997,,,,,,
uoft5_240507_Cd-0.5-Ga-0.25-In-0.25_pp0,uoft,5,240507,Cd-0.5-Ga-0.25-In-0.25,pp0,std,3.0,CO2R,50.0,0.04514691650061353,1.31535880037052,0.6061588299092547,0.0035387595782747096,0.0,1.353306370080553,1.3533063700805468
uoft5_240507_Cd-0.5-Ga-0.25-In-0.25_pp0,uoft,5,240507,Cd-0.5-Ga-0.25-In-0.25,pp0,avg,3.0,CO2R,50.0,2.942345827,11.795182993333333,12.195481333333333,0.0161459,0.0,24.011423609999998,75.98857639
uoft5_240507_Cd-0.5-Ga-0.25-In-0.25_pp0,uoft,5,240507,Cd-0.5-Ga-0.25-In-0.25,pp0,avg,3.0,CO2R,100.0,3.2028372966666665,10.318483334666666,10.078585463,0.01834761366666667,0.0,20.419370736666668,79.58062926333334
uoft5_240507_Cd-0.5-Ga-0.25-In-0.25_pp0,uoft,5,240507,Cd-0.5-Ga-0.25-In-0.25,pp0,std,3.0,CO2R,200.0,0.07062325384892335,2.1042276090568195,1.0082312446828945,0.0014122895329106552,0.0006774320391635853,1.5356048157534834,1.5356048157534914
uoft5_240507_Cd-0.5-Ga-0.25-In-0.25_pp0,uoft,5,240507,Cd-0.5-Ga-0.25-In-0.25,pp0,avg,3.0,CO2R,150.0,3.31633699,9.755243537333333,8.975114603666666,0.016145900333333334,0.0004683093333333333,18.750047939999998,81.24995206
uoft5_240507_Cd-0.5-Ga-0.25-In-0.25_pp0,uoft,5,240507,Cd-0.5-Ga-0.25-In-0.25,pp0,std,3.0,CO2R,150.0,0.052298860831698,0.6822621856298602,0.5979513678426589,0.0026461305833938614,0.0008111355589920426,0.6616018889764441,0.6616018889764419
uoft5_240507_Cd-0.5-Ga-0.25-In-0.25_pp0,uoft,5,240507,Cd-0.5-Ga-0.25-In-0.25,pp0,avg,3.0,CO2R,300.0,3.7380050153333335,28.567662013333333,3.059102816,0.03094630866666667,0.0016859140000000002,31.663571066666666,68.33642893333332
uoft5_240507_Cd-0.5-Ga-0.25-In-0.25_pp0,uoft,5,240507,Cd-0.5-Ga-0.25-In-0.25,pp0,std,3.0,CO2R,300.0,0.14792633526899765,11.458733599216917,1.8030714323286132,0.010186368541510773,0.0006123938716120533,9.738081693575733,9.73808169357573
uoft5_240507_Cd-0.5-Ga-0.25-In-0.25_pp0,uoft,5,240507,Cd-0.5-Ga-0.25-In-0.25,pp0,std,3.0,CO2R,100.0,0.034213099021900915,1.1864435838486809,0.4466241045698862,0.004057271185571199,0.0,1.009266747325488,1.0092667473254942
uoft5_240507_Cd-0.5-Ga-0.25-In-0.25_pp0_rep1,uoft,5,240507,Cd-0.5-Ga-0.25-In-0.25,pp0,1,,CO2R,150.0,3.290347296,10.53547888,8.73280943,0.016879805,0.0,19.28813386,80.71186614
uoft5_240507_Cd-0.5-Ga-0.25-In-0.25_pp0_rep1,uoft,5,240507,Cd-0.5-Ga-0.25-In-0.25,pp0,1,,CO2R,50.0,2.898217887,11.52943146,11.53732809,0.017613709,0.0,23.08931617,76.91068383
uoft5_240507_Cd-0.5-Ga-0.25-In-0.25_pp0_rep1,uoft,5,240507,Cd-0.5-Ga-0.25-In-0.25,pp0,1,,HER,50.0,3.023585074,,,,,,
uoft5_240507_Cd-0.5-Ga-0.25-In-0.25_pp0_rep1,uoft,5,240507,Cd-0.5-Ga-0.25-In-0.25,pp0,1,,CO2R,300.0,3.753986924,40.01129967,1.603634578,0.030640515,0.001404928,41.65060449,58.34939551
uoft5_240507_Cd-0.5-Ga-0.25-In-0.25_pp0_rep1,uoft,5,240507,Cd-0.5-Ga-0.25-In-0.25,pp0,1,,CO2R,100.0,3.225045056,11.09188307,9.562868369,0.019815423,0.0,20.67901548,79.32098452
uoft5_240507_Cd-0.5-Ga-0.25-In-0.25_pp0_rep1,uoft,5,240507,Cd-0.5-Ga-0.25-In-0.25,pp0,1,,CO2R,200.0,3.421157565,12.52725523,6.980599214,0.017063281,0.001053696,19.52893716,80.47106284
uoft5_240507_Cd-0.5-Ga-0.25-In-0.25_pp0_rep2,uoft,5,240507,Cd-0.5-Ga-0.25-In-0.25,pp0,2,,CO2R,300.0,3.582736654,17.0938919,5.076129666,0.02091628,0.001264436,22.19516803,77.80483197
uoft5_240507_Cd-0.5-Ga-0.25-In-0.25_pp0_rep2,uoft,5,240507,Cd-0.5-Ga-0.25-In-0.25,pp0,2,,CO2R,150.0,3.282124076,9.270752684,9.656188605,0.018347614,0.001404928,18.95064816,81.04935184
uoft5_240507_Cd-0.5-Ga-0.25-In-0.25_pp0_rep2,uoft,5,240507,Cd-0.5-Ga-0.25-In-0.25,pp0,2,,HER,50.0,3.111185157,,,,,,
uoft5_240507_Cd-0.5-Ga-0.25-In-0.25_pp0_rep2,uoft,5,240507,Cd-0.5-Ga-0.25-In-0.25,pp0,2,,CO2R,100.0,3.163437698,10.91108833,10.33644401,0.021466708,0.0,21.27344766,78.72655234
uoft5_240507_Cd-0.5-Ga-0.25-In-0.25_pp0_rep2,uoft,5,240507,Cd-0.5-Ga-0.25-In-0.25,pp0,2,,CO2R,50.0,2.940372581,13.22312666,12.31827112,0.018714566,0.0,25.56505526,74.43494474
uoft5_240507_Cd-0.5-Ga-0.25-In-0.25_pp0_rep2,uoft,5,240507,Cd-0.5-Ga-0.25-In-0.25,pp0,2,,CO2R,200.0,3.386980322,8.343551863,8.590373281,0.016237638,0.001264436,16.95464011,83.04535989
uoft5_240507_Cd-0.5-Ga-0.25-In-0.25_pp0_rep3,uoft,5,240507,Cd-0.5-Ga-0.25-In-0.25,pp0,3,,CO2R,150.0,3.376539598,9.459499048,8.536345776,0.013210282,0.0,18.0113618,81.9886382
uoft5_240507_Cd-0.5-Ga-0.25-In-0.25_pp0_rep3,uoft,5,240507,Cd-0.5-Ga-0.25-In-0.25,pp0,3,,CO2R,300.0,3.877291468,28.59779447,2.497544204,0.041282131,0.002388378,31.14494068,68.85505932
uoft5_240507_Cd-0.5-Ga-0.25-In-0.25_pp0_rep3,uoft,5,240507,Cd-0.5-Ga-0.25-In-0.25,pp0,3,,CO2R,100.0,3.220029136,8.952478604,10.33644401,0.01376071,0.0,19.30564907,80.69435093
uoft5_240507_Cd-0.5-Ga-0.25-In-0.25_pp0_rep3,uoft,5,240507,Cd-0.5-Ga-0.25-In-0.25,pp0,3,,CO2R,50.0,2.988447013,10.63299086,12.73084479,0.012109425,0.0,23.3798994,76.6201006
uoft5_240507_Cd-0.5-Ga-0.25-In-0.25_pp0_rep3,uoft,5,240507,Cd-0.5-Ga-0.25-In-0.25,pp0,3,,CO2R,200.0,3.52275706,10.04069974,6.733791749,0.014311139,0.0,16.79127408,83.20872592
uoft5_240507_Cd-0.5-Ga-0.25-In-0.25_pp0_rep3,uoft,5,240507,Cd-0.5-Ga-0.25-In-0.25,pp0,3,,HER,50.0,3.019810157,,,,,,
uoft6_240624_Ag-0.125-Au-0.125-Cd-0.75_pp0,uoft,6,240624,Ag-0.125-Au-0.125-Cd-0.75,pp0,avg,2.0,CO2R,50.0,2.961207731,62.266839649999994,25.38801572,0.5207052825,0.06954396,88.426509385,11.573490615
uoft6_240624_Ag-0.125-Au-0.125-Cd-0.75_pp0,uoft,6,240624,Ag-0.125-Au-0.125-Cd-0.75,pp0,avg,2.0,CO2R,150.0,3.3816839235,53.674904265,21.822200395000003,0.27796635049999996,0.0300654695,75.89048405,24.109515950000002
uoft6_240624_Ag-0.125-Au-0.125-Cd-0.75_pp0,uoft,6,240624,Ag-0.125-Au-0.125-Cd-0.75,pp0,std,2.0,CO2R,100.0,0.03679331494508231,4.4913095581841915,1.026277274250251,0.03425062684218642,0.0041724242766406835,5.568242958147019,5.568242958147021
uoft6_240624_Ag-0.125-Au-0.125-Cd-0.75_pp0,uoft,6,240624,Ag-0.125-Au-0.125-Cd-0.75,pp0,avg,2.0,CO2R,100.0,3.2001490085,53.193831215,28.59651277,0.3346604775,0.0375115905,82.264587135,17.735412865
uoft6_240624_Ag-0.125-Au-0.125-Cd-0.75_pp0,uoft,6,240624,Ag-0.125-Au-0.125-Cd-0.75,pp0,std,2.0,CO2R,150.0,0.04693608996976109,7.459474205789654,6.334787664578006,0.017903736517356533,0.001589494726827521,1.1493060052914474,1.1493060052914412
uoft6_240624_Ag-0.125-Au-0.125-Cd-0.75_pp0,uoft,6,240624,Ag-0.125-Au-0.125-Cd-0.75,pp0,std,2.0,CO2R,50.0,0.02254345655298481,1.4106920150392914,0.45843858187308195,0.0326937799425531,0.005364546205644792,1.923266670866822,1.9232666708668127
uoft6_240624_Ag-0.125-Au-0.125-Cd-0.75_pp0,uoft,6,240624,Ag-0.125-Au-0.125-Cd-0.75,pp0,avg,2.0,HER,50.0,2.7087873225,,,,,,
uoft6_240624_Ag-0.125-Au-0.125-Cd-0.75_pp0,uoft,6,240624,Ag-0.125-Au-0.125-Cd-0.75,pp0,std,2.0,HER,50.0,0.03521796164677173,0.0,0.0,0.0,0.0,0.0,0.0
uoft6_240624_Ag-0.125-Au-0.125-Cd-0.75_pp0,uoft,6,240624,Ag-0.125-Au-0.125-Cd-0.75,pp0,avg,2.0,CO2R,300.0,3.5423536860000002,79.868693635,2.811886051,0.0589875785,0.0045660175,82.75953867999999,17.24046132
uoft6_240624_Ag-0.125-Au-0.125-Cd-0.75_pp0,uoft,6,240624,Ag-0.125-Au-0.125-Cd-0.75,pp0,std,2.0,CO2R,200.0,0.011690573078833458,5.745751226119484,2.7975172472262444,0.027244816500943073,0.0031293187378105955,2.907549099656562,2.9075490996565674
uoft6_240624_Ag-0.125-Au-0.125-Cd-0.75_pp0,uoft,6,240624,Ag-0.125-Au-0.125-Cd-0.75,pp0,std,2.0,CO2R,300.0,0.01808889737775774,1.8517737063740003,0.4931687763124432,0.00843291940998492,0.0010927776688880954,2.3571478089958817,2.3571478089958777
uoft6_240624_Ag-0.125-Au-0.125-Cd-0.75_pp0,uoft,6,240624,Ag-0.125-Au-0.125-Cd-0.75,pp0,avg,2.0,CO2R,200.0,3.5062295035,72.267048905,8.490913554,0.1766875215,0.0161215545,81.00131278500001,18.998687215
uoft6_240624_Ag-0.125-Au-0.125-Cd-0.75_pp0_rep1,uoft,6,240624,Ag-0.125-Au-0.125-Cd-0.75,pp0,1,,CO2R,200.0,3.49796302,68.20418925,10.46905697,0.195952516,0.018334317,78.9453651,21.0546349
uoft6_240624_Ag-0.125-Au-0.125-Cd-0.75_pp0_rep1,uoft,6,240624,Ag-0.125-Au-0.125-Cd-0.75,pp0,1,,CO2R,50.0,2.9452671,63.26434954,25.71218075,0.543823276,0.073337267,89.78646429,10.21353571
uoft6_240624_Ag-0.125-Au-0.125-Cd-0.75_pp0_rep1,uoft,6,240624,Ag-0.125-Au-0.125-Cd-0.75,pp0,1,,CO2R,300.0,3.555144468,81.17809538,3.160609037,0.064950553,0.005338728,84.42629388,15.57370612
uoft6_240624_Ag-0.125-Au-0.125-Cd-0.75_pp0_rep1,uoft,6,240624,Ag-0.125-Au-0.125-Cd-0.75,pp0,1,,HER,50.0,2.683884463,,,,,,
uoft6_240624_Ag-0.125-Au-0.125-Cd-0.75_pp0_rep1,uoft,6,240624,Ag-0.125-Au-0.125-Cd-0.75,pp0,1,,CO2R,100.0,3.174132206,50.01799577,27.87082515,0.310441627,0.034561241,78.32724478,21.67275522
uoft6_240624_Ag-0.125-Au-0.125-Cd-0.75_pp0_rep1,uoft,6,240624,Ag-0.125-Au-0.125-Cd-0.75,pp0,1,,CO2R,150.0,3.348495096,48.40025947,26.30157171,0.265306497,0.028941527,75.07780198,24.92219802
uoft6_240624_Ag-0.125-Au-0.125-Cd-0.75_pp0_rep2,uoft,6,240624,Ag-0.125-Au-0.125-Cd-0.75,pp0,2,,CO2R,300.0,3.529562904,78.55929189,2.463163065,0.053024604,0.003793307,81.09278348,18.90721652
uoft6_240624_Ag-0.125-Au-0.125-Cd-0.75_pp0_rep2,uoft,6,240624,Ag-0.125-Au-0.125-Cd-0.75,pp0,2,,CO2R,50.0,2.977148362,61.26932976,25.06385069,0.497587289,0.065750653,87.06655448,12.93344552
uoft6_240624_Ag-0.125-Au-0.125-Cd-0.75_pp0_rep2,uoft,6,240624,Ag-0.125-Au-0.125-Cd-0.75,pp0,2,,CO2R,150.0,3.414872751,58.94954906,17.34282908,0.290626204,0.031189412,76.70316612,23.29683388
uoft6_240624_Ag-0.125-Au-0.125-Cd-0.75_pp0_rep2,uoft,6,240624,Ag-0.125-Au-0.125-Cd-0.75,pp0,2,,CO2R,100.0,3.226165811,56.36966666,29.32220039,0.358879328,0.04046194,86.20192949,13.79807051
uoft6_240624_Ag-0.125-Au-0.125-Cd-0.75_pp0_rep2,uoft,6,240624,Ag-0.125-Au-0.125-Cd-0.75,pp0,2,,HER,50.0,2.733690182,,,,,,
uoft6_240624_Ag-0.125-Au-0.125-Cd-0.75_pp0_rep2,uoft,6,240624,Ag-0.125-Au-0.125-Cd-0.75,pp0,2,,CO2R,200.0,3.514495987,76.32990856,6.512770138,0.157422527,0.013908792,83.05726047,16.94273953
uoft6_240624_Ag-0.417-Cd-0.583_pp0,uoft,6,240624,Ag-0.417-Cd-0.583,pp0,avg,2.0,HER,50.0,2.9650454875000003,,,,,,
uoft6_240624_Ag-0.417-Cd-0.583_pp0,uoft,6,240624,Ag-0.417-Cd-0.583,pp0,std,2.0,CO2R,50.0,0.009860860036301404,0.03995037348191563,2.1150689115021195,0.022574276509149793,0.0,2.1025860443668547,2.1025860443668507
