Repository: FAIR-Chem/fairchem

## File overview
|Name | Description |
|---   |---    |
|`ExpDataDump_YYMMDD.csv`  | Raw experimental testing data for all samples. |
|`ExpDataDump_YYMMDD_clean.csv` | Experimental testing data excluding problematic samples (missing XRF, missing computational) directly used for downstream predictions. |
|`XRDDataDump-YYMMDD.csv` | XRD information for experimental samples. |
|`XRFDataDump-YYMMDD.csv` | XRF information for experimental samples. |

File: src/fairchem/applications/ocx/data/experimental_data/ExpDataDump_241113.csv (part 8 of 24)
sample id,source,batch number,batch date,composition,post processing id,rep,total reps,reaction,current density,voltage,fe_h2,fe_co,fe_ch4,fe_c2h4,fe_gas_total,fe_liquid
uoft6_240624_Ag-0.417-Cd-0.583_pp0,uoft,6,240624,Ag-0.417-Cd-0.583,pp0,avg,2.0,CO2R,50.0,3.038781684,33.83435519,44.35903733000001,0.115039539,0.010115485,78.33980205,21.660197949999997
uoft6_240624_Ag-0.417-Cd-0.583_pp0,uoft,6,240624,Ag-0.417-Cd-0.583,pp0,std,2.0,CO2R,200.0,0.011041900187830423,18.696330019372624,16.631422393186536,0.0377535313057013,0.0026822731028223997,2.112333772975021,2.112333772975016
uoft6_240624_Ag-0.417-Cd-0.583_pp0,uoft,6,240624,Ag-0.417-Cd-0.583,pp0,avg,2.0,CO2R,100.0,3.2677933685,26.987068155000003,48.10166994,0.07513347849999999,0.006532917500000001,75.18350319999999,24.816496800000003
uoft6_240624_Ag-0.417-Cd-0.583_pp0,uoft,6,240624,Ag-0.417-Cd-0.583,pp0,std,2.0,HER,50.0,0.007652017550900124,0.0,0.0,0.0,0.0,0.0,0.0
uoft6_240624_Ag-0.417-Cd-0.583_pp0,uoft,6,240624,Ag-0.417-Cd-0.583,pp0,std,2.0,CO2R,150.0,0.00022152877637110905,0.6338792271909361,0.38897819582278276,0.008562656533769907,0.001192121221897337,1.0358743537586808,1.0358743537586859
uoft6_240624_Ag-0.417-Cd-0.583_pp0,uoft,6,240624,Ag-0.417-Cd-0.583,pp0,avg,2.0,CO2R,200.0,3.6209361145,35.949277030000005,30.053413555,0.072656551,0.0052684815,66.091242875,33.908757125
uoft6_240624_Ag-0.417-Cd-0.583_pp0,uoft,6,240624,Ag-0.417-Cd-0.583,pp0,avg,2.0,CO2R,300.0,3.7866783804999997,69.382284625,7.563850687,0.0878850705,0.005338728,77.05064542,22.949354579999998
uoft6_240624_Ag-0.417-Cd-0.583_pp0,uoft,6,240624,Ag-0.417-Cd-0.583,pp0,avg,2.0,CO2R,150.0,3.4530582655,21.49699722,47.35265226,0.055960222500000004,0.004495771,68.91900271,31.08099729
uoft6_240624_Ag-0.417-Cd-0.583_pp0,uoft,6,240624,Ag-0.417-Cd-0.583,pp0,std,2.0,CO2R,300.0,0.05455842529930721,6.39561059987475,3.5008037100791625,0.030617984547779753,0.002384242443794674,2.8584260026588093,2.8584260026588058
uoft6_240624_Ag-0.417-Cd-0.583_pp0,uoft,6,240624,Ag-0.417-Cd-0.583,pp0,std,2.0,CO2R,100.0,0.010369530734376492,0.15225529985632755,0.7605912774553237,0.012065561704391579,0.0014901518809250615,0.6243383061030722,0.624338306103066
uoft6_240624_Ag-0.417-Cd-0.583_pp0_rep1,uoft,6,240624,Ag-0.417-Cd-0.583,pp0,1,,CO2R,50.0,3.045754365,33.86260437,42.86345776,0.099077115,0.010115485,76.8530492,23.1469508
uoft6_240624_Ag-0.417-Cd-0.583_pp0_rep1,uoft,6,240624,Ag-0.417-Cd-0.583,pp0,1,,CO2R,300.0,3.825257013,64.859905,10.03929273,0.109535255,0.007024642,75.02943301,24.97056699
uoft6_240624_Ag-0.417-Cd-0.583_pp0_rep1,uoft,6,240624,Ag-0.417-Cd-0.583,pp0,1,,CO2R,200.0,3.613128312,22.72897529,41.81360511,0.045960773,0.003371828,64.59759734,35.40240266
uoft6_240624_Ag-0.417-Cd-0.583_pp0_rep1,uoft,6,240624,Ag-0.417-Cd-0.583,pp0,1,,HER,50.0,2.959634694,,,,,,
uoft6_240624_Ag-0.417-Cd-0.583_pp0_rep1,uoft,6,240624,Ag-0.417-Cd-0.583,pp0,1,,CO2R,100.0,3.275125734,27.09472891,47.56385069,0.066601838,0.005479221,74.74202935,25.25797065
uoft6_240624_Ag-0.417-Cd-0.583_pp0_rep1,uoft,6,240624,Ag-0.417-Cd-0.583,pp0,1,,CO2R,150.0,3.45321491,21.04877692,47.07760314,0.04990551,0.003652814,68.18652893,31.81347107
uoft6_240624_Ag-0.417-Cd-0.583_pp0_rep2,uoft,6,240624,Ag-0.417-Cd-0.583,pp0,2,,CO2R,300.0,3.748099748,73.90466425,5.088408644,0.066234886,0.003652814,79.07185783,20.92814217
uoft6_240624_Ag-0.417-Cd-0.583_pp0_rep2,uoft,6,240624,Ag-0.417-Cd-0.583,pp0,2,,HER,50.0,2.970456281,,,,,,
uoft6_240624_Ag-0.417-Cd-0.583_pp0_rep2,uoft,6,240624,Ag-0.417-Cd-0.583,pp0,2,,CO2R,150.0,3.452901621,21.94521752,47.62770138,0.062014935,0.005338728,69.65147649,30.34852351
uoft6_240624_Ag-0.417-Cd-0.583_pp0_rep2,uoft,6,240624,Ag-0.417-Cd-0.583,pp0,2,,CO2R,50.0,3.031809003,33.80610601,45.8546169,0.131001963,0.010115485,79.8265549,20.1734451
uoft6_240624_Ag-0.417-Cd-0.583_pp0_rep2,uoft,6,240624,Ag-0.417-Cd-0.583,pp0,2,,CO2R,100.0,3.260461003,26.8794074,48.63948919,0.083665119,0.007586614,75.62497705,24.37502295
uoft6_240624_Ag-0.417-Cd-0.583_pp0_rep2,uoft,6,240624,Ag-0.417-Cd-0.583,pp0,2,,CO2R,200.0,3.628743917,49.16957877,18.293222,0.099352329,0.007165135,67.58488841,32.41511159
uoft6_240624_Ag-0.714-Cd-0.286_pp0,uoft,6,240624,Ag-0.714-Cd-0.286,pp0,avg,3.0,CO2R,300.0,3.776702541666667,67.70337665000001,8.481499673333333,0.08109645333333333,0.020418294,76.29506862,23.70493138
uoft6_240624_Ag-0.714-Cd-0.286_pp0,uoft,6,240624,Ag-0.714-Cd-0.286,pp0,std,3.0,CO2R,200.0,0.16129176450457097,15.284359156517038,15.80681129288756,0.006479721744559815,0.013323322904754166,2.5439170702348255,2.5439170702348255
uoft6_240624_Ag-0.714-Cd-0.286_pp0,uoft,6,240624,Ag-0.714-Cd-0.286,pp0,avg,3.0,CO2R,100.0,3.2194158219999998,25.564669693333332,45.319253440000004,0.067152267,0.008148585333333335,70.96976886,29.030231139999998
uoft6_240624_Ag-0.714-Cd-0.286_pp0,uoft,6,240624,Ag-0.714-Cd-0.286,pp0,std,3.0,CO2R,300.0,0.14547677719190305,10.37026676988256,8.224298155517895,0.036228059179147065,0.030256671262609246,4.60702709877646,4.607027098776459
uoft6_240624_Ag-0.714-Cd-0.286_pp0,uoft,6,240624,Ag-0.714-Cd-0.286,pp0,avg,3.0,HER,50.0,2.91257673,,,,,,
uoft6_240624_Ag-0.714-Cd-0.286_pp0,uoft,6,240624,Ag-0.714-Cd-0.286,pp0,std,3.0,CO2R,100.0,0.09012896714334165,7.44328740214448,2.977967953622565,0.03467699028571428,0.007255472606049611,4.731262424226285,4.731262424226274
uoft6_240624_Ag-0.714-Cd-0.286_pp0,uoft,6,240624,Ag-0.714-Cd-0.286,pp0,avg,3.0,CO2R,200.0,3.5699559603333335,42.72343007999999,27.22249509,0.07577564533333332,0.011801398999999999,70.04379994,29.956200059999997
uoft6_240624_Ag-0.714-Cd-0.286_pp0,uoft,6,240624,Ag-0.714-Cd-0.286,pp0,std,3.0,CO2R,150.0,0.11558793882229304,6.997572979300451,2.1746390809519562,0.025888563441676497,0.007968971222228899,4.874123906401684,4.874123906401682
uoft6_240624_Ag-0.714-Cd-0.286_pp0,uoft,6,240624,Ag-0.714-Cd-0.286,pp0,avg,3.0,CO2R,50.0,3.00039334,31.032245913333337,45.97740668,0.10898482633333334,0.013487313666666667,77.14827157333333,22.851728426666668
uoft6_240624_Ag-0.714-Cd-0.286_pp0,uoft,6,240624,Ag-0.714-Cd-0.286,pp0,std,3.0,CO2R,50.0,0.06358004934546285,7.6898276214068195,4.859378662878483,0.06416210667315873,0.016604329333516916,3.3226662327115735,3.322666232711577
uoft6_240624_Ag-0.714-Cd-0.286_pp0,uoft,6,240624,Ag-0.714-Cd-0.286,pp0,avg,3.0,CO2R,150.0,3.399428809333333,22.029895303333333,45.87753765666667,0.05418662,0.007680275666666667,67.97775772,32.02224228
uoft6_240624_Ag-0.714-Cd-0.286_pp0,uoft,6,240624,Ag-0.714-Cd-0.286,pp0,std,3.0,HER,50.0,0.157859806585966,0.0,0.0,0.0,0.0,0.0,0.0
uoft6_240624_Ag-0.714-Cd-0.286_pp0_rep1,uoft,6,240624,Ag-0.714-Cd-0.286,pp0,1,,CO2R,50.0,2.928457462,39.78112118,40.38801572,0.182742234,0.03203237,80.40862605,19.59137395
uoft6_240624_Ag-0.714-Cd-0.286_pp0_rep1,uoft,6,240624,Ag-0.714-Cd-0.286,pp0,1,,CO2R,100.0,3.1154271,34.15137375,41.99410609,0.106783113,0.016437663,76.28649509,23.71350491
uoft6_240624_Ag-0.714-Cd-0.286_pp0_rep1,uoft,6,240624,Ag-0.714-Cd-0.286,pp0,1,,HER,50.0,2.73115381,,,,,,
uoft6_240624_Ag-0.714-Cd-0.286_pp0_rep1,uoft,6,240624,Ag-0.714-Cd-0.286,pp0,1,,CO2R,150.0,3.265963322,29.64950093,43.43811395,0.084032072,0.016859142,73.20300529,26.79699471
uoft6_240624_Ag-0.714-Cd-0.286_pp0_rep1,uoft,6,240624,Ag-0.714-Cd-0.286,pp0,1,,CO2R,300.0,3.620541252,56.36422608,17.91011788,0.121828156,0.055354182,74.46223593,25.53776407
uoft6_240624_Ag-0.714-Cd-0.286_pp0_rep1,uoft,6,240624,Ag-0.714-Cd-0.286,pp0,1,,CO2R,200.0,3.38812598,28.99589864,43.05869352,0.082013834,0.027185366,72.17516005,27.82483995
uoft6_240624_Ag-0.714-Cd-0.286_pp0_rep2,uoft,6,240624,Ag-0.714-Cd-0.286,pp0,2,,CO2R,100.0,3.26780602,20.94896315,46.22298625,0.042382988,0.00295035,67.22321423,32.77678577
uoft6_240624_Ag-0.714-Cd-0.286_pp0_rep2,uoft,6,240624,Ag-0.714-Cd-0.286,pp0,2,,CO2R,150.0,3.467052827,20.54866183,46.58153242,0.037796085,0.002528871,67.17612116,32.82387884
uoft6_240624_Ag-0.714-Cd-0.286_pp0_rep2,uoft,6,240624,Ag-0.714-Cd-0.286,pp0,2,,HER,50.0,2.987990752,,,,,,
uoft6_240624_Ag-0.714-Cd-0.286_pp0_rep2,uoft,6,240624,Ag-0.714-Cd-0.286,pp0,2,,CO2R,200.0,3.695776924,39.98106259,27.16355599,0.069078766,0.004214785,67.2275508,32.7724492
uoft6_240624_Ag-0.714-Cd-0.286_pp0_rep2,uoft,6,240624,Ag-0.714-Cd-0.286,pp0,2,,CO2R,300.0,3.908390382,76.70614577,4.749508841,0.068987028,0.003231336,81.53644068,18.46355932
uoft6_240624_Ag-0.714-Cd-0.286_pp0_rep2,uoft,6,240624,Ag-0.714-Cd-0.286,pp0,2,,CO2R,50.0,3.023659123,25.34390759,48.34479371,0.06605141,0.0,73.7666157,26.2333843
uoft6_240624_Ag-0.714-Cd-0.286_pp0_rep3,uoft,6,240624,Ag-0.714-Cd-0.286,pp0,3,,CO2R,150.0,3.465270279,15.89152315,47.6129666,0.040731703,0.003652814,63.55414671,36.44585329
uoft6_240624_Ag-0.714-Cd-0.286_pp0_rep3,uoft,6,240624,Ag-0.714-Cd-0.286,pp0,3,,CO2R,50.0,3.049063435,27.97170897,49.19941061,0.078160835,0.008429571,77.26957297,22.73042703
uoft6_240624_Ag-0.714-Cd-0.286_pp0_rep3,uoft,6,240624,Ag-0.714-Cd-0.286,pp0,3,,CO2R,100.0,3.275014346,21.59367218,47.74066798,0.0522907,0.005057743,69.39959726,30.60040274
uoft6_240624_Ag-0.714-Cd-0.286_pp0_rep3,uoft,6,240624,Ag-0.714-Cd-0.286,pp0,3,,HER,50.0,3.018585628,,,,,,
uoft6_240624_Ag-0.714-Cd-0.286_pp0_rep3,uoft,6,240624,Ag-0.714-Cd-0.286,pp0,3,,CO2R,300.0,3.801175991,70.0397581,2.784872299,0.052474176,0.002669364,72.88652925,27.11347075
uoft6_240624_Ag-0.714-Cd-0.286_pp0_rep3,uoft,6,240624,Ag-0.714-Cd-0.286,pp0,3,,CO2R,200.0,3.625964977,59.19332901,11.44523576,0.076234336,0.004004046,70.72868897,29.27131103
uoft6_240624_Au-0.7-Cd-0.3_pp0,uoft,6,240624,Au-0.7-Cd-0.3,pp0,avg,1.0,CO2R,100.0,3.217151047,56.00493837,26.43418468,0.085316405,0.005057743,82.54729167,17.45270833
uoft6_240624_Au-0.7-Cd-0.3_pp0,uoft,6,240624,Au-0.7-Cd-0.3,pp0,avg,1.0,HER,50.0,2.827041322,,,,,,
uoft6_240624_Au-0.7-Cd-0.3_pp0,uoft,6,240624,Au-0.7-Cd-0.3,pp0,avg,1.0,CO2R,50.0,2.982690761,58.39921321,21.11493124,0.146413959,0.009272528,79.69454548,20.30545452
uoft6_240624_Au-0.7-Cd-0.3_pp0,uoft,6,240624,Au-0.7-Cd-0.3,pp0,std,1.0,CO2R,50.0,0.0,0.0,0.0,0.0,0.0,0.0,0.0
uoft6_240624_Au-0.7-Cd-0.3_pp0,uoft,6,240624,Au-0.7-Cd-0.3,pp0,std,1.0,CO2R,100.0,0.0,0.0,0.0,0.0,0.0,0.0,0.0
uoft6_240624_Au-0.7-Cd-0.3_pp0,uoft,6,240624,Au-0.7-Cd-0.3,pp0,std,1.0,HER,50.0,0.0,0.0,0.0,0.0,0.0,0.0,0.0
uoft6_240624_Au-0.7-Cd-0.3_pp0,uoft,6,240624,Au-0.7-Cd-0.3,pp0,std,1.0,CO2R,150.0,0.0,0.0,0.0,0.0,0.0,0.0,0.0
uoft6_240624_Au-0.7-Cd-0.3_pp0,uoft,6,240624,Au-0.7-Cd-0.3,pp0,avg,1.0,CO2R,200.0,3.555469963,62.71882651,16.99287819,0.067152267,0.004004046,79.79867832,20.20132168
uoft6_240624_Au-0.7-Cd-0.3_pp0,uoft,6,240624,Au-0.7-Cd-0.3,pp0,std,1.0,CO2R,200.0,0.0,0.0,0.0,0.0,0.0,0.0,0.0
uoft6_240624_Au-0.7-Cd-0.3_pp0,uoft,6,240624,Au-0.7-Cd-0.3,pp0,avg,1.0,CO2R,300.0,3.650774435,77.55843395,3.973477407,0.029723135,0.001685914,81.56892237,18.43107763
uoft6_240624_Au-0.7-Cd-0.3_pp0,uoft,6,240624,Au-0.7-Cd-0.3,pp0,std,1.0,CO2R,300.0,0.0,0.0,0.0,0.0,0.0,0.0,0.0
uoft6_240624_Au-0.7-Cd-0.3_pp0,uoft,6,240624,Au-0.7-Cd-0.3,pp0,avg,1.0,CO2R,150.0,3.394179784,53.93458746,26.03143418,0.070454837,0.005057743,80.05768106,19.94231894
uoft6_240624_Au-0.7-Cd-0.3_pp0_rep1,uoft,6,240624,Au-0.7-Cd-0.3,pp0,1,,HER,50.0,2.827041322,,,,,,
uoft6_240624_Au-0.7-Cd-0.3_pp0_rep1,uoft,6,240624,Au-0.7-Cd-0.3,pp0,1,,CO2R,300.0,3.650774435,77.55843395,3.973477407,0.029723135,0.001685914,81.56892237,18.43107763
uoft6_240624_Au-0.7-Cd-0.3_pp0_rep1,uoft,6,240624,Au-0.7-Cd-0.3,pp0,1,,CO2R,200.0,3.555469963,62.71882651,16.99287819,0.067152267,0.004004046,79.79867832,20.20132168
uoft6_240624_Au-0.7-Cd-0.3_pp0_rep1,uoft,6,240624,Au-0.7-Cd-0.3,pp0,1,,CO2R,50.0,2.982690761,58.39921321,21.11493124,0.146413959,0.009272528,79.69454548,20.30545452
uoft6_240624_Au-0.7-Cd-0.3_pp0_rep1,uoft,6,240624,Au-0.7-Cd-0.3,pp0,1,,CO2R,100.0,3.217151047,56.00493837,26.43418468,0.085316405,0.005057743,82.54729167,17.45270833
uoft6_240624_Au-0.7-Cd-0.3_pp0_rep1,uoft,6,240624,Au-0.7-Cd-0.3,pp0,1,,CO2R,150.0,3.394179784,53.93458746,26.03143418,0.070454837,0.005057743,80.05768106,19.94231894
uoft6_240624_Au-0.8-Cd-0.2_pp0,uoft,6,240624,Au-0.8-Cd-0.2,pp0,std,3.0,CO2R,50.0,0.0561001021961496,2.2577564300947732,2.2733134917555633,0.016116684327753115,0.0008429570000000001,0.3200218075349554,0.32002180753495263
uoft6_240624_Au-0.8-Cd-0.2_pp0,uoft,6,240624,Au-0.8-Cd-0.2,pp0,avg,3.0,CO2R,50.0,2.9538106223333336,66.79319508666667,14.808447936666667,0.126965488,0.010115485,81.77101766999999,18.22898233
uoft6_240624_Au-0.8-Cd-0.2_pp0,uoft,6,240624,Au-0.8-Cd-0.2,pp0,avg,3.0,HER,50.0,2.758314479333333,,,,,,
uoft6_240624_Au-0.8-Cd-0.2_pp0,uoft,6,240624,Au-0.8-Cd-0.2,pp0,std,3.0,HER,50.0,0.04402569006617784,0.0,0.0,0.0,0.0,0.0,0.0
uoft6_240624_Au-0.8-Cd-0.2_pp0,uoft,6,240624,Au-0.8-Cd-0.2,pp0,avg,3.0,CO2R,300.0,3.611397162,78.16903471333335,2.385396202,0.023240310666666666,0.001404928,80.58346985333334,19.416530146666666
uoft6_240624_Au-0.8-Cd-0.2_pp0,uoft,6,240624,Au-0.8-Cd-0.2,pp0,std,3.0,CO2R,150.0,0.09554923684200987,5.81108198703022,2.7181357770881167,0.022036495141577312,0.0017091693861490146,7.217067294560118,7.2170672945601195
uoft6_240624_Au-0.8-Cd-0.2_pp0,uoft,6,240624,Au-0.8-Cd-0.2,pp0,avg,3.0,CO2R,200.0,3.527503287,72.91981418333334,7.061640471666666,0.05274939000000001,0.0034420749999999997,80.05074483,19.94925517
uoft6_240624_Au-0.8-Cd-0.2_pp0,uoft,6,240624,Au-0.8-Cd-0.2,pp0,std,3.0,CO2R,200.0,0.06108109007746982,5.11049551522549,2.0442242214485598,0.00583384897266573,0.0006438188251309527,4.192621323059327,4.192621323059332
uoft6_240624_Au-0.8-Cd-0.2_pp0,uoft,6,240624,Au-0.8-Cd-0.2,pp0,avg,3.0,CO2R,100.0,3.1832918673333332,64.23047144666667,17.021119843333334,0.07981212033333333,0.005760206666666667,81.35759431000001,18.64240569
uoft6_240624_Au-0.8-Cd-0.2_pp0,uoft,6,240624,Au-0.8-Cd-0.2,pp0,std,3.0,CO2R,300.0,0.035092502474923716,1.0496592517317296,0.32416813023683944,0.00188305293789695,0.0,1.1210710564298405,1.1210710564298338
uoft6_240624_Au-0.8-Cd-0.2_pp0,uoft,6,240624,Au-0.8-Cd-0.2,pp0,avg,3.0,CO2R,150.0,3.3757737286666667,62.536287990000005,14.687295353333335,0.07069947233333333,0.0056197140000000005,77.31945448,22.68054552
uoft6_240624_Au-0.8-Cd-0.2_pp0,uoft,6,240624,Au-0.8-Cd-0.2,pp0,std,3.0,CO2R,100.0,0.07232291242139582,1.9948359620369425,2.1254028435845935,0.012442604373155577,0.0009733629017305588,3.7885132727760698,3.7885132727760746
uoft6_240624_Au-0.8-Cd-0.2_pp0_rep1,uoft,6,240624,Au-0.8-Cd-0.2,pp0,1,,CO2R,300.0,3.57108038,78.84952604,2.708742633,0.025319707,0.001404928,81.59043051,18.40956949
uoft6_240624_Au-0.8-Cd-0.2_pp0_rep1,uoft,6,240624,Au-0.8-Cd-0.2,pp0,1,,CO2R,50.0,2.89375799,66.05662391,15.20628684,0.112287397,0.009272528,81.4101738,18.5898262
uoft6_240624_Au-0.8-Cd-0.2_pp0_rep1,uoft,6,240624,Au-0.8-Cd-0.2,pp0,1,,CO2R,200.0,3.460409194,67.93927473,9.275540275,0.058070198,0.004004046,77.29245941,22.70754059
uoft6_240624_Au-0.8-Cd-0.2_pp0_rep1,uoft,6,240624,Au-0.8-Cd-0.2,pp0,1,,HER,50.0,2.731677182,,,,,,
uoft6_240624_Au-0.8-Cd-0.2_pp0_rep1,uoft,6,240624,Au-0.8-Cd-0.2,pp0,1,,CO2R,100.0,3.102589635,63.1500973,17.76277014,0.071555694,0.004636264,81.00833675,18.99166325
uoft6_240624_Au-0.8-Cd-0.2_pp0_rep1,uoft,6,240624,Au-0.8-Cd-0.2,pp0,1,,CO2R,150.0,3.272529106,61.23333822,17.34282908,0.057611508,0.004495771,78.65475094,21.34524906
uoft6_240624_Au-0.8-Cd-0.2_pp0_rep2,uoft,6,240624,Au-0.8-Cd-0.2,pp0,2,,CO2R,100.0,3.242243143,63.00885141,14.62426326,0.094123259,0.006322178,77.7558032,22.2441968
uoft6_240624_Au-0.8-Cd-0.2_pp0_rep2,uoft,6,240624,Au-0.8-Cd-0.2,pp0,2,,CO2R,50.0,3.004872206,69.32725104,12.36247544,0.144212245,0.010958442,81.88246328,18.11753672
uoft6_240624_Au-0.8-Cd-0.2_pp0_rep2,uoft,6,240624,Au-0.8-Cd-0.2,pp0,2,,CO2R,150.0,3.461086804,57.48728787,11.91060904,0.096141497,0.007586614,69.5279872,30.4720128
uoft6_240624_Au-0.8-Cd-0.2_pp0_rep2,uoft,6,240624,Au-0.8-Cd-0.2,pp0,2,,CO2R,300.0,3.635077136,78.69739898,2.060412574,0.021650184,0.001404928,80.78449147,19.21550853
uoft6_240624_Au-0.8-Cd-0.2_pp0_rep2,uoft,6,240624,Au-0.8-Cd-0.2,pp0,2,,CO2R,200.0,3.579883458,72.66912888,5.245579568,0.053666771,0.003582568,77.98431506,22.01568494
uoft6_240624_Au-0.8-Cd-0.2_pp0_rep2,uoft,6,240624,Au-0.8-Cd-0.2,pp0,2,,HER,50.0,2.809131157,,,,,,
uoft6_240624_Au-0.8-Cd-0.2_pp0_rep3,uoft,6,240624,Au-0.8-Cd-0.2,pp0,3,,CO2R,100.0,3.205042824,66.53246563,18.67632613,0.073757408,0.006322178,85.30864298,14.69135702
uoft6_240624_Au-0.8-Cd-0.2_pp0_rep3,uoft,6,240624,Au-0.8-Cd-0.2,pp0,3,,CO2R,200.0,3.542217209,78.15103894,6.663801572,0.046511201,0.002739611,84.87546002,15.12453998
uoft6_240624_Au-0.8-Cd-0.2_pp0_rep3,uoft,6,240624,Au-0.8-Cd-0.2,pp0,3,,CO2R,50.0,2.962801671,64.99571031,16.85658153,0.124396822,0.010115485,82.02041593,17.97958407
uoft6_240624_Au-0.8-Cd-0.2_pp0_rep3,uoft,6,240624,Au-0.8-Cd-0.2,pp0,3,,CO2R,300.0,3.62803397,76.96017912,2.387033399,0.022751041,0.001404928,79.37548758,20.62451242
uoft6_240624_Au-0.8-Cd-0.2_pp0_rep3,uoft,6,240624,Au-0.8-Cd-0.2,pp0,3,,HER,50.0,2.734135099,,,,,,
uoft6_240624_Au-0.8-Cd-0.2_pp0_rep3,uoft,6,240624,Au-0.8-Cd-0.2,pp0,3,,CO2R,150.0,3.393705276,68.88823788,14.80844794,0.058345412,0.004776757,83.7756253,16.2243747
uoft6_240624_Au-0.833-Cd-0.167_pp0,uoft,6,240624,Au-0.833-Cd-0.167,pp0,std,2.0,CO2R,300.0,0.023040214623117772,2.2897481513090643,1.6010620144248422,0.0038921165419766135,0.00029802995192094355,3.894883804364784,3.894883804364789
uoft6_240624_Au-0.833-Cd-0.167_pp0,uoft,6,240624,Au-0.833-Cd-0.167,pp0,avg,2.0,CO2R,300.0,3.6809022909999998,74.286028165,3.9931237724999997,0.023851898,0.001334682,78.30722188,21.69277812
uoft6_240624_Au-0.833-Cd-0.167_pp0,uoft,6,240624,Au-0.833-Cd-0.167,pp0,std,2.0,CO2R,200.0,0.08144554122838606,5.836971239441597,4.618247753925128,0.000778423449816678,0.00014901497596047172,1.2198256867974353,1.2198256867974264
uoft6_240624_Au-0.833-Cd-0.167_pp0,uoft,6,240624,Au-0.833-Cd-0.167,pp0,avg,2.0,CO2R,200.0,3.5237210335,68.43159513500001,12.003315326,0.028897491499999997,0.0015805444999999999,80.469219255,19.530780745
uoft6_240624_Au-0.833-Cd-0.167_pp0,uoft,6,240624,Au-0.833-Cd-0.167,pp0,std,2.0,CO2R,150.0,0.059884722684944526,5.0985552054108725,1.9309988693769526,0.002594744597020003,0.00019868639891170204,7.02629462365354,7.02629462365354
uoft6_240624_Au-0.833-Cd-0.167_pp0,uoft,6,240624,Au-0.833-Cd-0.167,pp0,avg,2.0,CO2R,150.0,3.3164813755,58.75389734,23.202357565,0.019448470500000002,0.0012644355000000001,81.980263085,18.019736915
uoft6_240624_Au-0.833-Cd-0.167_pp0,uoft,6,240624,Au-0.833-Cd-0.167,pp0,avg,2.0,CO2R,100.0,3.1502898024999997,57.63993806,28.67018664,0.0203658515,0.000842957,86.33504069,13.66495931
uoft6_240624_Au-0.833-Cd-0.167_pp0,uoft,6,240624,Au-0.833-Cd-0.167,pp0,std,2.0,CO2R,100.0,0.04493232047171949,2.0254838421951846,0.10940011050408957,0.003113693092159936,0.001192121221897337,1.9114283952022073,1.9114283952022066
uoft6_240624_Au-0.833-Cd-0.167_pp0,uoft,6,240624,Au-0.833-Cd-0.167,pp0,avg,2.0,HER,50.0,2.818531219,,,,,,
uoft6_240624_Au-0.833-Cd-0.167_pp0,uoft,6,240624,Au-0.833-Cd-0.167,pp0,std,2.0,CO2R,50.0,0.018564127581937206,7.196393607569618,1.1669345662551518,0.0007784234498166805,0.0,8.363248786946441,8.363248785532232
uoft6_240624_Au-0.833-Cd-0.167_pp0,uoft,6,240624,Au-0.833-Cd-0.167,pp0,avg,2.0,CO2R,50.0,2.9188373585000003,58.02004645,31.075638505,0.0291727065,0.0,89.13029487,10.869705131
uoft6_240624_Au-0.833-Cd-0.167_pp0,uoft,6,240624,Au-0.833-Cd-0.167,pp0,std,2.0,HER,50.0,0.03096892235038934,0.0,0.0,0.0,0.0,0.0,0.0
uoft6_240624_Au-0.833-Cd-0.167_pp0_rep1,uoft,6,240624,Au-0.833-Cd-0.167,pp0,1,,CO2R,150.0,3.358826269,55.14867438,21.83693517,0.021283232,0.001404928,77.01192251,22.98807749
uoft6_240624_Au-0.833-Cd-0.167_pp0_rep1,uoft,6,240624,Au-0.833-Cd-0.167,pp0,1,,CO2R,100.0,3.182061751,56.2077047,28.7475442,0.022567565,0.001685914,84.98345671,15.01654329
uoft6_240624_Au-0.833-Cd-0.167_pp0_rep1,uoft,6,240624,Au-0.833-Cd-0.167,pp0,1,,CO2R,50.0,2.931964179,63.10866517,31.90078585,0.028622278,0.0,95.0440048,4.955995202
uoft6_240624_Au-0.833-Cd-0.167_pp0_rep1,uoft,6,240624,Au-0.833-Cd-0.167,pp0,1,,CO2R,300.0,3.697194183,72.66693172,2.861001965,0.021099756,0.001123943,75.55312313,24.44687687
uoft6_240624_Au-0.833-Cd-0.167_pp0_rep1,uoft,6,240624,Au-0.833-Cd-0.167,pp0,1,,HER,50.0,2.840429554,,,,,,
uoft6_240624_Au-0.833-Cd-0.167_pp0_rep1,uoft,6,240624,Au-0.833-Cd-0.167,pp0,1,,CO2R,200.0,3.581311728,72.55895708,8.737721022,0.02944792,0.001685914,81.33176627,18.66823373
uoft6_240624_Au-0.833-Cd-0.167_pp0_rep2,uoft,6,240624,Au-0.833-Cd-0.167,pp0,2,,CO2R,150.0,3.274136482,62.3591203,24.56777996,0.017613709,0.001123943,86.94860366,13.05139634
uoft6_240624_Au-0.833-Cd-0.167_pp0_rep2,uoft,6,240624,Au-0.833-Cd-0.167,pp0,2,,CO2R,200.0,3.466130339,64.30423319,15.26890963,0.028347063,0.001475175,79.60667224,20.39332776
uoft6_240624_Au-0.833-Cd-0.167_pp0_rep2,uoft,6,240624,Au-0.833-Cd-0.167,pp0,2,,HER,50.0,2.796632884,,,,,,
uoft6_240624_Au-0.833-Cd-0.167_pp0_rep2,uoft,6,240624,Au-0.833-Cd-0.167,pp0,2,,CO2R,300.0,3.664610399,75.90512461,5.12524558,0.02660404,0.001545421,81.06132063,18.93867937
uoft6_240624_Au-0.833-Cd-0.167_pp0_rep2,uoft,6,240624,Au-0.833-Cd-0.167,pp0,2,,CO2R,50.0,2.905710538,52.93142773,30.25049116,0.029723135,0.0,83.21658494,16.78341506
uoft6_240624_Au-0.833-Cd-0.167_pp0_rep2,uoft,6,240624,Au-0.833-Cd-0.167,pp0,2,,CO2R,100.0,3.118517854,59.07217142,28.59282908,0.018164138,0.0,87.68662467,12.31337533
uoft6_240624_Au-0.889-Cd-0.111_pp0,uoft,6,240624,Au-0.889-Cd-0.111,pp0,avg,3.0,CO2R,150.0,3.420066234666667,36.993310873333336,36.68303864,0.043545003666666665,0.0038401376666666667,73.72922677333334,26.270773226666666
uoft6_240624_Au-0.889-Cd-0.111_pp0,uoft,6,240624,Au-0.889-Cd-0.111,pp0,std,3.0,CO2R,150.0,0.05853130121425428,3.6555052413421185,0.91493248780315,0.004284603619405924,0.0013278865130651543,3.3255414386842532,3.3255414386842563
uoft6_240624_Au-0.889-Cd-0.111_pp0,uoft,6,240624,Au-0.889-Cd-0.111,pp0,std,3.0,CO2R,300.0,0.08255274732587371,5.157973738462674,2.7584084758555476,0.024430820189992045,0.009977960033538735,2.94877154946009,2.948771549460092
uoft6_240624_Au-0.889-Cd-0.111_pp0,uoft,6,240624,Au-0.889-Cd-0.111,pp0,avg,3.0,HER,50.0,2.9304906503333332,,,,,,
uoft6_240624_Au-0.889-Cd-0.111_pp0,uoft,6,240624,Au-0.889-Cd-0.111,pp0,std,3.0,HER,50.0,0.06935500629729009,0.0,0.0,0.0,0.0,0.0,0.0
uoft6_240624_Au-0.889-Cd-0.111_pp0,uoft,6,240624,Au-0.889-Cd-0.111,pp0,avg,3.0,CO2R,300.0,3.750249468,69.8318302,7.1095284869999995,0.059690903999999996,0.008148585333333333,77.01458045333334,22.985419546666666
uoft6_240624_Au-0.889-Cd-0.111_pp0,uoft,6,240624,Au-0.889-Cd-0.111,pp0,avg,3.0,CO2R,100.0,3.21934237,30.970306976666667,44.86493123666667,0.051373319,0.0037933066666666674,75.89765444,24.10234556
uoft6_240624_Au-0.889-Cd-0.111_pp0,uoft,6,240624,Au-0.889-Cd-0.111,pp0,std,3.0,CO2R,50.0,0.05773182298565154,6.534601089733734,1.512762165305866,0.016216633735520496,0.001460044929946107,5.0716420816908325,5.071642081690834
uoft6_240624_Au-0.889-Cd-0.111_pp0,uoft,6,240624,Au-0.889-Cd-0.111,pp0,avg,3.0,CO2R,200.0,3.599892958,53.07445228,20.465373280666668,0.06623488599999999,0.006743656666666667,73.62046561666666,26.379534383333333
uoft6_240624_Au-0.889-Cd-0.111_pp0,uoft,6,240624,Au-0.889-Cd-0.111,pp0,std,3.0,CO2R,100.0,0.059437849771487104,3.4513232979370385,3.1677222671095016,0.012410096150688402,0.0007300218876227846,1.5364182471170424,1.536418247117039
uoft6_240624_Au-0.889-Cd-0.111_pp0,uoft,6,240624,Au-0.889-Cd-0.111,pp0,avg,3.0,CO2R,50.0,2.9805095369999997,35.02898156333333,46.493123770000004,0.06825312366666667,0.005057742333333334,81.60694965666666,18.393050343333332
uoft6_240624_Au-0.889-Cd-0.111_pp0,uoft,6,240624,Au-0.889-Cd-0.111,pp0,std,3.0,CO2R,200.0,0.059356796890943295,14.121280779870402,9.716787750545825,0.024594871792433866,0.0044605095538066426,4.47734608622665,4.477346086226652
uoft6_240624_Au-0.889-Cd-0.111_pp0_rep1,uoft,6,240624,Au-0.889-Cd-0.111,pp0,1,,CO2R,200.0,3.640867821,68.33444935,9.754420432,0.094398473,0.005057743,78.20142471,21.79857529
uoft6_240624_Au-0.889-Cd-0.111_pp0_rep1,uoft,6,240624,Au-0.889-Cd-0.111,pp0,1,,CO2R,300.0,3.739969229,70.84873088,5.203831041,0.046419463,0.002247886,76.10617218,23.89382782
uoft6_240624_Au-0.889-Cd-0.111_pp0_rep1,uoft,6,240624,Au-0.889-Cd-0.111,pp0,1,,CO2R,150.0,3.444405854,33.47716002,36.58644401,0.038896941,0.002809857,70.11025373,29.88974627
uoft6_240624_Au-0.889-Cd-0.111_pp0_rep1,uoft,6,240624,Au-0.889-Cd-0.111,pp0,1,,CO2R,50.0,2.992021585,27.50340036,48.22691552,0.053941985,0.004214785,75.79835847,24.20164153
uoft6_240624_Au-0.889-Cd-0.111_pp0_rep1,uoft,6,240624,Au-0.889-Cd-0.111,pp0,1,,CO2R,100.0,3.218734243,27.35524912,48.521611,0.038529989,0.00295035,75.92476624,24.07523376
uoft6_240624_Au-0.889-Cd-0.111_pp0_rep1,uoft,6,240624,Au-0.889-Cd-0.111,pp0,1,,HER,50.0,2.970223397,,,,,,
uoft6_240624_Au-0.889-Cd-0.111_pp0_rep2,uoft,6,240624,Au-0.889-Cd-0.111,pp0,2,,CO2R,200.0,3.531823757,50.42038963,22.92730845,0.048988129,0.003371828,73.40549524,26.59450476
uoft6_240624_Au-0.889-Cd-0.111_pp0_rep2,uoft,6,240624,Au-0.889-Cd-0.111,pp0,2,,CO2R,300.0,3.673318316,74.40561636,5.8521611,0.044768178,0.002528871,80.31067647,19.68932353
uoft6_240624_Au-0.889-Cd-0.111_pp0_rep2,uoft,6,240624,Au-0.889-Cd-0.111,pp0,2,,CO2R,150.0,3.353292392,40.77381824,35.82023576,0.047336844,0.003371828,76.65069416,23.34930584
uoft6_240624_Au-0.889-Cd-0.111_pp0_rep2,uoft,6,240624,Au-0.889-Cd-0.111,pp0,2,,CO2R,50.0,2.917889043,38.31718596,45.44204322,0.085866833,0.006743657,83.86567982,16.13432018
uoft6_240624_Au-0.889-Cd-0.111_pp0_rep2,uoft,6,240624,Au-0.889-Cd-0.111,pp0,2,,CO2R,100.0,3.160210917,34.23047145,43.11394892,0.063299268,0.004214785,77.42033737,22.57966263
uoft6_240624_Au-0.889-Cd-0.111_pp0_rep2,uoft,6,240624,Au-0.889-Cd-0.111,pp0,2,,HER,50.0,2.850407182,,,,,,
uoft6_240624_Au-0.889-Cd-0.111_pp0_rep3,uoft,6,240624,Au-0.889-Cd-0.111,pp0,3,,CO2R,200.0,3.626987296,40.46851786,28.71439096,0.055318056,0.011801399,69.2544769,30.7455231
uoft6_240624_Au-0.889-Cd-0.111_pp0_rep3,uoft,6,240624,Au-0.889-Cd-0.111,pp0,3,,CO2R,150.0,3.462500458,36.72895436,37.64243615,0.044401226,0.005338728,74.42673243,25.57326757
uoft6_240624_Au-0.889-Cd-0.111_pp0_rep3,uoft,6,240624,Au-0.889-Cd-0.111,pp0,3,,CO2R,300.0,3.837460859,64.24114336,10.27259332,0.087885071,0.019668999,74.62689271,25.37310729
uoft6_240624_Au-0.889-Cd-0.111_pp0_rep3,uoft,6,240624,Au-0.889-Cd-0.111,pp0,3,,CO2R,100.0,3.27908195,31.32520036,42.95923379,0.0522907,0.004214785,74.34785971,25.65214029
uoft6_240624_Au-0.889-Cd-0.111_pp0_rep3,uoft,6,240624,Au-0.889-Cd-0.111,pp0,3,,CO2R,50.0,3.031617983,39.26635837,45.81041257,0.064950553,0.004214785,85.15681068,14.84318932
uoft6_240624_Au-0.889-Cd-0.111_pp0_rep3,uoft,6,240624,Au-0.889-Cd-0.111,pp0,3,,HER,50.0,2.970841372,,,,,,
uoft6_240624_Cd-0.667-Tl-0.333_pp0,uoft,6,240624,Cd-0.667-Tl-0.333,pp0,avg,3.0,CO2R,300.0,3.814012195,64.49022438666667,2.41486575,0.071800329,0.0035123213333333333,66.98886065666666,33.01113934333333
uoft6_240624_Cd-0.667-Tl-0.333_pp0,uoft,6,240624,Cd-0.667-Tl-0.333,pp0,std,3.0,CO2R,300.0,0.03735190354411478,6.925306105976413,0.4462954002743787,0.007858120727721933,0.000371709160981181,7.252626022178318,7.252626022178319
uoft6_240624_Cd-0.667-Tl-0.333_pp0,uoft,6,240624,Cd-0.667-Tl-0.333,pp0,avg,3.0,HER,50.0,3.0294059833333336,,,,,,
uoft6_240624_Cd-0.667-Tl-0.333_pp0,uoft,6,240624,Cd-0.667-Tl-0.333,pp0,std,3.0,HER,50.0,0.04332982471527254,0.0,0.0,0.0,0.0,0.0,0.0
uoft6_240624_Cd-0.667-Tl-0.333_pp0,uoft,6,240624,Cd-0.667-Tl-0.333,pp0,avg,3.0,CO2R,200.0,3.6000343323333333,25.994057209999998,15.35363458,0.07550043099999999,0.005689960666666666,41.44074516,58.559254839999994
uoft6_240624_Cd-0.667-Tl-0.333_pp0,uoft,6,240624,Cd-0.667-Tl-0.333,pp0,std,3.0,CO2R,200.0,0.03768106594580328,4.894437059284658,1.4378631243706175,0.019519524427046755,0.001519662620605749,3.6016927271542287,3.6016927271542287
uoft6_240624_Cd-0.667-Tl-0.333_pp0,uoft,6,240624,Cd-0.667-Tl-0.333,pp0,avg,3.0,CO2R,100.0,3.317969971,31.644939213333334,18.654223966666667,0.12439682233333334,0.009974992,50.45413045,49.54586955
uoft6_240624_Cd-0.667-Tl-0.333_pp0,uoft,6,240624,Cd-0.667-Tl-0.333,pp0,avg,3.0,CO2R,50.0,3.0786158816666664,39.11904413,17.858546166666667,0.18567785266666667,0.015173227666666666,57.20908741666667,42.79091258333333
uoft6_240624_Cd-0.667-Tl-0.333_pp0,uoft,6,240624,Cd-0.667-Tl-0.333,pp0,std,3.0,CO2R,150.0,0.02390768259546445,4.055649161819931,1.5706216571134497,0.01915664289287199,0.0018064855241819685,3.550003954505512,3.550003954505512
uoft6_240624_Cd-0.667-Tl-0.333_pp0,uoft,6,240624,Cd-0.667-Tl-0.333,pp0,std,3.0,CO2R,50.0,0.010949441625270945,5.068576494734073,2.054484082942395,0.02931946388936998,0.002230254965885589,5.136633088188396,5.136633088188396
uoft6_240624_Cd-0.667-Tl-0.333_pp0,uoft,6,240624,Cd-0.667-Tl-0.333,pp0,std,3.0,CO2R,100.0,0.011263657484555451,4.94597712920134,2.0446722383376756,0.021844450481154482,0.00239662840734562,4.579356224981316,4.579356224981316
uoft6_240624_Cd-0.667-Tl-0.333_pp0,uoft,6,240624,Cd-0.667-Tl-0.333,pp0,avg,3.0,CO2R,150.0,3.4846083343333336,28.65122378,17.73739358,0.092227339,0.007492952,46.503276226666664,53.496723773333336
uoft6_240624_Cd-0.667-Tl-0.333_pp0_rep1,uoft,6,240624,Cd-0.667-Tl-0.333,pp0,1,,CO2R,300.0,3.788585159,56.83169767,2.175834971,0.06274884,0.003231336,59.08142147,40.91857853
uoft6_240624_Cd-0.667-Tl-0.333_pp0_rep1,uoft,6,240624,Cd-0.667-Tl-0.333,pp0,1,,CO2R,200.0,3.556776947,21.46247044,16.26350688,0.058620626,0.004425525,37.798415,62.201585
uoft6_240624_Cd-0.667-Tl-0.333_pp0_rep1,uoft,6,240624,Cd-0.667-Tl-0.333,pp0,1,,HER,50.0,3.077622289,,,,,,
uoft6_240624_Cd-0.667-Tl-0.333_pp0_rep1,uoft,6,240624,Cd-0.667-Tl-0.333,pp0,1,,CO2R,50.0,3.082428645,34.70129109,16.66502947,0.160725098,0.013487313,51.56425894,48.43574106
uoft6_240624_Cd-0.667-Tl-0.333_pp0_rep1,uoft,6,240624,Cd-0.667-Tl-0.333,pp0,1,,CO2R,100.0,3.315855458,28.66412773,17.28388998,0.10788397,0.009272528,46.08296868,53.91703132
uoft6_240624_Cd-0.667-Tl-0.333_pp0_rep1,uoft,6,240624,Cd-0.667-Tl-0.333,pp0,1,,CO2R,150.0,3.457157246,25.21207809,17.35265226,0.077059978,0.006181685,42.66049405,57.33950595
uoft6_240624_Cd-0.667-Tl-0.333_pp0_rep2,uoft,6,240624,Cd-0.667-Tl-0.333,pp0,2,,CO2R,200.0,3.617605724,31.18458223,13.6959725,0.096875401,0.007375875,45.00037616,54.99962384
uoft6_240624_Cd-0.667-Tl-0.333_pp0_rep2,uoft,6,240624,Cd-0.667-Tl-0.333,pp0,2,,CO2R,50.0,3.087149203,44.6525351,16.67976424,0.217969653,0.017702099,61.60850295,38.39149705
uoft6_240624_Cd-0.667-Tl-0.333_pp0_rep2,uoft,6,240624,Cd-0.667-Tl-0.333,pp0,2,,CO2R,300.0,3.79655513,70.31199648,2.929764244,0.076876502,0.003371828,73.33107106,26.66892894
uoft6_240624_Cd-0.667-Tl-0.333_pp0_rep2,uoft,6,240624,Cd-0.667-Tl-0.333,pp0,2,,HER,50.0,3.016867818,,,,,,
uoft6_240624_Cd-0.667-Tl-0.333_pp0_rep2,uoft,6,240624,Cd-0.667-Tl-0.333,pp0,2,,CO2R,100.0,3.33014103,37.35420285,17.67436149,0.149166101,0.012644356,55.21657222,44.78342778
uoft6_240624_Cd-0.667-Tl-0.333_pp0_rep2,uoft,6,240624,Cd-0.667-Tl-0.333,pp0,2,,CO2R,150.0,3.49580295,33.12352215,16.39489194,0.113755206,0.009553514,49.66050587,50.33949413
uoft6_240624_Cd-0.667-Tl-0.333_pp0_rep3,uoft,6,240624,Cd-0.667-Tl-0.333,pp0,3,,HER,50.0,2.993727843,,,,,,
uoft6_240624_Cd-0.667-Tl-0.333_pp0_rep3,uoft,6,240624,Cd-0.667-Tl-0.333,pp0,3,,CO2R,100.0,3.307913425,28.91648706,21.00442043,0.116140396,0.008008092,50.06285045,49.93714955
uoft6_240624_Cd-0.667-Tl-0.333_pp0_rep3,uoft,6,240624,Cd-0.667-Tl-0.333,pp0,3,,CO2R,50.0,3.066269797,38.0033062,20.23084479,0.178338807,0.014330271,58.45450036,41.54549964
uoft6_240624_Cd-0.667-Tl-0.333_pp0_rep3,uoft,6,240624,Cd-0.667-Tl-0.333,pp0,3,,CO2R,200.0,3.625720326,25.33511896,16.10142436,0.071005266,0.005268482,41.52344432,58.47655568
uoft6_240624_Cd-0.667-Tl-0.333_pp0_rep3,uoft,6,240624,Cd-0.667-Tl-0.333,pp0,3,,CO2R,300.0,3.856896296,66.32697901,2.138998035,0.075775645,0.0039338,68.55408944,31.44591056
uoft6_240624_Cd-0.667-Tl-0.333_pp0_rep3,uoft,6,240624,Cd-0.667-Tl-0.333,pp0,3,,CO2R,150.0,3.500864807,27.6180711,19.46463654,0.085866833,0.006743657,47.18882876,52.81117124
uoft7_240716_Ag-0.1-Au-0.5-Pd-0.4_pp0,uoft,7,240716,Ag-0.1-Au-0.5-Pd-0.4,pp0,avg,3.0,CO2R,300.0,3.679368674666667,80.59741781666666,0.9765880813333334,0.03290338733333333,0.0025757023333333336,81.61327455000001,18.38672545
uoft7_240716_Ag-0.1-Au-0.5-Pd-0.4_pp0,uoft,7,240716,Ag-0.1-Au-0.5-Pd-0.4,pp0,std,3.0,CO2R,200.0,0.010828905827524937,5.597350204692701,3.228866811602415,0.016878807705002462,0.0015817148374439474,2.351157240810209,2.351157240810203
uoft7_240716_Ag-0.1-Au-0.5-Pd-0.4_pp0,uoft,7,240716,Ag-0.1-Au-0.5-Pd-0.4,pp0,std,3.0,CO2R,300.0,0.04107128601341098,2.8810057651277576,0.5185296895258024,0.010858212156180425,0.0010912717239131295,2.7018688682393885,2.7018688682393828
uoft7_240716_Ag-0.1-Au-0.5-Pd-0.4_pp0,uoft,7,240716,Ag-0.1-Au-0.5-Pd-0.4,pp0,avg,3.0,HER,50.0,2.665608187333333,,,,,,
uoft7_240716_Ag-0.1-Au-0.5-Pd-0.4_pp0,uoft,7,240716,Ag-0.1-Au-0.5-Pd-0.4,pp0,std,3.0,HER,50.0,0.012948907758167007,0.0,0.0,0.0,0.0,0.0,0.0
uoft7_240716_Ag-0.1-Au-0.5-Pd-0.4_pp0,uoft,7,240716,Ag-0.1-Au-0.5-Pd-0.4,pp0,avg,3.0,CO2R,50.0,2.9439715293333335,67.91562912,20.825147346666668,0.039263894,0.0,88.78663090666667,11.213369092333332
uoft7_240716_Ag-0.1-Au-0.5-Pd-0.4_pp0,uoft,7,240716,Ag-0.1-Au-0.5-Pd-0.4,pp0,std,3.0,CO2R,150.0,0.07049030631842408,1.2571422941740047,1.7918514780677648,0.01637912065849963,0.0007071320630634227,0.5777914005928881,0.5777914005928884
uoft7_240716_Ag-0.1-Au-0.5-Pd-0.4_pp0,uoft,7,240716,Ag-0.1-Au-0.5-Pd-0.4,pp0,avg,3.0,CO2R,200.0,3.5534932193333333,83.05457323,3.758595285,0.057428031666666664,0.004074292333333333,86.88257949333332,13.117420506666667
uoft7_240716_Ag-0.1-Au-0.5-Pd-0.4_pp0,uoft,7,240716,Ag-0.1-Au-0.5-Pd-0.4,pp0,avg,3.0,CO2R,100.0,3.2378263863333334,71.06049509333333,15.74410609,0.05118984266666667,0.0030908426666666666,86.86580194,13.134198059
uoft7_240716_Ag-0.1-Au-0.5-Pd-0.4_pp0,uoft,7,240716,Ag-0.1-Au-0.5-Pd-0.4,pp0,std,3.0,CO2R,100.0,0.050948610554678,10.066956164115224,0.06422739059249394,0.006203013458142773,0.0002433404367575049,10.00075912328955,10.000759123620082
uoft7_240716_Ag-0.1-Au-0.5-Pd-0.4_pp0,uoft,7,240716,Ag-0.1-Au-0.5-Pd-0.4,pp0,avg,3.0,CO2R,150.0,3.4539636123333337,75.35750904999999,10.487884743,0.07400204266666667,0.004870418666666667,85.93338317666667,14.066616823333334
uoft7_240716_Ag-0.1-Au-0.5-Pd-0.4_pp0,uoft,7,240716,Ag-0.1-Au-0.5-Pd-0.4,pp0,std,3.0,CO2R,50.0,0.03429050542198112,3.644768640453226,1.5042705782245338,0.007963794490602394,0.0,4.218583843282022,4.21858384497825
uoft7_240716_Ag-0.1-Au-0.5-Pd-0.4_pp0_rep1,uoft,7,240716,Ag-0.1-Au-0.5-Pd-0.4,pp0,1,,CO2R,100.0,3.18545785,75.30603277,15.69990177,0.054492413,0.003371828,91.07220172,8.927798275
uoft7_240716_Ag-0.1-Au-0.5-Pd-0.4_pp0_rep1,uoft,7,240716,Ag-0.1-Au-0.5-Pd-0.4,pp0,1,,CO2R,50.0,2.910978555,66.38054782,19.11100196,0.048437701,0.0,85.54789615,14.45210385
uoft7_240716_Ag-0.1-Au-0.5-Pd-0.4_pp0_rep1,uoft,7,240716,Ag-0.1-Au-0.5-Pd-0.4,pp0,1,,CO2R,300.0,3.660528944,77.80137689,0.891453831,0.031924848,0.002247886,78.73112254,21.26887746
uoft7_240716_Ag-0.1-Au-0.5-Pd-0.4_pp0_rep1,uoft,7,240716,Ag-0.1-Au-0.5-Pd-0.4,pp0,1,,CO2R,150.0,3.377419468,74.03754002,12.23477407,0.063115792,0.004214785,86.34722379,13.65277621
uoft7_240716_Ag-0.1-Au-0.5-Pd-0.4_pp0_rep1,uoft,7,240716,Ag-0.1-Au-0.5-Pd-0.4,pp0,1,,CO2R,200.0,3.545341704,76.60455335,7.485265226,0.075959122,0.00568996,84.18357778,15.81642222
uoft7_240716_Ag-0.1-Au-0.5-Pd-0.4_pp0_rep1,uoft,7,240716,Ag-0.1-Au-0.5-Pd-0.4,pp0,1,,HER,50.0,2.667648215,,,,,,
uoft7_240716_Ag-0.1-Au-0.5-Pd-0.4_pp0_rep2,uoft,7,240716,Ag-0.1-Au-0.5-Pd-0.4,pp0,2,,CO2R,100.0,3.287225159,78.30923434,15.71463654,0.044034273,0.00295035,94.07629271,5.923707292
uoft7_240716_Ag-0.1-Au-0.5-Pd-0.4_pp0_rep2,uoft,7,240716,Ag-0.1-Au-0.5-Pd-0.4,pp0,2,,HER,50.0,2.677415992,,,,,,
uoft7_240716_Ag-0.1-Au-0.5-Pd-0.4_pp0_rep2,uoft,7,240716,Ag-0.1-Au-0.5-Pd-0.4,pp0,2,,CO2R,150.0,3.5162071,76.5406265,8.654223969,0.06605141,0.004776757,85.27325777,14.72674223
uoft7_240716_Ag-0.1-Au-0.5-Pd-0.4_pp0_rep2,uoft,7,240716,Ag-0.1-Au-0.5-Pd-0.4,pp0,2,,CO2R,300.0,3.726480037,80.43440959,1.532416503,0.044217749,0.003793307,82.01994482,17.98005518
uoft7_240716_Ag-0.1-Au-0.5-Pd-0.4_pp0_rep2,uoft,7,240716,Ag-0.1-Au-0.5-Pd-0.4,pp0,2,,CO2R,200.0,3.549357412,86.63771998,1.797642436,0.042933417,0.002528871,88.48601476,11.51398524
uoft7_240716_Ag-0.1-Au-0.5-Pd-0.4_pp0_rep2,uoft,7,240716,Ag-0.1-Au-0.5-Pd-0.4,pp0,2,,CO2R,50.0,2.979426827,72.07683777,21.43909627,0.035227419,0.0,93.55709294,6.442907057
uoft7_240716_Ag-0.1-Au-0.5-Pd-0.4_pp0_rep3,uoft,7,240716,Ag-0.1-Au-0.5-Pd-0.4,pp0,3,,CO2R,300.0,3.651097043,83.55646697,0.50589391,0.022567565,0.001685914,84.08875629,15.91124371
uoft7_240716_Ag-0.1-Au-0.5-Pd-0.4_pp0_rep3,uoft,7,240716,Ag-0.1-Au-0.5-Pd-0.4,pp0,3,,CO2R,50.0,2.941509206,65.28950177,21.92534381,0.034126562,0.0,87.25490363,12.74509637
uoft7_240716_Ag-0.1-Au-0.5-Pd-0.4_pp0_rep3,uoft,7,240716,Ag-0.1-Au-0.5-Pd-0.4,pp0,3,,CO2R,150.0,3.468264269,75.49436063,10.57465619,0.092838926,0.005619714,86.17966797,13.82033203
uoft7_240716_Ag-0.1-Au-0.5-Pd-0.4_pp0_rep3,uoft,7,240716,Ag-0.1-Au-0.5-Pd-0.4,pp0,3,,CO2R,100.0,3.24079615,59.56621817,15.81777996,0.055042842,0.00295035,75.44891139,24.55108861
uoft7_240716_Ag-0.1-Au-0.5-Pd-0.4_pp0_rep3,uoft,7,240716,Ag-0.1-Au-0.5-Pd-0.4,pp0,3,,HER,50.0,2.651760355,,,,,,
uoft7_240716_Ag-0.1-Au-0.5-Pd-0.4_pp0_rep3,uoft,7,240716,Ag-0.1-Au-0.5-Pd-0.4,pp0,3,,CO2R,200.0,3.565780542,85.92144636,1.992878193,0.053391556,0.004004046,87.97814594,12.02185406
uoft7_240716_Au-0.556-Pd-0.444_pp0,uoft,7,240716,Au-0.556-Pd-0.444,pp0,avg,3.0,CO2R,200.0,3.5684687663333334,84.32578627,2.1844302553333335,0.03944736966666667,0.0023883786666666668,86.55699518,13.443004819999999
uoft7_240716_Au-0.556-Pd-0.444_pp0,uoft,7,240716,Au-0.556-Pd-0.444,pp0,std,3.0,CO2R,300.0,0.03605781199200329,4.918734717008156,0.4196848717274671,0.001352423607932934,0.0001622267653882469,4.9712634785290035,4.971263478529011
uoft7_240716_Au-0.556-Pd-0.444_pp0,uoft,7,240716,Au-0.556-Pd-0.444,pp0,avg,3.0,HER,50.0,2.659953336,,,,,,
uoft7_240716_Au-0.556-Pd-0.444_pp0,uoft,7,240716,Au-0.556-Pd-0.444,pp0,std,3.0,HER,50.0,0.07681303018832089,0.0,0.0,0.0,0.0,0.0,0.0
uoft7_240716_Au-0.556-Pd-0.444_pp0,uoft,7,240716,Au-0.556-Pd-0.444,pp0,std,3.0,CO2R,200.0,0.01392558635863627,4.776877577673035,2.6289831829977612,0.007548766478816676,0.00032190968533788063,2.15936259755443,2.1593625975544266
uoft7_240716_Au-0.556-Pd-0.444_pp0,uoft,7,240716,Au-0.556-Pd-0.444,pp0,avg,3.0,CO2R,300.0,3.6741961916666668,78.76156995666666,0.24230517366666668,0.02122207333333333,0.0013112663333333333,79.02909961,20.97090039
uoft7_240716_Au-0.556-Pd-0.444_pp0,uoft,7,240716,Au-0.556-Pd-0.444,pp0,avg,3.0,CO2R,100.0,3.263461074333333,79.40844127333334,8.666502947666666,0.042382988,0.0021073926666666668,88.1248718,11.875128198666667
uoft7_240716_Au-0.556-Pd-0.444_pp0,uoft,7,240716,Au-0.556-Pd-0.444,pp0,std,3.0,CO2R,50.0,0.057147238328051526,20.817553028084834,14.880475605579566,0.018299847638689245,0.0,8.529539742957818,8.52953972817591
uoft7_240716_Au-0.556-Pd-0.444_pp0,uoft,7,240716,Au-0.556-Pd-0.444,pp0,std,3.0,CO2R,100.0,0.03767815667070618,15.549348912737663,9.839876533606176,0.021989597748066147,0.0021073925000000197,9.220389152678083,9.220389154978909
uoft7_240716_Au-0.556-Pd-0.444_pp0,uoft,7,240716,Au-0.556-Pd-0.444,pp0,avg,3.0,CO2R,150.0,3.4507485846666666,79.74443212333334,4.785527178,0.050761731666666664,0.003184504333333333,84.58994687333335,15.410053128333331
uoft7_240716_Au-0.556-Pd-0.444_pp0,uoft,7,240716,Au-0.556-Pd-0.444,pp0,std,3.0,CO2R,150.0,0.02482411126977788,12.611018143295375,5.491735346329461,0.02587035290672443,0.0019126300819767355,7.249272743157683,7.249272741200918
uoft7_240716_Au-0.556-Pd-0.444_pp0,uoft,7,240716,Au-0.556-Pd-0.444,pp0,avg,3.0,CO2R,50.0,2.9715662156666665,76.38326811666667,14.081532417333333,0.031190943666666665,0.0,90.50225250333334,9.497747505333333
uoft7_240716_Au-0.556-Pd-0.444_pp0_rep1,uoft,7,240716,Au-0.556-Pd-0.444,pp0,1,,CO2R,150.0,3.461908096,85.62723639,1.360510806,0.079995597,0.005338728,87.08263782,12.91736218
uoft7_240716_Au-0.556-Pd-0.444_pp0_rep1,uoft,7,240716,Au-0.556-Pd-0.444,pp0,1,,CO2R,100.0,3.287696947,79.90813786,2.040766208,0.066601838,0.004214785,82.02713505,17.97286495
