Repository: FAIR-Chem/fairchem

## File overview
|Name | Description |
|---   |---    |
|`ExpDataDump_YYMMDD.csv`  | Raw experimental testing data for all samples. |
|`ExpDataDump_YYMMDD_clean.csv` | Experimental testing data excluding problematic samples (missing XRF, missing computational) directly used for downstream predictions. |
|`XRDDataDump-YYMMDD.csv` | XRD information for experimental samples. |
|`XRFDataDump-YYMMDD.csv` | XRF information for experimental samples. |

File: src/fairchem/applications/ocx/data/experimental_data/ExpDataDump_241113_clean.csv (part 8 of 13)
0,uoft4_240405_Ag-0.125-Cu-0.125-Pd-0.75_pp0_rep1,uoft,4,240405,Ag-0.125-Cu-0.125-Pd-0.75,pp0,1,,CO2R,300.0,3.546526605,61.60915692,20.26031434,0.021283232,0.012925342,81.90615129,18.09384871,Ag-0.129-Cu-0.083-Pd-0.788
1,uoft4_240405_Ag-0.125-Cu-0.125-Pd-0.75_pp0_rep1,uoft,4,240405,Ag-0.125-Cu-0.125-Pd-0.75,pp0,1,,CO2R,200.0,3.308212718,23.04756325,60.06630648,0.01568721,0.001685914,83.13371431,16.86628569,Ag-0.129-Cu-0.083-Pd-0.788
2,uoft4_240405_Ag-0.125-Cu-0.125-Pd-0.75_pp0_rep1,uoft,4,240405,Ag-0.125-Cu-0.125-Pd-0.75,pp0,1,,CO2R,150.0,3.161059159,30.51790161,59.28781925,0.013210282,0.0,89.82123784,10.17876216,Ag-0.129-Cu-0.083-Pd-0.788
3,uoft4_240405_Ag-0.125-Cu-0.125-Pd-0.75_pp0_rep1,uoft,4,240405,Ag-0.125-Cu-0.125-Pd-0.75,pp0,1,,HER,50.0,2.329372471,,,,,,,Ag-0.129-Cu-0.083-Pd-0.788
1462,uoft9_241025_Hg-0.333-Pd-0.667_pp0_rep1,uoft,9,241025,Hg-0.333-Pd-0.667,pp0,1,,CO2R,200.0,3.752110813868613,63.579170938919,11.110019646365425,0.0470616296350659,0.0040040461940487,74.74569346144966,25.25430653855034,Hg-0.391-Pd-0.609
1463,uoft9_241025_Hg-0.333-Pd-0.667_pp0_rep1,uoft,9,241025,Hg-0.333-Pd-0.667,pp0,1,,CO2R,50.0,3.015821558139535,64.18715604009292,15.884086444007858,0.0088068546685503,0.0,80.08004933876933,19.919950661230672,Hg-0.391-Pd-0.609
1464,uoft9_241025_Hg-0.333-Pd-0.667_pp0_rep2,uoft,9,241025,Hg-0.333-Pd-0.667,pp0,2,,CO2R,100.0,3.2358229534883725,44.62428592353889,22.05058939096267,0.0170632809203163,0.0,66.69490434105975,33.305095658940246,Hg-0.391-Pd-0.609
1465,uoft9_241025_Hg-0.333-Pd-0.667_pp0_rep2,uoft,9,241025,Hg-0.333-Pd-0.667,pp0,2,,CO2R,150.0,3.4353549269103,41.06928372638055,21.262278978389,0.0227510412270884,0.0014049284891399,62.35934347470985,37.64065652529015,Hg-0.391-Pd-0.609
1466,uoft9_241025_Hg-0.333-Pd-0.667_pp0_rep2,uoft,9,241025,Hg-0.333-Pd-0.667,pp0,2,,CO2R,50.0,2.92298553820598,53.78643620916947,20.55500982318271,0.0088068546685503,0.0,74.35025288702073,25.64974711297927,Hg-0.391-Pd-0.609
1467,uoft9_241025_Hg-0.333-Pd-0.667_pp0_rep2,uoft,9,241025,Hg-0.333-Pd-0.667,pp0,2,,CO2R,200.0,3.624846112956811,50.02364560882212,15.87671905697446,0.0401812744252609,0.0031610891005647,65.94864993871887,34.05135006128113,Hg-0.391-Pd-0.609
1468,uoft9_241025_Hg-0.333-Pd-0.667_pp0_rep2,uoft,9,241025,Hg-0.333-Pd-0.667,pp0,2,,CO2R,300.0,3.8217131362126247,69.76207913955095,4.970530451866405,0.0377960846191952,0.0030908426761077,74.77893371904877,25.221066280951234,Hg-0.391-Pd-0.609
1469,uoft9_241025_Hg-0.333-Pd-0.667_pp0_rep2,uoft,9,241025,Hg-0.333-Pd-0.667,pp0,2,,HER,50.0,2.416218661157025,,,,,,,Hg-0.391-Pd-0.609
1470,uoft9_241025_Hg-0.333-Pd-0.667_pp0_rep3,uoft,9,241025,Hg-0.333-Pd-0.667,pp0,3,,CO2R,200.0,3.7811925614617934,56.41894578250225,17.099705304518665,0.0448599159679283,0.0027396105538228,73.57168781387878,26.42831218612121,Hg-0.391-Pd-0.609
1471,uoft9_241025_Hg-0.333-Pd-0.667_pp0_rep3,uoft,9,241025,Hg-0.333-Pd-0.667,pp0,3,,CO2R,50.0,2.987013186046512,58.5335537466781,19.980353634577604,0.0231179935049446,0.0,78.53702537476065,21.462974625239355,Hg-0.391-Pd-0.609
1472,uoft9_241025_Hg-0.333-Pd-0.667_pp0_rep3,uoft,9,241025,Hg-0.333-Pd-0.667,pp0,3,,CO2R,300.0,3.9527513754152817,69.5936303333403,7.335461689587426,0.0394473698695484,0.0028098569782798,76.97645692281856,23.023543077181444,Hg-0.391-Pd-0.609
1473,uoft9_241025_Hg-0.333-Pd-0.667_pp0_rep3,uoft,9,241025,Hg-0.333-Pd-0.667,pp0,3,,CO2R,100.0,3.3620688239202656,50.7104145305405,21.12966601178782,0.0242188503385134,0.0,71.86775942924436,28.13224057075564,Hg-0.391-Pd-0.609
1474,uoft9_241025_Hg-0.333-Pd-0.667_pp0_rep3,uoft,9,241025,Hg-0.333-Pd-0.667,pp0,3,,CO2R,150.0,3.591735823920266,49.21592835171274,19.25343811394892,0.0308239913399262,0.0016859141869678,68.50583069870574,31.494169301294264,Hg-0.391-Pd-0.609
1475,uoft9_241025_Hg-0.333-Pd-0.667_pp0_rep3,uoft,9,241025,Hg-0.333-Pd-0.667,pp0,3,,HER,50.0,2.49607758677686,,,,,,,Hg-0.391-Pd-0.609
1476,vsp10_240726_Au-0.2-Zn-0.8_pp0_rep1,vsp,10,240726,Au-0.2-Zn-0.8,pp0,1,,CO2R,100.0,3.384698189368771,49.91880976793823,39.526031434184674,0.0066051410014127,0.0,89.45144634312432,10.548553656875685,Au-0.17-Zn-0.83
1477,vsp10_240726_Au-0.2-Zn-0.8_pp0_rep1,vsp,10,240726,Au-0.2-Zn-0.8,pp0,1,,CO2R,200.0,3.702022873754153,66.76818933227311,20.21611001964637,0.0272462066308276,0.0,87.01302843136924,12.986971568630764,Au-0.17-Zn-0.83
1478,vsp10_240726_Au-0.2-Zn-0.8_pp0_rep1,vsp,10,240726,Au-0.2-Zn-0.8,pp0,1,,CO2R,150.0,3.52117826910299,52.68492749377472,36.488212180746565,0.0099077115021191,0.0,89.18436549519579,10.815634504804208,Au-0.17-Zn-0.83
1479,vsp10_240726_Au-0.2-Zn-0.8_pp0_rep1,vsp,10,240726,Au-0.2-Zn-0.8,pp0,1,,HER,50.0,3.1637627272727267,,,,,,,Au-0.17-Zn-0.83
1480,vsp10_240726_Au-0.2-Zn-0.8_pp0_rep1,vsp,10,240726,Au-0.2-Zn-0.8,pp0,1,,CO2R,300.0,3.886832737541528,76.708656803867,6.362966601178782,0.0284388015338605,0.0008429570934839,83.10271756378518,16.897282436214823,Au-0.17-Zn-0.83
1481,vsp10_240726_Au-0.2-Zn-0.8_pp0_rep1,vsp,10,240726,Au-0.2-Zn-0.8,pp0,1,,CO2R,50.0,2.978942272425249,65.35227772081441,21.365422396856584,0.0077059978349815,0.0,86.72540611550598,13.274593884494024,Au-0.17-Zn-0.83
1482,vsp10_240726_Au-0.25-Zn-0.75_pp0_rep1,vsp,10,240726,Au-0.25-Zn-0.75,pp0,1,,CO2R,100.0,3.211222119601329,62.45014543095692,21.99165029469548,0.0082564262517659,0.0,84.45005215190417,15.549947848095826,Au-0.221-Zn-0.779
1483,vsp10_240726_Au-0.25-Zn-0.75_pp0_rep1,vsp,10,240726,Au-0.25-Zn-0.75,pp0,1,,CO2R,50.0,2.8557396578073093,74.05428027370316,9.975442043222005,0.0099077115021191,0.0,84.03963002842728,15.960369971572716,Au-0.221-Zn-0.779
1484,vsp10_240726_Au-0.25-Zn-0.75_pp0_rep1,vsp,10,240726,Au-0.25-Zn-0.75,pp0,1,,CO2R,200.0,3.583891687707641,74.10324551675072,11.091601178781923,0.0129350677944333,0.0,85.20901749067619,14.790982509323811,Au-0.221-Zn-0.779
1485,vsp10_240726_Au-0.25-Zn-0.75_pp0_rep1,vsp,10,240726,Au-0.25-Zn-0.75,pp0,1,,CO2R,300.0,3.758266827242525,78.36573269999371,3.069744597249509,0.01669632864246,0.0005619713956559,81.45421847010027,18.545781529899728,Au-0.221-Zn-0.779
1486,vsp10_240726_Au-0.25-Zn-0.75_pp0_rep1,vsp,10,240726,Au-0.25-Zn-0.75,pp0,1,,CO2R,150.0,3.390778867109635,61.66984033982716,23.614931237721024,0.0077059978349815,0.0022478855826238,85.29604357013818,14.70395642986182,Au-0.221-Zn-0.779
1487,vsp10_240726_Au-0.25-Zn-0.75_pp0_rep1,vsp,10,240726,Au-0.25-Zn-0.75,pp0,1,,HER,50.0,3.1009585041322314,,,,,,,Au-0.221-Zn-0.779
1488,vsp10_240726_Au-0.294-Zn-0.706_pp0_rep1,vsp,10,240726,Au-0.294-Zn-0.706,pp0,1,,HER,50.0,2.926689785123968,,,,,,,Au-0.226-Zn-0.774
1489,vsp10_240726_Au-0.294-Zn-0.706_pp0_rep1,vsp,10,240726,Au-0.294-Zn-0.706,pp0,1,,CO2R,100.0,3.067069049833887,55.023122475883575,29.45481335952849,0.0055042841678439,0.0,84.48344011957991,15.51655988042009,Au-0.226-Zn-0.774
1490,vsp10_240726_Au-0.294-Zn-0.706_pp0_rep1,vsp,10,240726,Au-0.294-Zn-0.706,pp0,1,,CO2R,300.0,3.5412428671096348,66.05411287116281,20.41748526522593,0.0062381887235565,0.0,86.4778363251123,13.522163674887691,Au-0.226-Zn-0.774
1491,vsp10_240726_Au-0.294-Zn-0.706_pp0_rep1,vsp,10,240726,Au-0.294-Zn-0.706,pp0,1,,CO2R,150.0,3.201628903654485,54.10240850404905,32.96168958742633,0.0040364750564189,0.0,87.0681345665318,12.931865433468204,Au-0.226-Zn-0.774
1492,vsp10_240726_Au-0.294-Zn-0.706_pp0_rep1,vsp,10,240726,Au-0.294-Zn-0.706,pp0,1,,CO2R,200.0,3.338515544850498,57.56460691790998,29.75319253438114,0.0046786415426673,0.0,87.32247809383378,12.67752190616622,Au-0.226-Zn-0.774
1493,vsp10_240726_Au-0.294-Zn-0.706_pp0_rep1,vsp,10,240726,Au-0.294-Zn-0.706,pp0,1,,CO2R,50.0,2.716790511627907,77.68524137353785,10.225933202357565,0.0077059978349815,0.0,87.91888057373039,12.081119426269607,Au-0.226-Zn-0.774
1494,vsp10_240726_Au-0.333-Zn-0.667_pp0_rep1,vsp,10,240726,Au-0.333-Zn-0.667,pp0,1,,CO2R,150.0,3.363648325581396,76.4046119399862,25.353634577603145,0.0066051410014127,0.0,101.76485165859076,0.0,Au-0.243-Zn-0.757
1495,vsp10_240726_Au-0.333-Zn-0.667_pp0_rep1,vsp,10,240726,Au-0.333-Zn-0.667,pp0,1,,CO2R,50.0,2.811140222591362,99.98577078407163,5.599214145383105,0.0088068546685503,0.0,105.5937917841233,0.0,Au-0.243-Zn-0.757
1496,vsp10_240726_Au-0.333-Zn-0.667_pp0_rep1,vsp,10,240726,Au-0.333-Zn-0.667,pp0,1,,CO2R,200.0,3.551259448504984,79.60806880244408,18.473722986247544,0.0074307836265893,0.0,98.0902111541975,1.909788845802496,Au-0.243-Zn-0.757
1497,vsp10_240726_Au-0.333-Zn-0.667_pp0_rep1,vsp,10,240726,Au-0.333-Zn-0.667,pp0,1,,CO2R,300.0,3.88838180730897,86.04657975684782,3.602652259332024,0.0295396583674293,0.0009834499423979,89.68239134283445,10.31760865716555,Au-0.243-Zn-0.757
1498,vsp10_240726_Au-0.333-Zn-0.667_pp0_rep1,vsp,10,240726,Au-0.333-Zn-0.667,pp0,1,,HER,50.0,3.0160676528925623,,,,,,,Au-0.243-Zn-0.757
1499,vsp10_240726_Au-0.333-Zn-0.667_pp0_rep1,vsp,10,240726,Au-0.333-Zn-0.667,pp0,1,,CO2R,100.0,3.2136767375415283,77.31674653162862,23.391453831041257,0.0060547125846283,0.0,100.71425507525451,0.0,Au-0.243-Zn-0.757
1500,vsp10_240726_Au-0.375-Zn-0.625_pp0_rep1,vsp,10,240726,Au-0.375-Zn-0.625,pp0,1,,CO2R,300.0,3.68720980730897,79.84452489066523,3.727897838899804,0.0115589967524723,0.0,83.58513507184335,16.414864928156646,Au-0.286-Zn-0.714
1501,vsp10_240726_Au-0.375-Zn-0.625_pp0_rep1,vsp,10,240726,Au-0.375-Zn-0.625,pp0,1,,CO2R,100.0,3.0794819966777407,71.39948523718847,11.603634577603144,0.0055042841678439,0.0,83.00862409895946,16.99137590104054,Au-0.286-Zn-0.714
1502,vsp10_240726_Au-0.375-Zn-0.625_pp0_rep1,vsp,10,240726,Au-0.375-Zn-0.625,pp0,1,,CO2R,200.0,3.4122938471760795,73.22249890142083,10.800589390962672,0.0052290699594517,0.0,84.02831736234296,15.97168263765704,Au-0.286-Zn-0.714
1503,vsp10_240726_Au-0.375-Zn-0.625_pp0_rep1,vsp,10,240726,Au-0.375-Zn-0.625,pp0,1,,CO2R,150.0,3.259233588039867,72.72384858440228,13.025540275049115,0.0044034273342751,0.0,85.75379228678567,14.246207713214332,Au-0.286-Zn-0.714
1504,vsp10_240726_Au-0.375-Zn-0.625_pp0_rep1,vsp,10,240726,Au-0.375-Zn-0.625,pp0,1,,CO2R,50.0,2.781803365448505,86.30437966896147,2.961689587426326,0.0077059978349815,0.0,89.27377525422277,10.72622474577723,Au-0.286-Zn-0.714
1505,vsp10_240726_Au-0.375-Zn-0.625_pp0_rep1,vsp,10,240726,Au-0.375-Zn-0.625,pp0,1,,HER,50.0,2.9262401074380167,,,,,,,Au-0.286-Zn-0.714
1506,vsp10_240726_Au-0.4-Zn-0.6_pp0_rep1,vsp,10,240726,Au-0.4-Zn-0.6,pp0,1,,CO2R,300.0,3.786771920265781,81.66837556759924,3.971021611001965,0.0128433297249692,0.0005619713956559,85.65395582524768,14.346044174752322,Au-0.285-Zn-0.715
1507,vsp10_240726_Au-0.4-Zn-0.6_pp0_rep1,vsp,10,240726,Au-0.4-Zn-0.6,pp0,1,,CO2R,100.0,3.368360312292359,70.4534516311285,16.14931237721022,0.0088068546685503,0.0033718283739357,86.6149426913812,13.385057308618798,Au-0.285-Zn-0.715
1508,vsp10_240726_Au-0.4-Zn-0.6_pp0_rep1,vsp,10,240726,Au-0.4-Zn-0.6,pp0,1,,CO2R,200.0,3.575490720930232,76.60015903241332,10.222249508840864,0.0063299267930205,0.0,86.82873846804719,13.171261531952808,Au-0.285-Zn-0.715
1509,vsp10_240726_Au-0.4-Zn-0.6_pp0_rep1,vsp,10,240726,Au-0.4-Zn-0.6,pp0,1,,CO2R,150.0,3.445028877076412,73.87850760635294,12.848722986247546,0.006972093279269,0.0030908426761077,86.73729352855587,13.262706471444131,Au-0.285-Zn-0.715
1510,vsp10_240726_Au-0.4-Zn-0.6_pp0_rep1,vsp,10,240726,Au-0.4-Zn-0.6,pp0,1,,CO2R,50.0,3.018505897009967,67.40379585260206,17.75540275049116,0.0121094251692567,0.0,85.17130802826247,14.828691971737529,Au-0.285-Zn-0.715
1511,vsp10_240726_Au-0.4-Zn-0.6_pp0_rep1,vsp,10,240726,Au-0.4-Zn-0.6,pp0,1,,HER,50.0,3.04935394214876,,,,,,,Au-0.285-Zn-0.715
1512,vsp10_240726_Au-0.429-Zn-0.571_pp0_rep1,vsp,10,240726,Au-0.429-Zn-0.571,pp0,1,,CO2R,300.0,3.786771920265781,81.66837556759924,3.971021611001965,0.0128433297249692,0.0005619713956559,85.65395582524768,14.346044174752322,Au-0.278-Zn-0.722
1513,vsp10_240726_Au-0.429-Zn-0.571_pp0_rep1,vsp,10,240726,Au-0.429-Zn-0.571,pp0,1,,HER,50.0,3.04935394214876,,,,,,,Au-0.278-Zn-0.722
1514,vsp10_240726_Au-0.429-Zn-0.571_pp0_rep1,vsp,10,240726,Au-0.429-Zn-0.571,pp0,1,,CO2R,50.0,3.018505897009967,67.40379585260206,17.75540275049116,0.0121094251692567,0.0,85.17130802826247,14.828691971737529,Au-0.278-Zn-0.722
1515,vsp10_240726_Au-0.429-Zn-0.571_pp0_rep1,vsp,10,240726,Au-0.429-Zn-0.571,pp0,1,,CO2R,200.0,3.575490720930232,76.60015903241332,10.222249508840864,0.0063299267930205,0.0,86.82873846804719,13.171261531952808,Au-0.278-Zn-0.722
1516,vsp10_240726_Au-0.429-Zn-0.571_pp0_rep1,vsp,10,240726,Au-0.429-Zn-0.571,pp0,1,,CO2R,100.0,3.368360312292359,70.4534516311285,16.14931237721022,0.0088068546685503,0.0033718283739357,86.6149426913812,13.385057308618798,Au-0.278-Zn-0.722
1517,vsp10_240726_Au-0.429-Zn-0.571_pp0_rep1,vsp,10,240726,Au-0.429-Zn-0.571,pp0,1,,CO2R,150.0,3.445028877076412,73.87850760635294,12.848722986247546,0.006972093279269,0.0030908426761077,86.73729352855587,13.262706471444131,Au-0.278-Zn-0.722
1518,vsp10_240726_Au-0.5-Zn-0.5_pp0_rep1,vsp,10,240726,Au-0.5-Zn-0.5,pp0,1,,CO2R,50.0,2.743980445182724,86.60319320345687,3.845776031434184,0.0077059978349815,0.0,90.45667523272604,9.543324767273972,Au-0.281-Zn-0.719
1519,vsp10_240726_Au-0.5-Zn-0.5_pp0_rep1,vsp,10,240726,Au-0.5-Zn-0.5,pp0,1,,CO2R,200.0,3.36839546179402,79.15953462093788,15.162082514734774,0.0066051410014127,0.0,94.32822227667408,5.671777723325931,Au-0.281-Zn-0.719
1520,vsp10_240726_Au-0.5-Zn-0.5_pp0_rep1,vsp,10,240726,Au-0.5-Zn-0.5,pp0,1,,CO2R,100.0,3.041148186046512,64.98943271464144,18.1385068762279,0.0066051410014127,0.0,83.13454473187076,16.86545526812924,Au-0.281-Zn-0.719
1521,vsp10_240726_Au-0.5-Zn-0.5_pp0_rep1,vsp,10,240726,Au-0.5-Zn-0.5,pp0,1,,CO2R,300.0,3.640104046511628,85.30310322459144,3.62475442043222,0.022200612810304,0.0008429570934839,88.95287837868604,11.047121621313964,Au-0.281-Zn-0.719
1522,vsp10_240726_Au-0.5-Zn-0.5_pp0_rep1,vsp,10,240726,Au-0.5-Zn-0.5,pp0,1,,HER,50.0,2.9186121900826447,,,,,,,Au-0.281-Zn-0.719
1523,vsp10_240726_Au-0.5-Zn-0.5_pp0_rep1,vsp,10,240726,Au-0.5-Zn-0.5,pp0,1,,CO2R,150.0,3.2276054086378743,67.35901567306284,17.048133595284874,0.0066051410014127,0.0,84.41375440934914,15.58624559065086,Au-0.281-Zn-0.719
1524,vsp10_240726_Au-0.556-Zn-0.444_pp0_rep1,vsp,10,240726,Au-0.556-Zn-0.444,pp0,1,,CO2R,300.0,3.6573604684385375,70.36054322124338,7.902750491159136,0.004219951195347,0.0,78.26800795453751,21.73199204546249,Au-0.379-Zn-0.621
1525,vsp10_240726_Au-0.556-Zn-0.444_pp0_rep1,vsp,10,240726,Au-0.556-Zn-0.444,pp0,1,,CO2R,150.0,3.296841637873754,69.03094854464416,14.936149312377212,0.0044034273342751,0.0,83.97150128435565,16.028498715644346,Au-0.379-Zn-0.621
1526,vsp10_240726_Au-0.556-Zn-0.444_pp0_rep1,vsp,10,240726,Au-0.556-Zn-0.444,pp0,1,,CO2R,200.0,3.4436697807308967,71.39320764192597,12.36247544204322,0.0041282131258829,0.0,83.75981129709507,16.24018870290493,Au-0.379-Zn-0.621
1527,vsp10_240726_Au-0.556-Zn-0.444_pp0_rep1,vsp,10,240726,Au-0.556-Zn-0.444,pp0,1,,CO2R,100.0,3.097733202657808,69.40634874134214,15.257858546168958,0.0055042841678439,0.0,84.66971157167895,15.330288428321056,Au-0.379-Zn-0.621
1528,vsp10_240726_Au-0.556-Zn-0.444_pp0_rep1,vsp,10,240726,Au-0.556-Zn-0.444,pp0,1,,HER,50.0,2.965431768595041,,,,,,,Au-0.379-Zn-0.621
1529,vsp10_240726_Au-0.556-Zn-0.444_pp0_rep1,vsp,10,240726,Au-0.556-Zn-0.444,pp0,1,,CO2R,50.0,2.765255146179402,82.96972106551718,4.31728880157171,0.0077059978349815,0.0,87.29471586492386,12.70528413507614,Au-0.379-Zn-0.621
1530,vsp10_240726_Au-0.6-Zn-0.4_pp0_rep1,vsp,10,240726,Au-0.6-Zn-0.4,pp0,1,,CO2R,300.0,3.6083405681063128,93.71529012952772,3.8163064833005897,0.0117424728914004,0.0,97.5446571948921,2.455342805107904,Au-0.417-Zn-0.583
1531,vsp10_240726_Au-0.6-Zn-0.4_pp0_rep1,vsp,10,240726,Au-0.6-Zn-0.4,pp0,1,,CO2R,100.0,3.0063627508305646,92.900876770805,10.793222003929271,0.0060547125846283,0.0,103.7001534873189,0.0,Au-0.417-Zn-0.583
1532,vsp10_240726_Au-0.6-Zn-0.4_pp0_rep1,vsp,10,240726,Au-0.6-Zn-0.4,pp0,1,,CO2R,200.0,3.3598755315614617,90.83868672707108,11.25,0.0049538557510595,0.0,102.09438201923162,0.0,Au-0.417-Zn-0.583
1533,vsp10_240726_Au-0.6-Zn-0.4_pp0_rep1,vsp,10,240726,Au-0.6-Zn-0.4,pp0,1,,CO2R,150.0,3.215159893687708,86.51991043964092,12.288801571709234,0.0044034273342751,0.0,98.81311543868443,1.1868845613155656,Au-0.417-Zn-0.583
1534,vsp10_240726_Au-0.6-Zn-0.4_pp0_rep1,vsp,10,240726,Au-0.6-Zn-0.4,pp0,1,,HER,50.0,2.943922,,,,,,,Au-0.417-Zn-0.583
1535,vsp10_240726_Au-0.6-Zn-0.4_pp0_rep1,vsp,10,240726,Au-0.6-Zn-0.4,pp0,1,,CO2R,50.0,2.7060883455149503,91.69432296135096,3.300589390962672,0.0121094251692567,0.0,95.00702177748288,4.992978222517124,Au-0.417-Zn-0.583
1536,vsp10_240726_Au-0.625-Zn-0.375_pp0_rep1,vsp,10,240726,Au-0.625-Zn-0.375,pp0,1,,CO2R,150.0,3.1957185282392024,73.20136433070371,11.06090373280943,0.0080729501128378,0.0,84.27034101362598,15.72965898637402,Au-0.466-Zn-0.534
1537,vsp10_240726_Au-0.625-Zn-0.375_pp0_rep1,vsp,10,240726,Au-0.625-Zn-0.375,pp0,1,,CO2R,100.0,3.0002057973421925,77.95203917219445,10.18909626719057,0.0066051410014127,0.0,88.14774058038643,11.852259419613574,Au-0.466-Zn-0.534
1538,vsp10_240726_Au-0.625-Zn-0.375_pp0_rep1,vsp,10,240726,Au-0.625-Zn-0.375,pp0,1,,CO2R,200.0,3.334167754152824,79.2970139571868,9.912819253438114,0.0060547125846283,0.0,89.21687650508885,10.783123494911152,Au-0.466-Zn-0.534
1539,vsp10_240726_Au-0.625-Zn-0.375_pp0_rep1,vsp,10,240726,Au-0.625-Zn-0.375,pp0,1,,CO2R,50.0,2.6989427009966778,87.57622046914562,3.388998035363458,0.0099077115021191,0.0,90.9751262160112,9.024873783988795,Au-0.466-Zn-0.534
1540,vsp10_240726_Au-0.625-Zn-0.375_pp0_rep1,vsp,10,240726,Au-0.625-Zn-0.375,pp0,1,,CO2R,300.0,3.5391042691029893,82.2793948398167,5.442043222003929,0.0064216648624846,0.0,87.72884830856242,12.27115169143758,Au-0.466-Zn-0.534
1541,vsp10_240726_Au-0.625-Zn-0.375_pp0_rep1,vsp,10,240726,Au-0.625-Zn-0.375,pp0,1,,HER,50.0,2.8907541239669423,,,,,,,Au-0.466-Zn-0.534
1542,vsp10_240726_Au-0.667-Zn-0.333_pp0_rep1,vsp,10,240726,Au-0.667-Zn-0.333,pp0,1,,CO2R,300.0,3.6687789036544856,76.83797526627467,5.230844793713163,0.0062381887235565,0.0,82.07588206694413,17.924117933055868,Au-0.557-Zn-0.443
1543,vsp10_240726_Au-0.667-Zn-0.333_pp0_rep1,vsp,10,240726,Au-0.667-Zn-0.333,pp0,1,,CO2R,150.0,3.331930006644518,67.81602460817342,13.973477406679764,0.0088068546685503,0.0,81.79830886952173,18.201691130478267,Au-0.557-Zn-0.443
1544,vsp10_240726_Au-0.667-Zn-0.333_pp0_rep1,vsp,10,240726,Au-0.667-Zn-0.333,pp0,1,,CO2R,200.0,3.469022511627907,70.34139655569273,10.218565815324164,0.0074307836265893,0.0,80.56838173652278,19.43161826347722,Au-0.557-Zn-0.443
1545,vsp10_240726_Au-0.667-Zn-0.333_pp0_rep1,vsp,10,240726,Au-0.667-Zn-0.333,pp0,1,,CO2R,100.0,3.1430053488372094,61.93224382179999,17.895383104125738,0.0099077115021191,0.0,79.83901751024679,20.16098248975321,Au-0.557-Zn-0.443
1546,vsp10_240726_Au-0.667-Zn-0.333_pp0_rep1,vsp,10,240726,Au-0.667-Zn-0.333,pp0,1,,CO2R,50.0,2.853570342192691,62.423151771328136,14.44007858546169,0.0143111388363943,0.0,76.87754149562622,23.122458504373785,Au-0.557-Zn-0.443
1547,vsp10_240726_Au-0.667-Zn-0.333_pp0_rep1,vsp,10,240726,Au-0.667-Zn-0.333,pp0,1,,HER,50.0,2.970382504132231,,,,,,,Au-0.557-Zn-0.443
1548,vsp10_240726_Au-0.7-Zn-0.3_pp0_rep1,vsp,10,240726,Au-0.7-Zn-0.3,pp0,1,,CO2R,50.0,2.9560384518272422,70.73970997509888,17.033398821218075,0.0176137093371007,0.0,87.79072250565405,12.209277494345956,Au-0.628-Zn-0.372
1549,vsp10_240726_Au-0.7-Zn-0.3_pp0_rep1,vsp,10,240726,Au-0.7-Zn-0.3,pp0,1,,CO2R,100.0,3.2140328205980064,73.16976710121575,14.63899803536346,0.0121094251692567,0.0,87.82285172550705,12.17714827449295,Au-0.628-Zn-0.372
1550,vsp10_240726_Au-0.7-Zn-0.3_pp0_rep1,vsp,10,240726,Au-0.7-Zn-0.3,pp0,1,,CO2R,200.0,3.493115568106313,74.6267969616439,9.529715127701376,0.0093572830853347,0.0,84.16710509977973,15.832894900220268,Au-0.628-Zn-0.372
1551,vsp10_240726_Au-0.7-Zn-0.3_pp0_rep1,vsp,10,240726,Au-0.7-Zn-0.3,pp0,1,,CO2R,150.0,3.372139554817276,74.91807738182426,11.63064833005894,0.0095407592242628,0.0,86.55958458027985,13.440415419720154,Au-0.628-Zn-0.372
1552,vsp10_240726_Au-0.7-Zn-0.3_pp0_rep1,vsp,10,240726,Au-0.7-Zn-0.3,pp0,1,,CO2R,300.0,3.685147501661129,80.51246102659607,5.923379174852652,0.0080729501128378,0.0,86.44490173344086,13.555098266559142,Au-0.628-Zn-0.372
1553,vsp10_240726_Au-0.7-Zn-0.3_pp0_rep1,vsp,10,240726,Au-0.7-Zn-0.3,pp0,1,,HER,50.0,2.9700481570247934,,,,,,,Au-0.628-Zn-0.372
1554,vsp10_240726_Au-0.75-Zn-0.25_pp0_rep1,vsp,10,240726,Au-0.75-Zn-0.25,pp0,1,,CO2R,300.0,3.731878830564784,80.26282198832368,4.233791748526523,0.011192044474616,0.0,84.50912389049721,15.490876109502793,Au-0.675-Zn-0.325
1555,vsp10_240726_Au-0.75-Zn-0.25_pp0_rep1,vsp,10,240726,Au-0.75-Zn-0.25,pp0,1,,CO2R,150.0,3.4263622724252487,77.41321224549583,8.266208251473477,0.013944186558538,0.0,85.69501231999332,14.304987680006676,Au-0.675-Zn-0.325
1556,vsp10_240726_Au-0.75-Zn-0.25_pp0_rep1,vsp,10,240726,Au-0.75-Zn-0.25,pp0,1,,CO2R,50.0,3.0369314219269103,71.9236644416079,13.482318271119842,0.020916279837807,0.0,85.42689899256554,14.57310100743446,Au-0.675-Zn-0.325
1557,vsp10_240726_Au-0.75-Zn-0.25_pp0_rep1,vsp,10,240726,Au-0.75-Zn-0.25,pp0,1,,CO2R,200.0,3.543819887043189,76.54146351670887,7.113212180746562,0.0123846393776489,0.0,83.66854320965201,16.331456790347985,Au-0.675-Zn-0.325
1558,vsp10_240726_Au-0.75-Zn-0.25_pp0_rep1,vsp,10,240726,Au-0.75-Zn-0.25,pp0,1,,HER,50.0,2.968348818181818,,,,,,,Au-0.675-Zn-0.325
1559,vsp10_240726_Au-0.75-Zn-0.25_pp0_rep1,vsp,10,240726,Au-0.75-Zn-0.25,pp0,1,,CO2R,100.0,3.282704325581395,76.23386134884598,9.968074656188604,0.0159624240867475,0.0,86.22036988381957,13.779630116180428,Au-0.675-Zn-0.325
1560,vsp10_240726_Au-0.75-Zn-0.25_pp0_rep2,vsp,10,240726,Au-0.75-Zn-0.25,pp0,2,,CO2R,50.0,2.90143623255814,77.82837054552303,10.50589390962672,0.020916279837807,0.0,88.35518073498756,11.644819265012444,Au-0.701-Zn-0.299
1561,vsp10_240726_Au-0.75-Zn-0.25_pp0_rep2,vsp,10,240726,Au-0.75-Zn-0.25,pp0,2,,HER,50.0,2.9839091570247938,,,,,,,Au-0.701-Zn-0.299
1562,vsp10_240726_Au-0.75-Zn-0.25_pp0_rep2,vsp,10,240726,Au-0.75-Zn-0.25,pp0,2,,CO2R,300.0,3.628520568106312,79.20609345246815,4.592337917485265,0.0113755206135442,0.0,83.81112499973935,16.18887500026065,Au-0.701-Zn-0.299
1563,vsp10_240726_Au-0.75-Zn-0.25_pp0_rep2,vsp,10,240726,Au-0.75-Zn-0.25,pp0,2,,CO2R,100.0,3.1821460764119607,75.85406683546424,11.412082514734774,0.0132102820028255,0.0,87.28133679596043,12.718663204039572,Au-0.701-Zn-0.299
1564,vsp10_240726_Au-0.75-Zn-0.25_pp0_rep2,vsp,10,240726,Au-0.75-Zn-0.25,pp0,2,,CO2R,200.0,3.449124455149501,76.42250308648434,8.38040275049116,0.0101829257105113,0.0,84.81457163550495,15.185428364495053,Au-0.701-Zn-0.299
1565,vsp10_240726_Au-0.75-Zn-0.25_pp0_rep2,vsp,10,240726,Au-0.75-Zn-0.25,pp0,2,,CO2R,150.0,3.333595687707641,77.13532402854213,9.842829076620824,0.0117424728914004,0.0,86.99154321451985,13.00845678548015,Au-0.701-Zn-0.299
1566,vsp10_240726_Au-0.75-Zn-0.25_pp0_rep3,vsp,10,240726,Au-0.75-Zn-0.25,pp0,3,,CO2R,200.0,3.551547657807309,76.60392558957082,7.551571709233792,0.0077059978349815,0.0,84.1644390239887,15.835560976011294,Au-0.659-Zn-0.341
1567,vsp10_240726_Au-0.75-Zn-0.25_pp0_rep3,vsp,10,240726,Au-0.75-Zn-0.25,pp0,3,,CO2R,150.0,3.424285893687708,76.00075331143151,9.400785854616895,0.0095407592242628,0.0,85.41239803444506,14.587601965554938,Au-0.659-Zn-0.341
1568,vsp10_240726_Au-0.75-Zn-0.25_pp0_rep3,vsp,10,240726,Au-0.75-Zn-0.25,pp0,3,,CO2R,300.0,3.76058407641196,76.60298395028146,2.6031434184675835,0.0119259490303286,0.0,79.21937142695175,20.780628573048247,Au-0.659-Zn-0.341
1569,vsp10_240726_Au-0.75-Zn-0.25_pp0_rep3,vsp,10,240726,Au-0.75-Zn-0.25,pp0,3,,HER,50.0,3.033929380165289,,,,,,,Au-0.659-Zn-0.341
1570,vsp10_240726_Au-0.75-Zn-0.25_pp0_rep3,vsp,10,240726,Au-0.75-Zn-0.25,pp0,3,,CO2R,50.0,2.9669423754152824,71.7717466362552,11.37524557956778,0.0176137093371007,0.0,83.16460592516007,16.835394074839925,Au-0.659-Zn-0.341
1571,vsp10_240726_Au-0.75-Zn-0.25_pp0_rep3,vsp,10,240726,Au-0.75-Zn-0.25,pp0,3,,CO2R,100.0,3.257434318936877,77.7637113143192,12.075147347740668,0.0115589967524723,0.0,89.85239482257091,10.147605177429083,Au-0.659-Zn-0.341
1572,vsp10_240726_Au-0.8-Zn-0.2_pp0_rep1,vsp,10,240726,Au-0.8-Zn-0.2,pp0,1,,CO2R,150.0,3.4075403749999995,75.68185147209608,9.204322200392928,0.0110085683356879,0.0,84.89882987729018,15.101170122709815,Au-0.713-Zn-0.287
1573,vsp10_240726_Au-0.8-Zn-0.2_pp0_rep1,vsp,10,240726,Au-0.8-Zn-0.2,pp0,1,,CO2R,100.0,3.2599531162790694,69.85394128355898,10.911100196463655,0.0143111388363943,0.0,80.7813297826176,19.2186702173824,Au-0.713-Zn-0.287
1574,vsp10_240726_Au-0.8-Zn-0.2_pp0_rep1,vsp,10,240726,Au-0.8-Zn-0.2,pp0,1,,CO2R,50.0,3.0228424053156147,69.4389922367072,14.248526522593322,0.0187145661706695,0.0,83.70623332547119,16.29376667452881,Au-0.713-Zn-0.287
1575,vsp10_240726_Au-0.8-Zn-0.2_pp0_rep1,vsp,10,240726,Au-0.8-Zn-0.2,pp0,1,,HER,50.0,2.9556544876033057,,,,,,,Au-0.713-Zn-0.287
1576,vsp10_240726_Au-0.8-Zn-0.2_pp0_rep1,vsp,10,240726,Au-0.8-Zn-0.2,pp0,1,,CO2R,200.0,3.5282523720930232,75.24702337357971,6.825884086444008,0.0112837825440801,0.0,82.08567411538674,17.914325884613262,Au-0.713-Zn-0.287
1577,vsp10_240726_Au-0.8-Zn-0.2_pp0_rep1,vsp,10,240726,Au-0.8-Zn-0.2,pp0,1,,CO2R,300.0,3.7708596445182727,79.92885392035824,1.851669941060904,0.0135772342806818,0.0,81.79558396851877,18.20441603148123,Au-0.713-Zn-0.287
1578,vsp10_240726_Au-0.833-Zn-0.167_pp0_rep1,vsp,10,240726,Au-0.833-Zn-0.167,pp0,1,,CO2R,200.0,3.6230229003322254,80.47751574630145,3.912082514734775,0.0134854962112177,0.0010536963668549,84.40562032643324,15.594379673566763,Au-0.706-Zn-0.294
1579,vsp10_240726_Au-0.833-Zn-0.167_pp0_rep1,vsp,10,240726,Au-0.833-Zn-0.167,pp0,1,,HER,50.0,3.020223049586777,,,,,,,Au-0.706-Zn-0.294
1580,vsp10_240726_Au-0.833-Zn-0.167_pp0_rep1,vsp,10,240726,Au-0.833-Zn-0.167,pp0,1,,CO2R,50.0,3.0094671461794023,72.772395321099,11.74361493123772,0.0132102820028255,0.0,84.52922053433954,15.470779465660456,Au-0.706-Zn-0.294
1581,vsp10_240726_Au-0.833-Zn-0.167_pp0_rep1,vsp,10,240726,Au-0.833-Zn-0.167,pp0,1,,CO2R,150.0,3.459288225913621,75.53328171755007,8.497053045186641,0.012476377447113,0.0011239427913119,84.04591224673372,15.95408775326628,Au-0.706-Zn-0.294
1582,vsp10_240726_Au-0.833-Zn-0.167_pp0_rep1,vsp,10,240726,Au-0.833-Zn-0.167,pp0,1,,CO2R,100.0,3.3378584053156146,73.84774738956663,10.623772102161102,0.0126598535860411,0.0025288712804518,84.4886853803528,15.511314619647194,Au-0.706-Zn-0.294
1583,vsp10_240726_Au-0.833-Zn-0.167_pp0_rep1,vsp,10,240726,Au-0.833-Zn-0.167,pp0,1,,CO2R,300.0,3.763423475083056,79.58442319362196,1.43664047151277,0.0113755206135442,0.0018264070358818,81.03558370195654,18.96441629804346,Au-0.706-Zn-0.294
1584,vsp10_240726_Au-1.0_pp0_rep1,vsp,10,240726,Au-1.0,pp0,1,,CO2R,200.0,3.473975106312292,71.41329594676598,10.391699410609036,0.0170632809203163,0.0,81.82428294752374,18.17571705247626,Au-1.0
1585,vsp10_240726_Au-1.0_pp0_rep1,vsp,10,240726,Au-1.0,pp0,1,,HER,50.0,2.8699085950413226,,,,,,,Au-1.0
1586,vsp10_240726_Au-1.0_pp0_rep1,vsp,10,240726,Au-1.0,pp0,1,,CO2R,50.0,2.991958521594684,62.78348573939609,24.91650294695481,0.0286222776727886,0.0,87.73355387342016,12.266446126579837,Au-1.0
1587,vsp10_240726_Au-1.0_pp0_rep1,vsp,10,240726,Au-1.0,pp0,1,,CO2R,150.0,3.360370501661129,69.03638912720501,12.36247544204322,0.0190815184485257,0.0,81.42354805167943,18.576451948320567,Au-1.0
1588,vsp10_240726_Au-1.0_pp0_rep1,vsp,10,240726,Au-1.0,pp0,1,,CO2R,100.0,3.215148026578073,69.59907091590115,16.281925343811395,0.0225675650881602,0.0,85.9065295704386,14.093470429561409,Au-1.0
1589,vsp10_240726_Au-1.0_pp0_rep1,vsp,10,240726,Au-1.0,pp0,1,,CO2R,300.0,3.6550857940199335,73.16620979723368,5.073673870333988,0.0168798047813881,0.0008429570934839,78.25958359320111,21.74041640679889,Au-1.0
1590,vsp11_240802_Ag-0.111-Zn-0.889_pp0_rep1,vsp,11,240802,Ag-0.111-Zn-0.889,pp0,1,,CO2R,100.0,3.3643685149501663,9.946221933917847,64.15520628683694,0.0137607104196099,0.0113799207620332,74.12854601569502,25.87145398430497,Ag-0.24-Zn-0.76
1591,vsp11_240802_Ag-0.111-Zn-0.889_pp0_rep1,vsp,11,240802,Ag-0.111-Zn-0.889,pp0,1,,HER,50.0,3.1435971818181816,,,,,,,Ag-0.24-Zn-0.76
1592,vsp11_240802_Ag-0.111-Zn-0.889_pp0_rep1,vsp,11,240802,Ag-0.111-Zn-0.889,pp0,1,,CO2R,300.0,4.004636780730897,26.326979011906506,39.90176817288802,0.0649505531805588,0.0074461209924414,66.30938204129498,33.69061795870502,Ag-0.24-Zn-0.76
1593,vsp11_240802_Ag-0.111-Zn-0.889_pp0_rep1,vsp,11,240802,Ag-0.111-Zn-0.889,pp0,1,,CO2R,150.0,3.5449618571428574,11.827826487266943,61.615913555992144,0.0150450433921068,0.0182640703588187,73.4790263207686,26.520973679231403,Ag-0.24-Zn-0.76
1594,vsp11_240802_Ag-0.111-Zn-0.889_pp0_rep1,vsp,11,240802,Ag-0.111-Zn-0.889,pp0,1,,CO2R,200.0,3.696802242524917,10.534432610014855,50.0208742632613,0.0137607104196099,0.0018966534603388,60.57294140091469,39.427058599085306,Ag-0.24-Zn-0.76
1595,vsp11_240802_Ag-0.111-Zn-0.889_pp0_rep1,vsp,11,240802,Ag-0.111-Zn-0.889,pp0,1,,CO2R,50.0,3.1074524584717604,8.669359057523698,62.13654223968565,0.0121094251692567,0.0379330692067773,70.85594379158539,29.14405620841461,Ag-0.24-Zn-0.76
1596,vsp11_240802_Ag-0.167-Zn-0.833_pp0_rep1,vsp,11,240802,Ag-0.167-Zn-0.833,pp0,1,,HER,50.0,3.112236512396694,,,,,,,Ag-0.307-Zn-0.693
1597,vsp11_240802_Ag-0.167-Zn-0.833_pp0_rep1,vsp,11,240802,Ag-0.167-Zn-0.833,pp0,1,,CO2R,50.0,3.149791843853821,20.516436836929003,60.42730844793713,0.0220171366713758,0.0,80.97070533093398,19.02929466906602,Ag-0.307-Zn-0.693
1598,vsp11_240802_Ag-0.167-Zn-0.833_pp0_rep1,vsp,11,240802,Ag-0.167-Zn-0.833,pp0,1,,CO2R,100.0,3.4244657142857147,16.86978174893804,59.57269155206288,0.0198154230042383,0.0016859141869678,76.46743467476965,23.53256532523035,Ag-0.307-Zn-0.693
1599,vsp11_240802_Ag-0.167-Zn-0.833_pp0_rep1,vsp,11,240802,Ag-0.167-Zn-0.833,pp0,1,,CO2R,200.0,3.708604176079735,15.675783130008998,55.30329076620825,0.0170632809203163,0.0016859141869678,71.00029454602277,28.999705453977228,Ag-0.307-Zn-0.693
1600,vsp11_240802_Ag-0.167-Zn-0.833_pp0_rep1,vsp,11,240802,Ag-0.167-Zn-0.833,pp0,1,,CO2R,300.0,3.940813016611296,60.4348280985164,20.42239685658153,0.0598132212905711,0.0033718283739357,80.9270005506244,19.0729994493756,Ag-0.307-Zn-0.693
1601,vsp11_240802_Ag-0.167-Zn-0.833_pp0_rep1,vsp,11,240802,Ag-0.167-Zn-0.833,pp0,1,,CO2R,150.0,3.584813943521594,18.071104229006675,64.3811394891945,0.0205493275599508,0.0033718283739357,82.47913061977295,17.520869380227055,Ag-0.307-Zn-0.693
1602,vsp11_240802_Ag-0.2-Zn-0.8_pp0_rep1,vsp,11,240802,Ag-0.2-Zn-0.8,pp0,1,,HER,50.0,3.0614208429752066,,,,,,,Ag-0.306-Zn-0.694
1603,vsp11_240802_Ag-0.2-Zn-0.8_pp0_rep1,vsp,11,240802,Ag-0.2-Zn-0.8,pp0,1,,CO2R,50.0,3.029028009966777,19.31992717989496,56.994106090373286,0.0440342733427517,0.0455196830481328,76.41149588169348,23.58850411830652,Ag-0.306-Zn-0.694
1604,vsp11_240802_Ag-0.2-Zn-0.8_pp0_rep1,vsp,11,240802,Ag-0.2-Zn-0.8,pp0,1,,CO2R,100.0,3.26684296013289,16.339324949256106,56.01424361493124,0.0308239913399262,0.0113799207620332,72.40071538568577,27.59928461431423,Ag-0.306-Zn-0.694
1605,vsp11_240802_Ag-0.2-Zn-0.8_pp0_rep1,vsp,11,240802,Ag-0.2-Zn-0.8,pp0,1,,CO2R,200.0,3.5964447009966776,23.016489150222856,41.49312377210216,0.0299983487147496,0.0029503498271937,64.54651594838414,35.45348405161586,Ag-0.306-Zn-0.694
1606,vsp11_240802_Ag-0.2-Zn-0.8_pp0_rep1,vsp,11,240802,Ag-0.2-Zn-0.8,pp0,1,,CO2R,300.0,3.776116448504983,73.89754964531588,11.075638506876228,0.1104526356347357,0.0087105566326673,85.10372003607138,14.89627996392862,Ag-0.306-Zn-0.694
1607,vsp11_240802_Ag-0.2-Zn-0.8_pp0_rep1,vsp,11,240802,Ag-0.2-Zn-0.8,pp0,1,,CO2R,150.0,3.4370773289036545,16.631023875787317,59.32220039292731,0.0234849457828009,0.013768299193571,75.99344325932888,24.006556740671115,Ag-0.306-Zn-0.694
1608,vsp11_240802_Ag-0.222-Zn-0.778_pp0_rep1,vsp,11,240802,Ag-0.222-Zn-0.778,pp0,1,,CO2R,300.0,3.9410595016611296,49.36533511896043,21.79764243614932,0.0785277874612406,0.0060411925033015,71.25561995375519,28.74438004624481,Ag-0.33-Zn-0.67
1609,vsp11_240802_Ag-0.222-Zn-0.778_pp0_rep1,vsp,11,240802,Ag-0.222-Zn-0.778,pp0,1,,CO2R,150.0,3.599742710963456,22.67048902467095,47.90275049115913,0.031924848173495,0.0030908426761077,70.61188000690376,29.38811999309624,Ag-0.33-Zn-0.67
1610,vsp11_240802_Ag-0.222-Zn-0.778_pp0_rep1,vsp,11,240802,Ag-0.222-Zn-0.778,pp0,1,,CO2R,100.0,3.42806330564784,20.94205779572705,53.1335952848723,0.0363282755077702,0.0059006996543875,74.12282496515797,25.877175034842026,Ag-0.33-Zn-0.67
1611,vsp11_240802_Ag-0.222-Zn-0.778_pp0_rep1,vsp,11,240802,Ag-0.222-Zn-0.778,pp0,1,,CO2R,50.0,3.1676723421926907,18.726066668061687,60.23575638506877,0.0451351301763205,0.1188569501812357,79.13075804288448,20.86924195711552,Ag-0.33-Zn-0.67
1612,vsp11_240802_Ag-0.222-Zn-0.778_pp0_rep1,vsp,11,240802,Ag-0.222-Zn-0.778,pp0,1,,HER,50.0,3.191226347107438,,,,,,,Ag-0.33-Zn-0.67
1613,vsp11_240802_Ag-0.222-Zn-0.778_pp0_rep1,vsp,11,240802,Ag-0.222-Zn-0.778,pp0,1,,CO2R,200.0,3.724913249169435,23.56672037498169,44.15643418467584,0.0299983487147496,0.0054792211076456,67.76233931152727,32.23766068847273,Ag-0.33-Zn-0.67
1614,vsp11_240802_Ag-0.25-Zn-0.75_pp0_rep1,vsp,11,240802,Ag-0.25-Zn-0.75,pp0,1,,HER,50.0,3.2833115371900825,,,,,,,Ag-0.324-Zn-0.676
1615,vsp11_240802_Ag-0.25-Zn-0.75_pp0_rep1,vsp,11,240802,Ag-0.25-Zn-0.75,pp0,1,,CO2R,200.0,3.7448450797342185,10.430538408420349,51.63801571709234,0.0162376382951397,0.0014751749135968,62.08824410248001,37.91175589751999,Ag-0.324-Zn-0.676
1616,vsp11_240802_Ag-0.25-Zn-0.75_pp0_rep1,vsp,11,240802,Ag-0.25-Zn-0.75,pp0,1,,CO2R,300.0,3.936505382059801,70.92887484567578,16.291748526522593,0.0660514100141276,0.0032313355250217,87.29715571818568,12.702844281814322,Ag-0.324-Zn-0.676
1617,vsp11_240802_Ag-0.25-Zn-0.75_pp0_rep1,vsp,11,240802,Ag-0.25-Zn-0.75,pp0,1,,CO2R,50.0,3.265842803986711,16.79131180815669,54.40078585461689,0.026420564005651,0.0042147854674197,71.22767592164311,28.77232407835689,Ag-0.324-Zn-0.676
1618,vsp11_240802_Ag-0.25-Zn-0.75_pp0_rep1,vsp,11,240802,Ag-0.25-Zn-0.75,pp0,1,,CO2R,100.0,3.49727488372093,12.188578961685744,57.93713163064832,0.0220171366713758,0.0025288712804518,70.15371663686342,29.84628336313658,Ag-0.324-Zn-0.676
1619,vsp11_240802_Ag-0.25-Zn-0.75_pp0_rep1,vsp,11,240802,Ag-0.25-Zn-0.75,pp0,1,,CO2R,150.0,3.6310770066445177,9.974680365774551,57.10707269155207,0.0165128525035319,0.0014049284891399,67.10230705666407,32.897692943335926,Ag-0.324-Zn-0.676
1620,vsp11_240802_Ag-0.25-Zn-0.75_pp0_rep2,vsp,11,240802,Ag-0.25-Zn-0.75,pp0,2,,CO2R,50.0,3.116531272425249,18.27784636631861,59.57269155206288,0.0363282755077702,0.0202309702436146,77.91302865540864,22.08697134459136,Ag-0.379-Zn-0.621
1621,vsp11_240802_Ag-0.25-Zn-0.75_pp0_rep2,vsp,11,240802,Ag-0.25-Zn-0.75,pp0,2,,CO2R,150.0,3.5418527009966776,13.287995145326333,57.04813359528488,0.0198154230042383,0.0030908426761077,70.36233027922253,29.637669720777467,Ag-0.379-Zn-0.621
1622,vsp11_240802_Ag-0.25-Zn-0.75_pp0_rep2,vsp,11,240802,Ag-0.25-Zn-0.75,pp0,2,,HER,50.0,3.1273243388429752,,,,,,,Ag-0.379-Zn-0.621
1623,vsp11_240802_Ag-0.25-Zn-0.75_pp0_rep2,vsp,11,240802,Ag-0.25-Zn-0.75,pp0,2,,CO2R,200.0,3.7178378770764113,35.42195902822825,33.81262278978389,0.0784360493917766,0.0050577425609036,69.33018573798617,30.66981426201383,Ag-0.379-Zn-0.621
1624,vsp11_240802_Ag-0.25-Zn-0.75_pp0_rep2,vsp,11,240802,Ag-0.25-Zn-0.75,pp0,2,,CO2R,300.0,3.901606750830565,63.66632488648016,13.234282907662084,0.0779773590444562,0.0054792211076456,76.99345590214763,23.00654409785237,Ag-0.379-Zn-0.621
1625,vsp11_240802_Ag-0.25-Zn-0.75_pp0_rep2,vsp,11,240802,Ag-0.25-Zn-0.75,pp0,2,,CO2R,100.0,3.3632977641196016,15.6400008370127,58.1507858546169,0.026420564005651,0.0050577425609036,73.82671361665298,26.17328638334702,Ag-0.379-Zn-0.621
1626,vsp11_240802_Ag-0.375-Zn-0.625_pp0_rep1,vsp,11,240802,Ag-0.375-Zn-0.625,pp0,1,,CO2R,100.0,3.3582590000000003,17.49628575613635,64.18467583497053,0.0220171366713758,0.0021073927337098,81.70904044802914,18.290959551970857,Ag-0.413-Zn-0.587
1627,vsp11_240802_Ag-0.375-Zn-0.625_pp0_rep1,vsp,11,240802,Ag-0.375-Zn-0.625,pp0,1,,CO2R,200.0,3.705106026578073,27.009667496704264,47.5417485265226,0.0368787039245546,0.0021073927337098,74.59460359287212,25.40539640712788,Ag-0.413-Zn-0.587
1628,vsp11_240802_Ag-0.375-Zn-0.625_pp0_rep1,vsp,11,240802,Ag-0.375-Zn-0.625,pp0,1,,CO2R,50.0,3.094471196013289,17.145368180962148,67.80943025540275,0.026420564005651,0.0,84.98616190976702,15.01383809023298,Ag-0.413-Zn-0.587
1629,vsp11_240802_Ag-0.375-Zn-0.625_pp0_rep1,vsp,11,240802,Ag-0.375-Zn-0.625,pp0,1,,HER,50.0,3.1135740661157025,,,,,,,Ag-0.413-Zn-0.587
1630,vsp11_240802_Ag-0.375-Zn-0.625_pp0_rep1,vsp,11,240802,Ag-0.375-Zn-0.625,pp0,1,,CO2R,300.0,3.926395890365448,67.35252882462491,11.338408644400786,0.069353980514834,0.0032313355250217,78.77126667645335,21.22873332354665,Ag-0.413-Zn-0.587
1631,vsp11_240802_Ag-0.375-Zn-0.625_pp0_rep1,vsp,11,240802,Ag-0.375-Zn-0.625,pp0,1,,CO2R,150.0,3.5480234418604644,17.54420473330683,61.74852652259332,0.0179806616149569,0.0014049284891399,79.31475306434903,20.68524693565097,Ag-0.413-Zn-0.587
1632,vsp11_240802_Ag-0.4-Zn-0.6_pp0_rep1,vsp,11,240802,Ag-0.4-Zn-0.6,pp0,1,,CO2R,150.0,3.554960980066445,17.72709200862123,56.39489194499018,0.0216501843935196,0.0014049284891399,74.14800481213194,25.851995187868056,Ag-0.424-Zn-0.576
1633,vsp11_240802_Ag-0.4-Zn-0.6_pp0_rep1,vsp,11,240802,Ag-0.4-Zn-0.6,pp0,1,,HER,50.0,3.167482396694215,,,,,,,Ag-0.424-Zn-0.576
1634,vsp11_240802_Ag-0.4-Zn-0.6_pp0_rep1,vsp,11,240802,Ag-0.4-Zn-0.6,pp0,1,,CO2R,50.0,3.089441401993356,17.9602000460357,63.492141453831046,0.0286222776727886,0.0185450560566467,81.50445174299264,18.49554825700736,Ag-0.424-Zn-0.576
1635,vsp11_240802_Ag-0.4-Zn-0.6_pp0_rep1,vsp,11,240802,Ag-0.4-Zn-0.6,pp0,1,,CO2R,200.0,3.715477853820599,24.723053422335685,44.926326129666016,0.0366034897161624,0.0016859141869678,69.69211757436166,30.30788242563834,Ag-0.424-Zn-0.576
1636,vsp11_240802_Ag-0.4-Zn-0.6_pp0_rep1,vsp,11,240802,Ag-0.4-Zn-0.6,pp0,1,,CO2R,100.0,3.364478744186046,18.40904810730503,59.3958742632613,0.0258701355888666,0.0025288712804518,77.83727570495282,22.162724295047184,Ag-0.424-Zn-0.576
1637,vsp11_240802_Ag-0.4-Zn-0.6_pp0_rep1,vsp,11,240802,Ag-0.4-Zn-0.6,pp0,1,,CO2R,300.0,3.930393837209303,42.60917784427379,23.63457760314342,0.0669687907087683,0.0030908426761077,66.32254755406919,33.67745244593081,Ag-0.424-Zn-0.576
1638,vsp11_240802_Ag-0.429-Zn-0.571_pp0_rep1,vsp,11,240802,Ag-0.429-Zn-0.571,pp0,1,,CO2R,150.0,3.659695338870432,13.853815731653729,67.5933202357564,0.012476377447113,0.0,81.46158950861583,18.53841049138417,Ag-0.478-Zn-0.522
1639,vsp11_240802_Ag-0.429-Zn-0.571_pp0_rep1,vsp,11,240802,Ag-0.429-Zn-0.571,pp0,1,,CO2R,200.0,3.804517797342193,19.0437129883446,59.09381139489195,0.0217419224629836,0.0,78.16173776039777,21.83826223960223,Ag-0.478-Zn-0.522
1640,vsp11_240802_Ag-0.429-Zn-0.571_pp0_rep1,vsp,11,240802,Ag-0.429-Zn-0.571,pp0,1,,CO2R,100.0,3.478701162790698,11.69076565736885,72.29616895874264,0.0143111388363943,0.0,84.00371720964611,15.996282790353888,Ag-0.478-Zn-0.522
1641,vsp11_240802_Ag-0.429-Zn-0.571_pp0_rep1,vsp,11,240802,Ag-0.429-Zn-0.571,pp0,1,,CO2R,50.0,3.1901520897009967,12.058004980225574,73.23182711198429,0.0143111388363943,0.0067436567478715,85.3148412153113,14.685158784688696,Ag-0.478-Zn-0.522
1642,vsp11_240802_Ag-0.429-Zn-0.571_pp0_rep1,vsp,11,240802,Ag-0.429-Zn-0.571,pp0,1,,CO2R,300.0,4.03930903654485,26.54313754211221,43.7671905697446,0.036144799368842,0.0018264070358818,70.3522536457787,29.647746354221297,Ag-0.478-Zn-0.522
1643,vsp11_240802_Ag-0.429-Zn-0.571_pp0_rep1,vsp,11,240802,Ag-0.429-Zn-0.571,pp0,1,,HER,50.0,3.2588824628099173,,,,,,,Ag-0.478-Zn-0.522
1644,vsp11_240802_Ag-0.462-Zn-0.538_pp0_rep1,vsp,11,240802,Ag-0.462-Zn-0.538,pp0,1,,CO2R,300.0,3.959674023255813,39.926342882253245,37.66208251473477,0.0807295011283782,0.0029503498271937,77.67935484839174,22.32064515160826,Ag-0.476-Zn-0.524
1645,vsp11_240802_Ag-0.462-Zn-0.538_pp0_rep1,vsp,11,240802,Ag-0.462-Zn-0.538,pp0,1,,CO2R,100.0,3.3543463488372094,10.875306032769048,79.80353634577604,0.0148615672531787,0.0,90.6961754004965,9.3038245995035,Ag-0.476-Zn-0.524
1646,vsp11_240802_Ag-0.462-Zn-0.538_pp0_rep1,vsp,11,240802,Ag-0.462-Zn-0.538,pp0,1,,CO2R,200.0,3.691314249169436,18.172068886145347,67.91257367387034,0.0178889235454929,0.0014751749135968,86.10647811317301,13.893521886826989,Ag-0.476-Zn-0.524
1647,vsp11_240802_Ag-0.462-Zn-0.538_pp0_rep1,vsp,11,240802,Ag-0.462-Zn-0.538,pp0,1,,CO2R,50.0,3.072954232558139,11.834522588880288,93.88998035363456,0.0220171366713758,0.0303464553654219,105.77686653455166,0.0,Ag-0.476-Zn-0.524
1648,vsp11_240802_Ag-0.462-Zn-0.538_pp0_rep1,vsp,11,240802,Ag-0.462-Zn-0.538,pp0,1,,CO2R,150.0,3.5408758803986715,13.996107890937246,74.21905697445972,0.0150450433921068,0.0014049284891399,88.2339215283299,11.7660784716701,Ag-0.476-Zn-0.524
1649,vsp11_240802_Ag-0.462-Zn-0.538_pp0_rep1,vsp,11,240802,Ag-0.462-Zn-0.538,pp0,1,,HER,50.0,3.1453152975206606,,,,,,,Ag-0.476-Zn-0.524
