Repository: FAIR-Chem/fairchem

## File overview
|Name | Description |
|---   |---    |
|`ExpDataDump_YYMMDD.csv`  | Raw experimental testing data for all samples. |
|`ExpDataDump_YYMMDD_clean.csv` | Experimental testing data excluding problematic samples (missing XRF, missing computational) directly used for downstream predictions. |
|`XRDDataDump-YYMMDD.csv` | XRD information for experimental samples. |
|`XRFDataDump-YYMMDD.csv` | XRF information for experimental samples. |

File: src/fairchem/applications/ocx/data/experimental_data/ExpDataDump_241113.csv (part 9 of 24)
sample id,source,batch number,batch date,composition,post processing id,rep,total reps,reaction,current density,voltage,fe_h2,fe_co,fe_ch4,fe_c2h4,fe_gas_total,fe_liquid
uoft7_240716_Au-0.556-Pd-0.444_pp0_rep1,uoft,7,240716,Au-0.556-Pd-0.444,pp0,1,,HER,50.0,2.712874479,,,,,,
uoft7_240716_Au-0.556-Pd-0.444_pp0_rep1,uoft,7,240716,Au-0.556-Pd-0.444,pp0,1,,CO2R,300.0,3.637286219,83.43258909,0.0,0.020732804,0.001404928,83.45719828,16.54280172
uoft7_240716_Au-0.556-Pd-0.444_pp0_rep1,uoft,7,240716,Au-0.556-Pd-0.444,pp0,1,,CO2R,50.0,3.012429003,83.24719078,3.831041257,0.050639414,0.0,87.13776868,12.86223132
uoft7_240716_Au-0.556-Pd-0.444_pp0_rep1,uoft,7,240716,Au-0.556-Pd-0.444,pp0,1,,CO2R,200.0,3.553065302,87.30188956,0.412573674,0.048162486,0.002739611,87.77006109,12.22993891
uoft7_240716_Au-0.556-Pd-0.444_pp0_rep2,uoft,7,240716,Au-0.556-Pd-0.444,pp0,2,,CO2R,300.0,3.709336688,79.22429848,0.726915521,0.022751041,0.001404928,79.97850048,20.02149952
uoft7_240716_Au-0.556-Pd-0.444_pp0_rep2,uoft,7,240716,Au-0.556-Pd-0.444,pp0,2,,HER,50.0,2.571850603,,,,,,
uoft7_240716_Au-0.556-Pd-0.444_pp0_rep2,uoft,7,240716,Au-0.556-Pd-0.444,pp0,2,,CO2R,200.0,3.580166987,78.81583628,5.205058939,0.035227419,0.002318132,84.06387797,15.93612203
uoft7_240716_Au-0.556-Pd-0.444_pp0_rep2,uoft,7,240716,Au-0.556-Pd-0.444,pp0,2,,CO2R,100.0,3.220052399,63.61526711,19.97298625,0.023668422,0.0,83.61538182,16.38461818
uoft7_240716_Au-0.556-Pd-0.444_pp0_rep2,uoft,7,240716,Au-0.556-Pd-0.444,pp0,2,,CO2R,50.0,2.90626299,53.00048128,31.14931238,0.014311139,0.0,84.16805913,15.83194087
uoft7_240716_Au-0.556-Pd-0.444_pp0_rep2,uoft,7,240716,Au-0.556-Pd-0.444,pp0,2,,CO2R,150.0,3.422303233,65.26690243,11.11984283,0.030823991,0.001685914,76.42320949,23.57679051
uoft7_240716_Au-0.556-Pd-0.444_pp0_rep3,uoft,7,240716,Au-0.556-Pd-0.444,pp0,3,,CO2R,200.0,3.57217401,86.85963297,0.935658153,0.034952204,0.002107393,87.83704648,12.16295352
uoft7_240716_Au-0.556-Pd-0.444_pp0_rep3,uoft,7,240716,Au-0.556-Pd-0.444,pp0,3,,HER,50.0,2.695134926,,,,,,
uoft7_240716_Au-0.556-Pd-0.444_pp0_rep3,uoft,7,240716,Au-0.556-Pd-0.444,pp0,3,,CO2R,100.0,3.282633877,94.70191885,3.985756385,0.036878704,0.002107393,98.73209853,1.267901466
uoft7_240716_Au-0.556-Pd-0.444_pp0_rep3,uoft,7,240716,Au-0.556-Pd-0.444,pp0,3,,CO2R,50.0,2.996006654,92.90213229,7.264243615,0.028622278,0.0,100.2009297,-0.200929674
uoft7_240716_Au-0.556-Pd-0.444_pp0_rep3,uoft,7,240716,Au-0.556-Pd-0.444,pp0,3,,CO2R,300.0,3.675965668,73.6278223,0.0,0.020182375,0.001123943,73.65160007,26.34839993
uoft7_240716_Au-0.556-Pd-0.444_pp0_rep3,uoft,7,240716,Au-0.556-Pd-0.444,pp0,3,,CO2R,150.0,3.468034425,88.33915755,1.876227898,0.041465607,0.002528871,90.26399331,9.736006695
uoft7_240716_Au-0.667-Pd-0.333_pp0,uoft,7,240716,Au-0.667-Pd-0.333,pp0,std,3.0,CO2R,200.0,0.024475975556275145,1.0998720133579627,0.6656825919664309,0.027331325017316197,0.002131837329511565,1.2981555086014027,1.298155508601406
uoft7_240716_Au-0.667-Pd-0.333_pp0,uoft,7,240716,Au-0.667-Pd-0.333,pp0,std,3.0,CO2R,100.0,0.012571385976157562,1.8164493873043794,0.6510591783373305,0.0038660817311855084,0.0002433404367575049,1.834921408152598,1.8349214070510227
uoft7_240716_Au-0.667-Pd-0.333_pp0,uoft,7,240716,Au-0.667-Pd-0.333,pp0,avg,3.0,CO2R,100.0,3.278587765333333,88.75138630333333,2.0874263263333335,0.04935508133333333,0.0030908426666666666,90.89702528,9.102974720666667
uoft7_240716_Au-0.667-Pd-0.333_pp0,uoft,7,240716,Au-0.667-Pd-0.333,pp0,std,3.0,CO2R,300.0,0.03726638612320294,6.094160765220646,0.0,0.012206795026807092,0.0008545849807727337,6.103548573517945,6.10354857351794
uoft7_240716_Au-0.667-Pd-0.333_pp0,uoft,7,240716,Au-0.667-Pd-0.333,pp0,avg,3.0,CO2R,300.0,3.687165944,81.64696199333333,0.0,0.02030469266666667,0.0012644356666666667,81.67067305,18.32932695
uoft7_240716_Au-0.667-Pd-0.333_pp0,uoft,7,240716,Au-0.667-Pd-0.333,pp0,avg,3.0,HER,50.0,2.7202626913333336,,,,,,
uoft7_240716_Au-0.667-Pd-0.333_pp0,uoft,7,240716,Au-0.667-Pd-0.333,pp0,std,3.0,CO2R,50.0,0.016052293677346903,5.864025494969807,1.6064958661452249,0.0033025705000000126,0.0,7.4331263180343115,7.433126306000894
uoft7_240716_Au-0.667-Pd-0.333_pp0,uoft,7,240716,Au-0.667-Pd-0.333,pp0,avg,3.0,CO2R,200.0,3.569332414,87.24863462,0.3843320236666667,0.04687815333333333,0.0030205960000000004,87.68846736,12.311532640000001
uoft7_240716_Au-0.667-Pd-0.333_pp0,uoft,7,240716,Au-0.667-Pd-0.333,pp0,std,3.0,CO2R,150.0,0.027578995736443405,3.5803145996925423,0.4662650013879995,0.005520569396536945,0.000584918041757134,4.006818292024528,4.006818293173861
uoft7_240716_Au-0.667-Pd-0.333_pp0,uoft,7,240716,Au-0.667-Pd-0.333,pp0,avg,3.0,CO2R,50.0,2.982471269,90.95482224,3.8752455793333334,0.041832559666666665,0.0,94.87849093,5.121509075666666
uoft7_240716_Au-0.667-Pd-0.333_pp0,uoft,7,240716,Au-0.667-Pd-0.333,pp0,avg,3.0,CO2R,150.0,3.4744468273333333,88.97514769666667,1.3850687620000002,0.06103639566666667,0.0037464760000000003,90.43202924666667,9.567970752666668
uoft7_240716_Au-0.667-Pd-0.333_pp0,uoft,7,240716,Au-0.667-Pd-0.333,pp0,std,3.0,HER,50.0,0.05661318625294136,0.0,0.0,0.0,0.0,0.0,0.0
uoft7_240716_Au-0.667-Pd-0.333_pp0_rep1,uoft,7,240716,Au-0.667-Pd-0.333,pp0,1,,CO2R,50.0,2.997251485,97.69193748,5.613948919,0.04513513,0.0,103.3589302,-3.35893018
uoft7_240716_Au-0.667-Pd-0.333_pp0_rep1,uoft,7,240716,Au-0.667-Pd-0.333,pp0,1,,HER,50.0,2.758276008,,,,,,
uoft7_240716_Au-0.667-Pd-0.333_pp0_rep1,uoft,7,240716,Au-0.667-Pd-0.333,pp0,1,,CO2R,100.0,3.269638721,87.60321413,2.770137525,0.053391556,0.003371828,90.43654082,9.56345918
uoft7_240716_Au-0.667-Pd-0.333_pp0_rep1,uoft,7,240716,Au-0.667-Pd-0.333,pp0,1,,CO2R,150.0,3.448839661,93.06367574,1.895874263,0.066785315,0.0039338,95.03718919,4.962810808
uoft7_240716_Au-0.667-Pd-0.333_pp0_rep1,uoft,7,240716,Au-0.667-Pd-0.333,pp0,1,,CO2R,200.0,3.593642478,87.23817196,1.152996071,0.078436049,0.005479221,88.48422769,11.51577231
uoft7_240716_Au-0.667-Pd-0.333_pp0_rep1,uoft,7,240716,Au-0.667-Pd-0.333,pp0,1,,CO2R,300.0,3.723475543,85.75132353,0.0,0.034310038,0.002247886,85.79101196,14.20898804
uoft7_240716_Au-0.667-Pd-0.333_pp0_rep2,uoft,7,240716,Au-0.667-Pd-0.333,pp0,2,,CO2R,100.0,3.292960555,87.8053527,1.473477407,0.048988129,0.00295035,89.33620578,10.66379422
uoft7_240716_Au-0.667-Pd-0.333_pp0_rep2,uoft,7,240716,Au-0.667-Pd-0.333,pp0,2,,CO2R,300.0,3.689010977,84.54497897,0.0,0.014678091,0.000842957,84.56231242,15.43768758
uoft7_240716_Au-0.667-Pd-0.333_pp0_rep2,uoft,7,240716,Au-0.667-Pd-0.333,pp0,2,,CO2R,200.0,3.56966093,88.35370064,0.0,0.03137442,0.001685914,88.3907153,11.6092847
uoft7_240716_Au-0.667-Pd-0.333_pp0_rep2,uoft,7,240716,Au-0.667-Pd-0.333,pp0,2,,HER,50.0,2.747313537,,,,,,
uoft7_240716_Au-0.667-Pd-0.333_pp0_rep2,uoft,7,240716,Au-0.667-Pd-0.333,pp0,2,,CO2R,150.0,3.503645708,87.46154973,0.982318271,0.060547126,0.003090843,88.51541462,11.48458538
uoft7_240716_Au-0.667-Pd-0.333_pp0_rep2,uoft,7,240716,Au-0.667-Pd-0.333,pp0,2,,CO2R,50.0,2.98476801,86.9986817,2.445972495,0.04183256,0.0,89.49241825,10.50758175
uoft7_240716_Au-0.667-Pd-0.333_pp0_rep3,uoft,7,240716,Au-0.667-Pd-0.333,pp0,3,,CO2R,100.0,3.27316402,90.84559208,2.018664047,0.045685559,0.00295035,92.91832924,7.081670762
uoft7_240716_Au-0.667-Pd-0.333_pp0_rep3,uoft,7,240716,Au-0.667-Pd-0.333,pp0,3,,CO2R,300.0,3.649011312,74.64458348,0.0,0.011925949,0.000702464,74.65869477,25.34130523
uoft7_240716_Au-0.667-Pd-0.333_pp0_rep3,uoft,7,240716,Au-0.667-Pd-0.333,pp0,3,,CO2R,150.0,3.470855113,86.40021762,1.277013752,0.055776746,0.004214785,87.74348393,12.25651607
uoft7_240716_Au-0.667-Pd-0.333_pp0_rep3,uoft,7,240716,Au-0.667-Pd-0.333,pp0,3,,CO2R,50.0,2.965394312,88.17384754,3.565815324,0.038529989,0.0,91.78412434,8.215875657
uoft7_240716_Au-0.667-Pd-0.333_pp0_rep3,uoft,7,240716,Au-0.667-Pd-0.333,pp0,3,,CO2R,200.0,3.544693834,86.15403126,0.0,0.030823991,0.001896653,86.19045909,13.80954091
uoft7_240716_Au-0.667-Pd-0.333_pp0_rep3,uoft,7,240716,Au-0.667-Pd-0.333,pp0,3,,HER,50.0,2.655198529,,,,,,
uoft7_240716_Cu-0.667-Rh-0.333_pp0,uoft,7,240716,Cu-0.667-Rh-0.333,pp0,avg,3.0,CO2R,50.0,2.7923232626666667,54.443072673333326,2.671905697333333,0.009907711666666668,0.0,57.12488608333334,42.87511391666666
uoft7_240716_Cu-0.667-Rh-0.333_pp0,uoft,7,240716,Cu-0.667-Rh-0.333,pp0,std,3.0,CO2R,150.0,0.04612507983051271,1.64419557762716,1.725152908367607,0.018370839485509376,0.14308831704489458,1.297297448847491,1.297297448847491
uoft7_240716_Cu-0.667-Rh-0.333_pp0,uoft,7,240716,Cu-0.667-Rh-0.333,pp0,avg,3.0,CO2R,150.0,3.2458267596666666,49.0411322,11.445645056666669,0.023240311333333333,0.164844943,60.67541172333333,39.32458827666667
uoft7_240716_Cu-0.667-Rh-0.333_pp0,uoft,7,240716,Cu-0.667-Rh-0.333,pp0,std,3.0,CO2R,100.0,0.05949268363480077,1.4100952365139634,2.859941454279084,0.0025223799385841934,0.001264435500000033,3.9771095468442828,3.9771095468442828
uoft7_240716_Cu-0.667-Rh-0.333_pp0,uoft,7,240716,Cu-0.667-Rh-0.333,pp0,avg,3.0,CO2R,100.0,3.0513442613333335,48.99119044333333,6.328585461666666,0.006605140999999999,0.0042147853333333336,55.33092535666666,44.66907464333334
uoft7_240716_Cu-0.667-Rh-0.333_pp0,uoft,7,240716,Cu-0.667-Rh-0.333,pp0,std,3.0,CO2R,50.0,0.05189974843629913,6.103083021899487,3.189741108351286,0.0029125932840979242,0.0,9.054980137614626,9.05498013761463
uoft7_240716_Cu-0.667-Rh-0.333_pp0,uoft,7,240716,Cu-0.667-Rh-0.333,pp0,avg,3.0,CO2R,300.0,3.5701341826666666,77.02916291666666,0.4575965946666667,0.10910714399999999,0.330813828,77.92761414666667,22.072385853333333
uoft7_240716_Cu-0.667-Rh-0.333_pp0,uoft,7,240716,Cu-0.667-Rh-0.333,pp0,std,3.0,HER,50.0,0.02779817187131275,0.0,0.0,0.0,0.0,0.0,0.0
uoft7_240716_Cu-0.667-Rh-0.333_pp0,uoft,7,240716,Cu-0.667-Rh-0.333,pp0,std,3.0,CO2R,200.0,0.026336640325255935,3.656381291184038,0.4018829156034097,0.22850675189363098,0.8670379214289365,3.0046006822514553,3.004600682251456
uoft7_240716_Cu-0.667-Rh-0.333_pp0,uoft,7,240716,Cu-0.667-Rh-0.333,pp0,avg,3.0,HER,50.0,2.4064851736666664,,,,,,
uoft7_240716_Cu-0.667-Rh-0.333_pp0,uoft,7,240716,Cu-0.667-Rh-0.333,pp0,avg,3.0,CO2R,200.0,3.4335916036666667,60.10201092333333,6.624508840666667,0.42006861999999995,2.4924133863333333,69.64361515,30.356384849999998
uoft7_240716_Cu-0.667-Rh-0.333_pp0,uoft,7,240716,Cu-0.667-Rh-0.333,pp0,std,3.0,CO2R,300.0,0.032982335103587807,3.3362851211828777,0.054931562123909636,0.06416953877891207,0.16235833698786958,3.1600495770459203,3.1600495770459136
uoft7_240716_Cu-0.667-Rh-0.333_pp0_rep1,uoft,7,240716,Cu-0.667-Rh-0.333,pp0,1,,CO2R,150.0,3.297060382,50.9322229,10.06385069,0.011375521,0.093287252,61.10073636,38.89926364
uoft7_240716_Cu-0.667-Rh-0.333_pp0_rep1,uoft,7,240716,Cu-0.667-Rh-0.333,pp0,1,,CO2R,50.0,2.845462063,49.83531775,1.81237721,0.007705998,0.0,51.65540096,48.34459904
uoft7_240716_Cu-0.667-Rh-0.333_pp0_rep1,uoft,7,240716,Cu-0.667-Rh-0.333,pp0,1,,CO2R,100.0,3.118097814,49.6965829,5.21611002,0.004403427,0.004214785,54.92131113,45.07868887
uoft7_240716_Cu-0.667-Rh-0.333_pp0_rep1,uoft,7,240716,Cu-0.667-Rh-0.333,pp0,1,,CO2R,200.0,3.454023249,60.14061813,6.895874263,0.231730363,2.172089691,69.44401963,30.55598037
uoft7_240716_Cu-0.667-Rh-0.333_pp0_rep1,uoft,7,240716,Cu-0.667-Rh-0.333,pp0,1,,HER,50.0,2.438583719,,,,,,
uoft7_240716_Cu-0.667-Rh-0.333_pp0_rep1,uoft,7,240716,Cu-0.667-Rh-0.333,pp0,1,,CO2R,300.0,3.579377322,78.76310448,0.3978389,0.096324973,0.398578212,79.65650562,20.34349438
uoft7_240716_Cu-0.667-Rh-0.333_pp0_rep2,uoft,7,240716,Cu-0.667-Rh-0.333,pp0,2,,CO2R,50.0,2.789749379,61.36474921,6.203339882,0.008806855,0.0,67.57689595,32.42310405
uoft7_240716_Cu-0.667-Rh-0.333_pp0_rep2,uoft,7,240716,Cu-0.667-Rh-0.333,pp0,2,,CO2R,300.0,3.597508827,79.14143422,0.50589391,0.0522907,0.145550591,79.84599324,20.15400676
uoft7_240716_Cu-0.667-Rh-0.333_pp0_rep2,uoft,7,240716,Cu-0.667-Rh-0.333,pp0,2,,HER,50.0,2.390405901,,,,,,
uoft7_240716_Cu-0.667-Rh-0.333_pp0_rep2,uoft,7,240716,Cu-0.667-Rh-0.333,pp0,2,,CO2R,100.0,3.003919289,49.90939338,9.577603143,0.006054713,0.00295035,59.49699016,40.50300984
uoft7_240716_Cu-0.667-Rh-0.333_pp0_rep2,uoft,7,240716,Cu-0.667-Rh-0.333,pp0,2,,CO2R,200.0,3.442882947,63.73893574,6.814833006,0.354200686,1.831113546,72.7430373,27.2569627
uoft7_240716_Cu-0.667-Rh-0.333_pp0_rep2,uoft,7,240716,Cu-0.667-Rh-0.333,pp0,2,,CO2R,150.0,3.207605983,48.24122706,13.37917485,0.013944187,0.071651353,61.70665651,38.29334349
uoft7_240716_Cu-0.667-Rh-0.333_pp0_rep3,uoft,7,240716,Cu-0.667-Rh-0.333,pp0,3,,CO2R,150.0,3.232813914,47.94994664,10.89390963,0.044401226,0.329596224,59.2188423,40.7811577
uoft7_240716_Cu-0.667-Rh-0.333_pp0_rep3,uoft,7,240716,Cu-0.667-Rh-0.333,pp0,3,,CO2R,200.0,3.403868615,56.4264789,6.162819253,0.674274811,3.474036922,66.74378852,33.25621148
uoft7_240716_Cu-0.667-Rh-0.333_pp0_rep3,uoft,7,240716,Cu-0.667-Rh-0.333,pp0,3,,CO2R,50.0,2.741758346,52.12915106,0.0,0.013210282,0.0,52.14236134,47.85763866
uoft7_240716_Cu-0.667-Rh-0.333_pp0_rep3,uoft,7,240716,Cu-0.667-Rh-0.333,pp0,3,,HER,50.0,2.390465901,,,,,,
uoft7_240716_Cu-0.667-Rh-0.333_pp0_rep3,uoft,7,240716,Cu-0.667-Rh-0.333,pp0,3,,CO2R,300.0,3.533516399,73.18295005,0.469056974,0.178705759,0.448312681,74.28034358,25.71965642
uoft7_240716_Cu-0.667-Rh-0.333_pp0_rep3,uoft,7,240716,Cu-0.667-Rh-0.333,pp0,3,,CO2R,100.0,3.032015681,47.36759505,4.192043222,0.009357283,0.005479221,51.57447478,48.42552522
uoft7_240716_Cu-0.833-Pd-0.167_pp0,uoft,7,240716,Cu-0.833-Pd-0.167,pp0,avg,3.0,CO2R,100.0,3.164892139333333,19.981794973333333,49.479371316666665,0.660697576,3.930708927,74.05899857666667,25.941001423333333
uoft7_240716_Cu-0.833-Pd-0.167_pp0,uoft,7,240716,Cu-0.833-Pd-0.167,pp0,avg,3.0,CO2R,50.0,2.886712266,26.92544309333333,32.224950883333335,0.14347834066666668,0.6476720336666667,59.94418056999999,40.05581943000001
uoft7_240716_Cu-0.833-Pd-0.167_pp0,uoft,7,240716,Cu-0.833-Pd-0.167,pp0,std,3.0,HER,50.0,0.09140163009117327,0.0,0.0,0.0,0.0,0.0,0.0
uoft7_240716_Cu-0.833-Pd-0.167_pp0,uoft,7,240716,Cu-0.833-Pd-0.167,pp0,std,3.0,CO2R,150.0,0.07666739270993576,2.3526679995554765,3.1490195985813836,1.2529918008305165,4.472355030404025,3.431950956219987,3.4319509562199775
uoft7_240716_Cu-0.833-Pd-0.167_pp0,uoft,7,240716,Cu-0.833-Pd-0.167,pp0,std,3.0,CO2R,50.0,0.07975105912653353,3.4934217692898324,6.328907078121438,0.15131209418041933,0.42768450827729754,10.15187518973873,10.15187518973873
uoft7_240716_Cu-0.833-Pd-0.167_pp0,uoft,7,240716,Cu-0.833-Pd-0.167,pp0,avg,3.0,HER,50.0,2.6980696969999998,,,,,,
uoft7_240716_Cu-0.833-Pd-0.167_pp0,uoft,7,240716,Cu-0.833-Pd-0.167,pp0,std,3.0,CO2R,100.0,0.07559738765767952,2.8442664198474468,3.2498695778653577,0.5265072470953788,2.150309153284422,5.299730506412254,5.299730506412258
uoft7_240716_Cu-0.833-Pd-0.167_pp0,uoft,7,240716,Cu-0.833-Pd-0.167,pp0,avg,3.0,CO2R,200.0,3.507714298,24.001339220000002,23.031679763333333,2.2500596296666666,21.33208295,70.65462245333333,29.34537754666667
uoft7_240716_Cu-0.833-Pd-0.167_pp0,uoft,7,240716,Cu-0.833-Pd-0.167,pp0,std,3.0,CO2R,200.0,0.07102337255532502,3.590795254070802,0.34074330930518715,1.336464943766608,1.3791415181611173,3.4412516703951317,3.4412516703951352
uoft7_240716_Cu-0.833-Pd-0.167_pp0,uoft,7,240716,Cu-0.833-Pd-0.167,pp0,avg,3.0,CO2R,300.0,3.7206725583333333,40.08216675,5.536182056333334,3.6509916886666667,20.333951502999998,69.63728822666667,30.36271177333333
uoft7_240716_Cu-0.833-Pd-0.167_pp0,uoft,7,240716,Cu-0.833-Pd-0.167,pp0,std,3.0,CO2R,300.0,0.06297371004040042,18.2164289676819,4.072536635374422,1.955360993202367,12.659368813988404,0.18181839674446112,0.18181839674446434
uoft7_240716_Cu-0.833-Pd-0.167_pp0,uoft,7,240716,Cu-0.833-Pd-0.167,pp0,avg,3.0,CO2R,150.0,3.3577880926666666,22.13619591666667,38.85068762666666,1.5500064216666667,13.264772823666666,75.82659701666667,24.173402983333332
uoft7_240716_Cu-0.833-Pd-0.167_pp0_rep1,uoft,7,240716,Cu-0.833-Pd-0.167,pp0,1,,CO2R,300.0,3.651870914,61.08309444,0.876719057,1.859347192,5.751496249,69.57955417,30.42044583
uoft7_240716_Cu-0.833-Pd-0.167_pp0_rep1,uoft,7,240716,Cu-0.833-Pd-0.167,pp0,1,,CO2R,150.0,3.270432302,20.74661533,42.48526523,0.428233308,8.200567591,71.87518066,28.12481934
uoft7_240716_Cu-0.833-Pd-0.167_pp0_rep1,uoft,7,240716,Cu-0.833-Pd-0.167,pp0,1,,CO2R,200.0,3.429037661,24.10439641,23.37303536,1.089573051,19.77176937,68.37411599,31.62588401
uoft7_240716_Cu-0.833-Pd-0.167_pp0_rep1,uoft,7,240716,Cu-0.833-Pd-0.167,pp0,1,,HER,50.0,2.691385504,,,,,,
uoft7_240716_Cu-0.833-Pd-0.167_pp0_rep1,uoft,7,240716,Cu-0.833-Pd-0.167,pp0,1,,CO2R,100.0,3.077912701,17.15729561,51.23280943,0.117791681,1.453679508,69.96503627,30.03496373
uoft7_240716_Cu-0.833-Pd-0.167_pp0_rep1,uoft,7,240716,Cu-0.833-Pd-0.167,pp0,1,,CO2R,50.0,2.806263329,27.43685785,32.29862475,0.015411996,0.251201214,60.00407298,39.99592702
uoft7_240716_Cu-0.833-Pd-0.167_pp0_rep2,uoft,7,240716,Cu-0.833-Pd-0.167,pp0,2,,CO2R,300.0,3.734691073,30.61081002,7.315815324,3.356879438,28.50473461,69.84096376,30.15903624
uoft7_240716_Cu-0.833-Pd-0.167_pp0_rep2,uoft,7,240716,Cu-0.833-Pd-0.167,pp0,2,,CO2R,100.0,3.214777013,22.84542468,51.4759332,0.69519109,5.020652449,80.04511008,19.95488992
uoft7_240716_Cu-0.833-Pd-0.167_pp0_rep2,uoft,7,240716,Cu-0.833-Pd-0.167,pp0,2,,CO2R,50.0,2.965746628,30.1349683,38.51669941,0.310441627,1.100901964,70.06597705,29.93402295
uoft7_240716_Cu-0.833-Pd-0.167_pp0_rep2,uoft,7,240716,Cu-0.833-Pd-0.167,pp0,2,,CO2R,150.0,3.389031621,24.85258114,36.94007859,1.319560391,14.92090253,78.06310962,21.93689038
uoft7_240716_Cu-0.833-Pd-0.167_pp0_rep2,uoft,7,240716,Cu-0.833-Pd-0.167,pp0,2,,HER,50.0,2.792629934,,,,,,
uoft7_240716_Cu-0.833-Pd-0.167_pp0_rep2,uoft,7,240716,Cu-0.833-Pd-0.167,pp0,2,,CO2R,200.0,3.527007429,27.53949654,22.69155206,1.949342238,22.38809745,74.61297447,25.38702553
uoft7_240716_Cu-0.833-Pd-0.167_pp0_rep3,uoft,7,240716,Cu-0.833-Pd-0.167,pp0,3,,HER,50.0,2.610193653,,,,,,
uoft7_240716_Cu-0.833-Pd-0.167_pp0_rep3,uoft,7,240716,Cu-0.833-Pd-0.167,pp0,3,,CO2R,150.0,3.413900355,20.80939128,37.12671906,2.902225566,16.67284835,77.54150077,22.45849923
uoft7_240716_Cu-0.833-Pd-0.167_pp0_rep3,uoft,7,240716,Cu-0.833-Pd-0.167,pp0,3,,CO2R,100.0,3.201986704,19.94266463,45.72937132,1.169109957,5.317794824,72.16684938,27.83315062
uoft7_240716_Cu-0.833-Pd-0.167_pp0_rep3,uoft,7,240716,Cu-0.833-Pd-0.167,pp0,3,,CO2R,50.0,2.888126841,23.20450313,25.85952849,0.104581399,0.590912923,49.76249168,50.23750832
uoft7_240716_Cu-0.833-Pd-0.167_pp0_rep3,uoft,7,240716,Cu-0.833-Pd-0.167,pp0,3,,CO2R,300.0,3.775455688,28.55259579,8.416011788,5.736748436,26.74562365,69.49134675,30.50865325
uoft7_240716_Cu-0.833-Pd-0.167_pp0_rep3,uoft,7,240716,Cu-0.833-Pd-0.167,pp0,3,,CO2R,200.0,3.567097804,20.36012471,23.03045187,3.7112636,21.83638203,68.9767769,31.0232231
uoft7_240716_Cu-0.875-Pd-0.125_pp0,uoft,7,240716,Cu-0.875-Pd-0.125,pp0,avg,3.0,CO2R,100.0,3.160014429666667,24.131076189999998,46.14931237666667,1.2630497403333332,6.2359155920000005,77.78808637333333,22.211913626666668
uoft7_240716_Cu-0.875-Pd-0.125_pp0,uoft,7,240716,Cu-0.875-Pd-0.125,pp0,avg,3.0,CO2R,200.0,3.4782830553333333,29.337922953333333,15.7379666,3.4144909453333327,22.370465593333336,70.89775315,29.10224685
uoft7_240716_Cu-0.875-Pd-0.125_pp0,uoft,7,240716,Cu-0.875-Pd-0.125,pp0,std,3.0,CO2R,100.0,0.053673532649250934,3.2005965913736376,4.855085694059382,0.510892562455483,1.0528275379669545,2.3582015920658828,2.3582015920658836
uoft7_240716_Cu-0.875-Pd-0.125_pp0,uoft,7,240716,Cu-0.875-Pd-0.125,pp0,avg,3.0,CO2R,300.0,3.6957979113333335,46.843206596666676,3.5052390306666665,4.970735556,17.742560903666668,73.09030112,26.909698879999997
uoft7_240716_Cu-0.875-Pd-0.125_pp0,uoft,7,240716,Cu-0.875-Pd-0.125,pp0,std,3.0,CO2R,200.0,0.04717755288877568,2.3707615113831912,6.126909630175135,1.2741727217814982,1.9412848693967928,4.06554676559704,4.065546765597041
uoft7_240716_Cu-0.875-Pd-0.125_pp0,uoft,7,240716,Cu-0.875-Pd-0.125,pp0,avg,3.0,HER,50.0,2.747163738333333,,,,,,
uoft7_240716_Cu-0.875-Pd-0.125_pp0,uoft,7,240716,Cu-0.875-Pd-0.125,pp0,std,3.0,HER,50.0,0.039416628392666846,0.0,0.0,0.0,0.0,0.0,0.0
uoft7_240716_Cu-0.875-Pd-0.125_pp0,uoft,7,240716,Cu-0.875-Pd-0.125,pp0,std,3.0,CO2R,300.0,0.03467126177261404,17.975877935424567,3.364327444638055,1.9671708659554241,10.24385569202393,5.658253870310551,5.6582538703105465
uoft7_240716_Cu-0.875-Pd-0.125_pp0,uoft,7,240716,Cu-0.875-Pd-0.125,pp0,std,3.0,CO2R,150.0,0.051290979348631374,3.0706713673437895,6.465870777948344,0.891267256542038,1.5907571937323715,2.5577649146375614,2.557764914637556
uoft7_240716_Cu-0.875-Pd-0.125_pp0,uoft,7,240716,Cu-0.875-Pd-0.125,pp0,avg,3.0,CO2R,50.0,2.9210357973333334,31.77342066333333,30.132612966666667,0.58638974,1.6238163476666667,64.11986451666667,35.88013548333333
uoft7_240716_Cu-0.875-Pd-0.125_pp0,uoft,7,240716,Cu-0.875-Pd-0.125,pp0,std,3.0,CO2R,50.0,0.04461949667088379,1.9017450328664107,7.5665754922638975,0.4247743261466153,0.6842414842995913,5.431709594427447,5.431709594427447
uoft7_240716_Cu-0.875-Pd-0.125_pp0,uoft,7,240716,Cu-0.875-Pd-0.125,pp0,avg,3.0,CO2R,150.0,3.3349907873333335,25.89494095666667,30.761296663333336,2.3352842959999998,16.176908596666667,75.19578127,24.804218730000002
uoft7_240716_Cu-0.875-Pd-0.125_pp0_rep1,uoft,7,240716,Cu-0.875-Pd-0.125,pp0,1,,CO2R,50.0,2.965746628,30.1349683,38.51669941,0.310441627,1.100901964,70.06597705,29.93402295
uoft7_240716_Cu-0.875-Pd-0.125_pp0_rep1,uoft,7,240716,Cu-0.875-Pd-0.125,pp0,1,,CO2R,100.0,3.214777013,22.84542468,51.4759332,0.69519109,5.020652449,80.04511008,19.95488992
uoft7_240716_Cu-0.875-Pd-0.125_pp0_rep1,uoft,7,240716,Cu-0.875-Pd-0.125,pp0,1,,HER,50.0,2.792629934,,,,,,
uoft7_240716_Cu-0.875-Pd-0.125_pp0_rep1,uoft,7,240716,Cu-0.875-Pd-0.125,pp0,1,,CO2R,150.0,3.389031621,24.85258114,36.94007859,1.319560391,14.92090253,78.06310962,21.93689038
uoft7_240716_Cu-0.875-Pd-0.125_pp0_rep1,uoft,7,240716,Cu-0.875-Pd-0.125,pp0,1,,CO2R,300.0,3.734691073,30.61081002,7.315815324,3.356879438,28.50473461,69.84096376,30.15903624
uoft7_240716_Cu-0.875-Pd-0.125_pp0_rep1,uoft,7,240716,Cu-0.875-Pd-0.125,pp0,1,,CO2R,200.0,3.527007429,27.53949654,22.69155206,1.949342238,22.38809745,74.61297447,25.38702553
uoft7_240716_Cu-0.875-Pd-0.125_pp0_rep2,uoft,7,240716,Cu-0.875-Pd-0.125,pp0,2,,CO2R,100.0,3.157765641,27.77459248,41.97200393,1.408546319,6.815308101,77.97885377,22.02114623
uoft7_240716_Cu-0.875-Pd-0.125_pp0_rep2,uoft,7,240716,Cu-0.875-Pd-0.125,pp0,2,,HER,50.0,2.726244306,,,,,,
uoft7_240716_Cu-0.875-Pd-0.125_pp0_rep2,uoft,7,240716,Cu-0.875-Pd-0.125,pp0,2,,CO2R,200.0,3.475019993,32.02452447,11.13212181,4.030787296,24.30287448,71.52540272,28.47459728
uoft7_240716_Cu-0.875-Pd-0.125_pp0_rep2,uoft,7,240716,Cu-0.875-Pd-0.125,pp0,2,,CO2R,300.0,3.684572515,66.16271527,0.945481336,4.393336147,8.110792661,79.62385887,20.37614113
uoft7_240716_Cu-0.875-Pd-0.125_pp0_rep2,uoft,7,240716,Cu-0.875-Pd-0.125,pp0,2,,CO2R,150.0,3.328957409,29.3511059,24.04223969,2.986624589,17.96566355,74.37529118,25.62470882
uoft7_240716_Cu-0.875-Pd-0.125_pp0_rep2,uoft,7,240716,Cu-0.875-Pd-0.125,pp0,2,,CO2R,50.0,2.920852565,33.85883781,23.81139489,0.373190467,1.372334148,59.41872306,40.58127694
uoft7_240716_Cu-0.875-Pd-0.125_pp0_rep3,uoft,7,240716,Cu-0.875-Pd-0.125,pp0,3,,CO2R,200.0,3.432821744,28.44974785,13.39022593,4.263343302,20.42042485,66.55488226,33.44511774
uoft7_240716_Cu-0.875-Pd-0.125_pp0_rep3,uoft,7,240716,Cu-0.875-Pd-0.125,pp0,3,,CO2R,50.0,2.876508199,31.32645588,28.0697446,1.075537126,2.398212931,62.87489344,37.12510656
uoft7_240716_Cu-0.875-Pd-0.125_pp0_rep3,uoft,7,240716,Cu-0.875-Pd-0.125,pp0,3,,HER,50.0,2.722616975,,,,,,
uoft7_240716_Cu-0.875-Pd-0.125_pp0_rep3,uoft,7,240716,Cu-0.875-Pd-0.125,pp0,3,,CO2R,150.0,3.286983332,23.48113583,31.30157171,2.699667908,15.64415971,73.14894301,26.85105699
uoft7_240716_Cu-0.875-Pd-0.125_pp0_rep3,uoft,7,240716,Cu-0.875-Pd-0.125,pp0,3,,CO2R,300.0,3.668130146,43.7560945,2.254420432,7.161991083,16.61215544,69.80608073,30.19391927
uoft7_240716_Cu-0.875-Pd-0.125_pp0_rep3,uoft,7,240716,Cu-0.875-Pd-0.125,pp0,3,,CO2R,100.0,3.107500635,21.77321141,45.0,1.685411812,6.871786226,75.34029527,24.65970473
uoft7_240716_Pd-0.833-Rh-0.167_pp0,uoft,7,240716,Pd-0.833-Rh-0.167,pp0,avg,3.0,CO2R,50.0,2.9603999059999997,70.21406599666666,17.357563850000002,0.036695228,0.0,87.61425657,12.385743430666666
uoft7_240716_Pd-0.833-Rh-0.167_pp0,uoft,7,240716,Pd-0.833-Rh-0.167,pp0,std,3.0,CO2R,50.0,0.03194526230331123,2.342069862998906,1.3505447349178166,0.0016815862983959539,0.0,3.5997377564887048,3.5997377555497745
uoft7_240716_Pd-0.833-Rh-0.167_pp0,uoft,7,240716,Pd-0.833-Rh-0.167,pp0,avg,3.0,HER,50.0,2.5370516970000003,,,,,,
uoft7_240716_Pd-0.833-Rh-0.167_pp0,uoft,7,240716,Pd-0.833-Rh-0.167,pp0,std,3.0,HER,50.0,0.07000316851243833,0.0,0.0,0.0,0.0,0.0,0.0
uoft7_240716_Pd-0.833-Rh-0.167_pp0,uoft,7,240716,Pd-0.833-Rh-0.167,pp0,avg,3.0,CO2R,150.0,3.420779609,80.22696994333333,9.264898492666667,0.050639414333333334,0.0033718283333333335,89.55159148666667,10.448408512
uoft7_240716_Pd-0.833-Rh-0.167_pp0,uoft,7,240716,Pd-0.833-Rh-0.167,pp0,std,3.0,CO2R,100.0,0.033810149842071084,4.423098335433103,0.6042604942319464,0.004131269799383844,0.0007300224649730539,3.9632922748831643,3.9632922771188923
uoft7_240716_Pd-0.833-Rh-0.167_pp0,uoft,7,240716,Pd-0.833-Rh-0.167,pp0,avg,3.0,CO2R,200.0,3.569350135,78.18483332666666,6.117387033333333,0.056418912666666675,0.0036528140000000003,84.36863549,15.63136451
uoft7_240716_Pd-0.833-Rh-0.167_pp0,uoft,7,240716,Pd-0.833-Rh-0.167,pp0,std,3.0,CO2R,200.0,0.03769521113638127,2.2821788213149348,0.9263323475430968,0.006679261957572281,0.0008773775430201072,2.303014590303337,2.3030145903033366
uoft7_240716_Pd-0.833-Rh-0.167_pp0,uoft,7,240716,Pd-0.833-Rh-0.167,pp0,avg,3.0,CO2R,300.0,3.647343642333333,80.94024427,1.2369024229999999,0.025870135666666665,0.001732745,82.20782515666667,17.79217484333333
uoft7_240716_Pd-0.833-Rh-0.167_pp0,uoft,7,240716,Pd-0.833-Rh-0.167,pp0,std,3.0,CO2R,300.0,0.04484017062992995,1.5212389604359693,0.19455627019080102,0.0011008565000000376,8.111367136925809e-05,1.6338198283681027,1.6338198283681022
uoft7_240716_Pd-0.833-Rh-0.167_pp0,uoft,7,240716,Pd-0.833-Rh-0.167,pp0,avg,3.0,CO2R,100.0,3.232897092,77.49063592333333,12.775049116666667,0.040915179,0.0029503496666666664,90.31498776666666,9.685012232
uoft7_240716_Pd-0.833-Rh-0.167_pp0,uoft,7,240716,Pd-0.833-Rh-0.167,pp0,std,3.0,CO2R,150.0,0.03633899975863704,2.0951592191558124,0.9303847082216841,0.0031352417787364243,0.0010131083212871828,2.555650717612202,2.5556507198238734
uoft7_240716_Pd-0.833-Rh-0.167_pp0_rep1,uoft,7,240716,Pd-0.833-Rh-0.167,pp0,1,,CO2R,300.0,3.655981143,82.10780724,1.458742633,0.025870136,0.001685914,83.59756595,16.40243405
uoft7_240716_Pd-0.833-Rh-0.167_pp0_rep1,uoft,7,240716,Pd-0.833-Rh-0.167,pp0,1,,CO2R,200.0,3.573787817,78.46554646,5.050343811,0.050914629,0.00295035,83.5754396,16.4245604
uoft7_240716_Pd-0.833-Rh-0.167_pp0_rep1,uoft,7,240716,Pd-0.833-Rh-0.167,pp0,1,,CO2R,150.0,3.427472887,80.51769236,8.300589391,0.047703796,0.002528871,88.87411638,11.12588362
uoft7_240716_Pd-0.833-Rh-0.167_pp0_rep1,uoft,7,240716,Pd-0.833-Rh-0.167,pp0,1,,HER,50.0,2.610537132,,,,,,
uoft7_240716_Pd-0.833-Rh-0.167_pp0_rep1,uoft,7,240716,Pd-0.833-Rh-0.167,pp0,1,,CO2R,100.0,3.238747316,82.53217268,12.16355599,0.040731703,0.002528871,94.74541502,5.254584976
uoft7_240716_Pd-0.833-Rh-0.167_pp0_rep1,uoft,7,240716,Pd-0.833-Rh-0.167,pp0,1,,CO2R,50.0,2.976427209,72.64809893,18.30058939,0.038529989,0.0,90.99413839,9.005861612
uoft7_240716_Pd-0.833-Rh-0.167_pp0_rep2,uoft,7,240716,Pd-0.833-Rh-0.167,pp0,2,,CO2R,300.0,3.59881306,79.21990416,1.156679764,0.026970992,0.001685914,80.40804181,19.59195819
uoft7_240716_Pd-0.833-Rh-0.167_pp0_rep2,uoft,7,240716,Pd-0.833-Rh-0.167,pp0,2,,CO2R,100.0,3.196543588,74.26206868,12.78978389,0.04513513,0.003793307,87.1067125,12.8932875
uoft7_240716_Pd-0.833-Rh-0.167_pp0_rep2,uoft,7,240716,Pd-0.833-Rh-0.167,pp0,2,,CO2R,50.0,2.923613977,67.97631254,15.81041257,0.036328276,0.0,83.82898488,16.17101512
uoft7_240716_Pd-0.833-Rh-0.167_pp0_rep2,uoft,7,240716,Pd-0.833-Rh-0.167,pp0,2,,CO2R,150.0,3.381559262,78.00163217,9.336935167,0.053941985,0.004495771,87.40293659,12.59706341
uoft7_240716_Pd-0.833-Rh-0.167_pp0_rep2,uoft,7,240716,Pd-0.833-Rh-0.167,pp0,2,,CO2R,200.0,3.529632505,75.77528301,6.715373281,0.063849696,0.004636264,82.56705091,17.43294909
uoft7_240716_Pd-0.833-Rh-0.167_pp0_rep2,uoft,7,240716,Pd-0.833-Rh-0.167,pp0,2,,HER,50.0,2.471148017,,,,,,
uoft7_240716_Pd-0.833-Rh-0.167_pp0_rep3,uoft,7,240716,Pd-0.833-Rh-0.167,pp0,3,,HER,50.0,2.529469942,,,,,,
uoft7_240716_Pd-0.833-Rh-0.167_pp0_rep3,uoft,7,240716,Pd-0.833-Rh-0.167,pp0,3,,CO2R,150.0,3.453306678,82.1615853,10.15717092,0.050272462,0.003090843,92.37772149,7.622278506
uoft7_240716_Pd-0.833-Rh-0.167_pp0_rep3,uoft,7,240716,Pd-0.833-Rh-0.167,pp0,3,,CO2R,100.0,3.263400372,75.67766641,13.37180747,0.036878704,0.002528871,89.09283578,10.90716422
uoft7_240716_Pd-0.833-Rh-0.167_pp0_rep3,uoft,7,240716,Pd-0.833-Rh-0.167,pp0,3,,CO2R,50.0,2.981158532,70.01778652,17.96168959,0.035227419,0.0,88.01964644,11.98035356
uoft7_240716_Pd-0.833-Rh-0.167_pp0_rep3,uoft,7,240716,Pd-0.833-Rh-0.167,pp0,3,,CO2R,300.0,3.687236724,81.49302141,1.095284872,0.024769279,0.001826407,82.61786771,17.38213229
uoft7_240716_Pd-0.833-Rh-0.167_pp0_rep3,uoft,7,240716,Pd-0.833-Rh-0.167,pp0,3,,CO2R,200.0,3.604630083,80.31367051,6.586444008,0.054492413,0.003371828,86.96341596,13.03658404
uoft8_241025_Ag-0.25-Cd-0.5-Pd-0.25_pp0,uoft,8,241025,Ag-0.25-Cd-0.5-Pd-0.25,pp0,std,3.0,CO2R,100.0,0.07382818201058546,6.344148373669708,8.683025370111988,0.021469060383920272,0.009389926556805147,11.117043378915778,11.117043378915772
uoft8_241025_Ag-0.25-Cd-0.5-Pd-0.25_pp0,uoft,8,241025,Ag-0.25-Cd-0.5-Pd-0.25,pp0,std,3.0,HER,50.0,0.044593061978844745,0.0,0.0,0.0,0.0,0.0,0.0
uoft8_241025_Ag-0.25-Cd-0.5-Pd-0.25_pp0,uoft,8,241025,Ag-0.25-Cd-0.5-Pd-0.25,pp0,avg,3.0,CO2R,100.0,3.3151344950166113,43.852560212601226,38.69106090373281,0.11577344366365154,0.011098935064205166,82.68977084170814,17.310229158291865
uoft8_241025_Ag-0.25-Cd-0.5-Pd-0.25_pp0,uoft,8,241025,Ag-0.25-Cd-0.5-Pd-0.25,pp0,avg,3.0,CO2R,300.0,3.8023830332225916,66.7242810409648,7.320726915520628,0.06403317248591812,0.0034186593235737335,74.12124718277752,25.878752817222477
uoft8_241025_Ag-0.25-Cd-0.5-Pd-0.25_pp0,uoft,8,241025,Ag-0.25-Cd-0.5-Pd-0.25,pp0,avg,3.0,HER,50.0,2.767249900826446,,,,,,
uoft8_241025_Ag-0.25-Cd-0.5-Pd-0.25_pp0,uoft,8,241025,Ag-0.25-Cd-0.5-Pd-0.25,pp0,std,3.0,CO2R,300.0,0.07364435505330727,11.619253949509872,3.2612569011352592,0.007668775863349316,0.0007737742767830139,8.571352441176305,8.571352441176305
uoft8_241025_Ag-0.25-Cd-0.5-Pd-0.25_pp0,uoft,8,241025,Ag-0.25-Cd-0.5-Pd-0.25,pp0,avg,3.0,CO2R,200.0,3.649224167220376,60.64355814099479,15.623772102161098,0.07907821587802503,0.004285031891876667,76.36247409165405,23.63752590834595
uoft8_241025_Ag-0.25-Cd-0.5-Pd-0.25_pp0,uoft,8,241025,Ag-0.25-Cd-0.5-Pd-0.25,pp0,avg,3.0,CO2R,50.0,3.0362453709856037,53.684739165916845,32.63752455795677,0.10274663779975411,0.023040827221894364,86.46584566272257,13.534154337277437
uoft8_241025_Ag-0.25-Cd-0.5-Pd-0.25_pp0,uoft,8,241025,Ag-0.25-Cd-0.5-Pd-0.25,pp0,std,3.0,CO2R,50.0,0.045067334915880365,2.6982611720102114,8.104005178599616,0.006726346358851194,0.03492257736685182,8.67947370088175,8.679473700881749
uoft8_241025_Ag-0.25-Cd-0.5-Pd-0.25_pp0,uoft,8,241025,Ag-0.25-Cd-0.5-Pd-0.25,pp0,std,3.0,CO2R,150.0,0.06310500265921641,10.312057700543503,8.747245440621946,0.03254586065697578,0.003133127030576448,4.196152861344542,4.196152861344543
uoft8_241025_Ag-0.25-Cd-0.5-Pd-0.25_pp0,uoft,8,241025,Ag-0.25-Cd-0.5-Pd-0.25,pp0,avg,3.0,CO2R,150.0,3.496527919158361,34.56876408099493,35.90209561231173,0.09785394076167057,0.006556332949319533,70.59119711951739,29.408802880482614
uoft8_241025_Ag-0.25-Cd-0.5-Pd-0.25_pp0,uoft,8,241025,Ag-0.25-Cd-0.5-Pd-0.25,pp0,std,3.0,CO2R,200.0,0.0658186627423004,14.717631843812024,11.083847133890409,0.021616728569570694,0.0009502760163582062,4.863115854821758,4.863115854821757
uoft8_241025_Ag-0.25-Cd-0.5-Pd-0.25_pp0_rep1,uoft,8,241025,Ag-0.25-Cd-0.5-Pd-0.25,pp0,1,,CO2R,200.0,3.692359169435216,74.47676243486994,7.382121807465619,0.0990771150211915,0.0052684818342746,81.9775642764408,18.0224357235592
uoft8_241025_Ag-0.25-Cd-0.5-Pd-0.25_pp0_rep1,uoft,8,241025,Ag-0.25-Cd-0.5-Pd-0.25,pp0,1,,CO2R,300.0,3.813158106312293,76.41925966226538,3.931728880157171,0.0700878850705465,0.0033718283739357,80.43301596548757,19.56698403451243
uoft8_241025_Ag-0.25-Cd-0.5-Pd-0.25_pp0_rep1,uoft,8,241025,Ag-0.25-Cd-0.5-Pd-0.25,pp0,1,,CO2R,150.0,3.548502777408638,46.475967272803366,26.660117878192533,0.1354053905289617,0.0101154851218073,73.30401388257734,26.695986117422663
uoft8_241025_Ag-0.25-Cd-0.5-Pd-0.25_pp0_rep1,uoft,8,241025,Ag-0.25-Cd-0.5-Pd-0.25,pp0,1,,CO2R,50.0,3.064200900332226,56.18698863755258,27.4950884086444,0.101278828688329,0.0632217820112956,83.8643721307239,16.135627869276107
uoft8_241025_Ag-0.25-Cd-0.5-Pd-0.25_pp0_rep1,uoft,8,241025,Ag-0.25-Cd-0.5-Pd-0.25,pp0,1,,HER,50.0,2.756897049586777,,,,,,
uoft8_241025_Ag-0.25-Cd-0.5-Pd-0.25_pp0_rep1,uoft,8,241025,Ag-0.25-Cd-0.5-Pd-0.25,pp0,1,,CO2R,100.0,3.381543491694352,48.39460963820126,31.289292730844792,0.1370566757793149,0.0219168844305824,79.86709618529866,20.132903814701336
uoft8_241025_Ag-0.25-Cd-0.5-Pd-0.25_pp0_rep2,uoft,8,241025,Ag-0.25-Cd-0.5-Pd-0.25,pp0,2,,CO2R,50.0,2.984255358803986,50.82592228337065,28.43811394891945,0.0968754013540539,0.0059006996543875,79.38460680712583,20.61539319287417
uoft8_241025_Ag-0.25-Cd-0.5-Pd-0.25_pp0_rep2,uoft,8,241025,Ag-0.25-Cd-0.5-Pd-0.25,pp0,2,,CO2R,300.0,3.7239447308970095,53.8448178451108,10.43713163064833,0.066601838430912,0.0042147854674197,64.36314620939005,35.63685379060995
uoft8_241025_Ag-0.25-Cd-0.5-Pd-0.25_pp0_rep2,uoft,8,241025,Ag-0.25-Cd-0.5-Pd-0.25,pp0,2,,CO2R,200.0,3.573466029900332,62.276256042185445,11.264734774066795,0.0561436985120085,0.0033718283739357,73.60940358005183,26.390596419948167
uoft8_241025_Ag-0.25-Cd-0.5-Pd-0.25_pp0_rep2,uoft,8,241025,Ag-0.25-Cd-0.5-Pd-0.25,pp0,2,,HER,50.0,2.728743892561983,,,,,,
uoft8_241025_Ag-0.25-Cd-0.5-Pd-0.25_pp0_rep2,uoft,8,241025,Ag-0.25-Cd-0.5-Pd-0.25,pp0,2,,CO2R,100.0,3.235637617940199,36.60403021615853,36.53487229862476,0.0941232592701319,0.0063221782011295,73.25615384420256,26.74384615579744
uoft8_241025_Ag-0.25-Cd-0.5-Pd-0.25_pp0_rep2,uoft,8,241025,Ag-0.25-Cd-0.5-Pd-0.25,pp0,2,,CO2R,150.0,3.426311518272425,28.66433698131369,36.994106090373286,0.0803625488505219,0.0053387282587316,65.75798449510636,34.242015504893644
uoft8_241025_Ag-0.25-Cd-0.5-Pd-0.25_pp0_rep3,uoft,8,241025,Ag-0.25-Cd-0.5-Pd-0.25,pp0,3,,CO2R,300.0,3.870046262458472,69.9087656155182,7.593320235756385,0.0554097939562959,0.0026693641293658,77.56757937345495,22.432420626545053
uoft8_241025_Ag-0.25-Cd-0.5-Pd-0.25_pp0_rep3,uoft,8,241025,Ag-0.25-Cd-0.5-Pd-0.25,pp0,3,,CO2R,100.0,3.328222375415282,46.55904078344388,48.24901768172888,0.1161403959415078,0.0050577425609036,94.94606249562318,5.053937504376819
uoft8_241025_Ag-0.25-Cd-0.5-Pd-0.25_pp0_rep3,uoft,8,241025,Ag-0.25-Cd-0.5-Pd-0.25,pp0,3,,HER,50.0,2.8161087603305788,,,,,,
uoft8_241025_Ag-0.25-Cd-0.5-Pd-0.25_pp0_rep3,uoft,8,241025,Ag-0.25-Cd-0.5-Pd-0.25,pp0,3,,CO2R,200.0,3.681847302325581,45.17765594592898,28.224459724950883,0.0820138341008751,0.0042147854674197,73.50045441846952,26.499545581530484
uoft8_241025_Ag-0.25-Cd-0.5-Pd-0.25_pp0_rep3,uoft,8,241025,Ag-0.25-Cd-0.5-Pd-0.25,pp0,3,,CO2R,50.0,3.060279853820598,54.0413065768273,41.97937131630648,0.1100856833568794,0.0,96.14855805031796,3.851441949682041
uoft8_241025_Ag-0.25-Cd-0.5-Pd-0.25_pp0_rep3,uoft,8,241025,Ag-0.25-Cd-0.5-Pd-0.25,pp0,3,,CO2R,150.0,3.51476946179402,28.56598798886773,44.05206286836936,0.0777938829055281,0.0042147854674197,72.71159298086846,27.28840701913154
uoft8_241025_Ag-0.333-Cd-0.667_pp0,uoft,8,241025,Ag-0.333-Cd-0.667,pp0,avg,2.0,CO2R,200.0,3.5721650481727574,37.96956412563561,24.155820235756387,0.06178558978404855,0.0035825676473067,62.19940261026717,37.80059738973283
uoft8_241025_Ag-0.333-Cd-0.667_pp0,uoft,8,241025,Ag-0.333-Cd-0.667,pp0,std,2.0,CO2R,300.0,0.0401426633952368,6.78934370979613,1.9257893426716142,0.013622408312310787,0.0004967172308764615,4.878955053077147,4.878955053077147
uoft8_241025_Ag-0.333-Cd-0.667_pp0,uoft,8,241025,Ag-0.333-Cd-0.667,pp0,avg,2.0,HER,50.0,2.8733248636363635,,,,,,
uoft8_241025_Ag-0.333-Cd-0.667_pp0,uoft,8,241025,Ag-0.333-Cd-0.667,pp0,std,2.0,HER,50.0,0.032315732449030174,0.0,0.0,0.0,0.0,0.0,0.0
uoft8_241025_Ag-0.333-Cd-0.667_pp0,uoft,8,241025,Ag-0.333-Cd-0.667,pp0,std,2.0,CO2R,50.0,0.004126825523290751,6.165674019553335,2.2817738469526656,0.007784233321320422,0.0017881820311553755,3.876506055409301,3.876506055409301
uoft8_241025_Ag-0.333-Cd-0.667_pp0,uoft,8,241025,Ag-0.333-Cd-0.667,pp0,avg,2.0,CO2R,300.0,3.7555261528239208,66.36579547594636,6.62696463654224,0.05293286608076615,0.00259911770490875,73.05512978760605,26.94487021239395
uoft8_241025_Ag-0.333-Cd-0.667_pp0,uoft,8,241025,Ag-0.333-Cd-0.667,pp0,std,2.0,CO2R,200.0,0.08301284907278722,23.063127587971408,15.902088282700904,0.03133153911831476,0.0017881820311553753,7.198702740598916,7.198702740598916
uoft8_241025_Ag-0.333-Cd-0.667_pp0,uoft,8,241025,Ag-0.333-Cd-0.667,pp0,avg,2.0,CO2R,100.0,3.20829007641196,18.84408545899684,44.76792730844794,0.04458470175953615,0.00379330692067765,63.66706370381023,36.33293629618977
uoft8_241025_Ag-0.333-Cd-0.667_pp0,uoft,8,241025,Ag-0.333-Cd-0.667,pp0,std,2.0,CO2R,100.0,0.003865966549215866,3.0921587631539613,1.1513059821382168,0.00778423332132042,0.0011921213541036073,1.9325130866720144,1.9325130866720144
uoft8_241025_Ag-0.333-Cd-0.667_pp0,uoft,8,241025,Ag-0.333-Cd-0.667,pp0,avg,2.0,CO2R,150.0,3.4063469003322253,20.397999539643013,38.81630648330059,0.04128213125882975,0.0036528140717637,59.26517245954996,40.73482754045004
uoft8_241025_Ag-0.333-Cd-0.667_pp0,uoft,8,241025,Ag-0.333-Cd-0.667,pp0,avg,2.0,CO2R,50.0,2.9480600996677735,22.302412689112558,42.296168958742626,0.05834541217914605,0.0054792211076456,64.67229209993492,35.32770790006508
uoft8_241025_Ag-0.333-Cd-0.667_pp0,uoft,8,241025,Ag-0.333-Cd-0.667,pp0,std,2.0,CO2R,150.0,0.06029967482216905,5.397147241114167,5.834672850655206,0.00025947444404403797,0.0011921213541035364,0.4360740137429019,0.43607401374289434
uoft8_241025_Ag-0.333-Cd-0.667_pp0_rep1,uoft,8,241025,Ag-0.333-Cd-0.667,pp0,1,,HER,50.0,2.8961755371900826,,,,,,
uoft8_241025_Ag-0.333-Cd-0.667_pp0_rep1,uoft,8,241025,Ag-0.333-Cd-0.667,pp0,1,,CO2R,300.0,3.7839113023255817,71.16658645294943,5.265225933202358,0.0625653633744931,0.0029503498271937,76.50507199074127,23.49492800925873
uoft8_241025_Ag-0.333-Cd-0.667_pp0_rep1,uoft,8,241025,Ag-0.333-Cd-0.667,pp0,1,,CO2R,200.0,3.630863996677741,54.277658038460736,12.911345776031435,0.0839403335596205,0.0048470032875326,67.28965413389085,32.71034586610915
uoft8_241025_Ag-0.333-Cd-0.667_pp0_rep1,uoft,8,241025,Ag-0.333-Cd-0.667,pp0,1,,CO2R,100.0,3.211023727574751,21.030571888928414,43.95383104125737,0.0390804175916922,0.0046362640141616,65.03355681212776,34.966443187872244
uoft8_241025_Ag-0.333-Cd-0.667_pp0_rep1,uoft,8,241025,Ag-0.333-Cd-0.667,pp0,1,,CO2R,50.0,2.9509782059800664,26.66220259892444,40.68271119842829,0.0528411280113021,0.0067436567478715,67.41339581902555,32.58660418097445
uoft8_241025_Ag-0.333-Cd-0.667_pp0_rep1,uoft,8,241025,Ag-0.333-Cd-0.667,pp0,1,,CO2R,150.0,3.4489852093023248,24.214358952897108,34.69056974459725,0.0414656073977579,0.0044957711652476,58.95682156733312,41.04317843266688
uoft8_241025_Ag-0.333-Cd-0.667_pp0_rep2,uoft,8,241025,Ag-0.333-Cd-0.667,pp0,2,,CO2R,300.0,3.72714100332226,61.56500449894328,7.988703339882123,0.0433003687870392,0.0022478855826238,69.60518758447083,30.394812415529174
uoft8_241025_Ag-0.333-Cd-0.667_pp0_rep2,uoft,8,241025,Ag-0.333-Cd-0.667,pp0,2,,CO2R,150.0,3.363708591362126,16.58164012638892,42.94204322200393,0.0410986551199016,0.0028098569782798,59.5735233517668,40.426476648233205
uoft8_241025_Ag-0.333-Cd-0.667_pp0_rep2,uoft,8,241025,Ag-0.333-Cd-0.667,pp0,2,,CO2R,100.0,3.2055564252491693,16.657599029065267,45.58202357563851,0.0500889859273801,0.0029503498271937,62.3005705954927,37.6994294045073
uoft8_241025_Ag-0.333-Cd-0.667_pp0_rep2,uoft,8,241025,Ag-0.333-Cd-0.667,pp0,2,,CO2R,50.0,2.945141993355481,17.942622779300677,43.90962671905697,0.06384969634699,0.0042147854674197,61.93118838084429,38.06881161915571
