Repository: FAIR-Chem/fairchem

## File overview
|Name | Description |
|---   |---    |
|`ExpDataDump_YYMMDD.csv`  | Raw experimental testing data for all samples. |
|`ExpDataDump_YYMMDD_clean.csv` | Experimental testing data excluding problematic samples (missing XRF, missing computational) directly used for downstream predictions. |
|`XRDDataDump-YYMMDD.csv` | XRD information for experimental samples. |
|`XRFDataDump-YYMMDD.csv` | XRF information for experimental samples. |

File: src/fairchem/applications/ocx/data/experimental_data/ExpDataDump_241113_clean.csv (part 9 of 13)
0,uoft4_240405_Ag-0.125-Cu-0.125-Pd-0.75_pp0_rep1,uoft,4,240405,Ag-0.125-Cu-0.125-Pd-0.75,pp0,1,,CO2R,300.0,3.546526605,61.60915692,20.26031434,0.021283232,0.012925342,81.90615129,18.09384871,Ag-0.129-Cu-0.083-Pd-0.788
1,uoft4_240405_Ag-0.125-Cu-0.125-Pd-0.75_pp0_rep1,uoft,4,240405,Ag-0.125-Cu-0.125-Pd-0.75,pp0,1,,CO2R,200.0,3.308212718,23.04756325,60.06630648,0.01568721,0.001685914,83.13371431,16.86628569,Ag-0.129-Cu-0.083-Pd-0.788
2,uoft4_240405_Ag-0.125-Cu-0.125-Pd-0.75_pp0_rep1,uoft,4,240405,Ag-0.125-Cu-0.125-Pd-0.75,pp0,1,,CO2R,150.0,3.161059159,30.51790161,59.28781925,0.013210282,0.0,89.82123784,10.17876216,Ag-0.129-Cu-0.083-Pd-0.788
3,uoft4_240405_Ag-0.125-Cu-0.125-Pd-0.75_pp0_rep1,uoft,4,240405,Ag-0.125-Cu-0.125-Pd-0.75,pp0,1,,HER,50.0,2.329372471,,,,,,,Ag-0.129-Cu-0.083-Pd-0.788
1650,vsp11_240802_Ag-0.5-Zn-0.5_pp0_rep1,vsp,11,240802,Ag-0.5-Zn-0.5,pp0,1,,CO2R,300.0,3.8848472059800665,44.18883006549625,37.905206286836936,0.0921050217419224,0.0033718283739357,82.1980809120696,17.8019190879304,Ag-0.575-Zn-0.425
1651,vsp11_240802_Ag-0.5-Zn-0.5_pp0_rep1,vsp,11,240802,Ag-0.5-Zn-0.5,pp0,1,,HER,50.0,3.18226120661157,,,,,,,Ag-0.575-Zn-0.425
1652,vsp11_240802_Ag-0.5-Zn-0.5_pp0_rep1,vsp,11,240802,Ag-0.5-Zn-0.5,pp0,1,,CO2R,50.0,3.0947789102990035,18.93699386888196,90.83988212180746,0.031924848173495,0.0,109.81473233013868,0.0,Ag-0.575-Zn-0.425
1653,vsp11_240802_Ag-0.5-Zn-0.5_pp0_rep1,vsp,11,240802,Ag-0.5-Zn-0.5,pp0,1,,CO2R,200.0,3.668619691029901,25.79652221222457,70.18541257367387,0.0352274186742014,0.0016859141869678,96.02354388268624,3.976456117313745,Ag-0.575-Zn-0.425
1654,vsp11_240802_Ag-0.5-Zn-0.5_pp0_rep1,vsp,11,240802,Ag-0.5-Zn-0.5,pp0,1,,CO2R,100.0,3.410256122923588,19.14352675301848,82.4852652259332,0.0324752765902794,0.0,101.66670445587808,0.0,Ag-0.575-Zn-0.425
1655,vsp11_240802_Ag-0.5-Zn-0.5_pp0_rep1,vsp,11,240802,Ag-0.5-Zn-0.5,pp0,1,,CO2R,150.0,3.5433796212624578,21.95358764569252,75.96758349705306,0.0326587527292075,0.0019668998847958,97.95975112287675,2.040248877123247,Ag-0.575-Zn-0.425
1656,vsp11_240802_Ag-0.6-Zn-0.4_pp0_rep1,vsp,11,240802,Ag-0.6-Zn-0.4,pp0,1,,CO2R,50.0,3.0081276976744182,9.67000774236749,88.61493123772102,0.0198154230042383,0.0067436567478715,98.31149805984064,1.6885019401593695,Ag-0.746-Zn-0.254
1657,vsp11_240802_Ag-0.6-Zn-0.4_pp0_rep1,vsp,11,240802,Ag-0.6-Zn-0.4,pp0,1,,CO2R,200.0,3.6311965548172753,12.39982004226914,66.72642436149313,0.0090820688769425,0.0,79.1363150545185,20.86368494548149,Ag-0.746-Zn-0.254
1658,vsp11_240802_Ag-0.6-Zn-0.4_pp0_rep1,vsp,11,240802,Ag-0.6-Zn-0.4,pp0,1,,CO2R,100.0,3.2955494518272426,7.723953210989976,79.06679764243614,0.0082564262517659,0.0,86.79900727967788,13.20099272032212,Ag-0.746-Zn-0.254
1659,vsp11_240802_Ag-0.6-Zn-0.4_pp0_rep1,vsp,11,240802,Ag-0.6-Zn-0.4,pp0,1,,CO2R,150.0,3.476569930232558,9.74784992362259,73.68860510805501,0.0080729501128378,0.0,83.44584609096283,16.55415390903717,Ag-0.746-Zn-0.254
1660,vsp11_240802_Ag-0.6-Zn-0.4_pp0_rep1,vsp,11,240802,Ag-0.6-Zn-0.4,pp0,1,,CO2R,300.0,3.909588089700997,32.12936031304275,36.98182711198429,0.0792616920169532,0.0039337997695917,69.20360968102034,30.79639031897966,Ag-0.746-Zn-0.254
1661,vsp11_240802_Ag-0.6-Zn-0.4_pp0_rep1,vsp,11,240802,Ag-0.6-Zn-0.4,pp0,1,,HER,50.0,3.0831820330578505,,,,,,,Ag-0.746-Zn-0.254
1662,vsp11_240802_Ag-0.667-Zn-0.333_pp0_rep1,vsp,11,240802,Ag-0.667-Zn-0.333,pp0,1,,HER,50.0,3.079019694214876,,,,,,,Ag-0.829-Zn-0.171
1663,vsp11_240802_Ag-0.667-Zn-0.333_pp0_rep1,vsp,11,240802,Ag-0.667-Zn-0.333,pp0,1,,CO2R,300.0,3.9775032923588034,57.48393981878675,27.362475442043223,0.1159569198025796,0.0029503498271937,84.972901658201,15.027098341799004,Ag-0.829-Zn-0.171
1664,vsp11_240802_Ag-0.667-Zn-0.333_pp0_rep1,vsp,11,240802,Ag-0.667-Zn-0.333,pp0,1,,CO2R,50.0,3.139551531561461,18.289146037791127,88.30550098231828,0.031924848173495,0.0,106.63052619580009,0.0,Ag-0.829-Zn-0.171
1665,vsp11_240802_Ag-0.667-Zn-0.333_pp0_rep1,vsp,11,240802,Ag-0.667-Zn-0.333,pp0,1,,CO2R,100.0,3.4624421428571424,20.75624097595681,70.15962671905697,0.0220171366713758,0.0,90.94085057732303,9.059149422676953,Ag-0.829-Zn-0.171
1666,vsp11_240802_Ag-0.667-Zn-0.333_pp0_rep1,vsp,11,240802,Ag-0.667-Zn-0.333,pp0,1,,CO2R,150.0,3.6055867043189376,26.52618803490343,63.62475442043223,0.0234849457828009,0.0,90.17673409217014,9.823265907829864,Ag-0.829-Zn-0.171
1667,vsp11_240802_Ag-0.667-Zn-0.333_pp0_rep1,vsp,11,240802,Ag-0.667-Zn-0.333,pp0,1,,CO2R,200.0,3.748786674418605,32.44637887379941,57.75663064833006,0.0316496339651028,0.0,90.23737775626265,9.762622243737368,Ag-0.829-Zn-0.171
1668,vsp11_240802_Ag-0.833-Zn-0.167_pp0_rep1,vsp,11,240802,Ag-0.833-Zn-0.167,pp0,1,,HER,50.0,3.2438293966942147,,,,,,,Ag-0.826-Zn-0.174
1669,vsp11_240802_Ag-0.833-Zn-0.167_pp0_rep1,vsp,11,240802,Ag-0.833-Zn-0.167,pp0,1,,CO2R,100.0,3.433256408637874,9.571449496746114,78.91208251473478,0.0121094251692567,0.0,88.49761860040874,11.502381399591258,Ag-0.826-Zn-0.174
1670,vsp11_240802_Ag-0.833-Zn-0.167_pp0_rep1,vsp,11,240802,Ag-0.833-Zn-0.167,pp0,1,,CO2R,50.0,3.1393846710963453,12.391973048191009,93.09430255402752,0.0110085683356879,0.0,105.4972841705542,0.0,Ag-0.826-Zn-0.174
1671,vsp11_240802_Ag-0.833-Zn-0.167_pp0_rep1,vsp,11,240802,Ag-0.833-Zn-0.167,pp0,1,,CO2R,150.0,3.576931139534884,11.254054280273705,73.7671905697446,0.0121094251692567,0.0,85.03533143894614,14.964668561053855,Ag-0.826-Zn-0.174
1672,vsp11_240802_Ag-0.833-Zn-0.167_pp0_rep1,vsp,11,240802,Ag-0.833-Zn-0.167,pp0,1,,CO2R,300.0,3.9453467940199327,40.91234384481784,31.2524557956778,0.0851329284626534,0.0040742926185057,72.2624098075508,27.737590192449204,Ag-0.826-Zn-0.174
1673,vsp11_240802_Ag-0.833-Zn-0.167_pp0_rep1,vsp,11,240802,Ag-0.833-Zn-0.167,pp0,1,,CO2R,200.0,3.7116104485049832,14.304756324677228,64.9987721021611,0.0167880667119241,0.0,79.32229365730885,20.677706342691152,Ag-0.826-Zn-0.174
1674,vsp11_240802_Zn-1.0_pp0_rep1,vsp,11,240802,Zn-1.0,pp0,1,,CO2R,100.0,3.449774209302325,44.28027370315344,30.884086444007856,0.1078839696897418,0.0075866138413554,75.29811949545933,24.701880504540668,Zn-1.0
1675,vsp11_240802_Zn-1.0_pp0_rep1,vsp,11,240802,Zn-1.0,pp0,1,,CO2R,150.0,3.623199913621263,35.33198016279897,32.82416502946955,0.0785277874612406,0.0059006996543875,68.25408429840117,31.745915701598832,Zn-1.0
1676,vsp11_240802_Zn-1.0_pp0_rep1,vsp,11,240802,Zn-1.0,pp0,1,,CO2R,200.0,3.664341548172757,69.26510284793572,11.555746561886052,0.0635744821385978,0.0042147854674197,80.89827735075092,19.101722649249083,Zn-1.0
1677,vsp11_240802_Zn-1.0_pp0_rep1,vsp,11,240802,Zn-1.0,pp0,1,,CO2R,300.0,3.800324239202657,74.99257151227269,5.2431237721021615,0.0458690347320331,0.0022478855826238,80.28974369596527,19.71025630403473,Zn-1.0
1678,vsp11_240802_Zn-1.0_pp0_rep1,vsp,11,240802,Zn-1.0,pp0,1,,HER,50.0,3.1328448016528925,,,,,,,Zn-1.0
1679,vsp11_240802_Zn-1.0_pp0_rep1,vsp,11,240802,Zn-1.0,pp0,1,,CO2R,50.0,3.156827611295681,63.02328987842391,26.13948919449902,0.1607250977010439,0.0210739273370985,89.36830406306413,10.63169593693587,Zn-1.0
1680,vsp12_240816_Ag-1.0_pp0_rep1,vsp,12,240816,Ag-1.0,pp0,1,,CO2R,150.0,3.549528863787375,25.545627654899665,53.00098231827112,0.0711887419041153,0.0477675686307566,78.67775879355028,21.32224120644972,Ag-1.0
1681,vsp12_240816_Ag-1.0_pp0_rep1,vsp,12,240816,Ag-1.0,pp0,1,,CO2R,50.0,3.0814610830564786,35.63414174810103,46.32612966601179,0.0979762581876227,0.014330270589227,82.08839525295838,17.911604747041622,Ag-1.0
1682,vsp12_240816_Ag-1.0_pp0_rep1,vsp,12,240816,Ag-1.0,pp0,1,,CO2R,200.0,3.693502089700997,21.109355709472894,17.151277013752456,0.0668770526393042,0.0545814718030852,38.388764175352975,61.61123582464703,Ag-1.0
1683,vsp12_240816_Ag-1.0_pp0_rep1,vsp,12,240816,Ag-1.0,pp0,1,,CO2R,300.0,3.79055584385382,61.90336688359246,14.803536345776031,0.1354053905289617,0.0928657731321475,76.94588403005528,23.05411596994472,Ag-1.0
1684,vsp12_240816_Ag-1.0_pp0_rep1,vsp,12,240816,Ag-1.0,pp0,1,,HER,50.0,2.9899184132231404,,,,,,,Ag-1.0
1685,vsp12_240816_Ag-1.0_pp0_rep1,vsp,12,240816,Ag-1.0,pp0,1,,CO2R,100.0,3.35045650166113,30.99499884910754,49.83300589390963,0.0864172614351503,0.0193880131501306,80.94913303673151,19.05086696326849,Ag-1.0
1686,vsp13_240823_Ag-0.067-Au-0.533-Zn-0.4_pp0_rep1,vsp,13,240823,Ag-0.067-Au-0.533-Zn-0.4,pp0,1,,CO2R,200.0,3.660289687707641,73.54171462051937,4.103634577603144,0.0085316404601581,0.0,77.65511656593179,22.34488343406821,Ag-0.258-Au-0.313-Zn-0.429
1687,vsp13_240823_Ag-0.067-Au-0.533-Zn-0.4_pp0_rep1,vsp,13,240823,Ag-0.067-Au-0.533-Zn-0.4,pp0,1,,HER,50.0,3.0217564297520663,,,,,,,Ag-0.258-Au-0.313-Zn-0.429
1688,vsp13_240823_Ag-0.067-Au-0.533-Zn-0.4_pp0_rep1,vsp,13,240823,Ag-0.067-Au-0.533-Zn-0.4,pp0,1,,CO2R,50.0,2.9383536843853824,79.70537152901296,2.00392927308448,0.0077059978349815,0.0,81.71700679993242,18.28299320006758,Ag-0.258-Au-0.313-Zn-0.429
1689,vsp13_240823_Ag-0.067-Au-0.533-Zn-0.4_pp0_rep1,vsp,13,240823,Ag-0.067-Au-0.533-Zn-0.4,pp0,1,,CO2R,100.0,3.286563431893688,75.72223733495156,4.236247544204322,0.0071555694181971,0.0,79.96564044857408,20.03435955142592,Ag-0.258-Au-0.313-Zn-0.429
1690,vsp13_240823_Ag-0.067-Au-0.533-Zn-0.4_pp0_rep1,vsp,13,240823,Ag-0.067-Au-0.533-Zn-0.4,pp0,1,,CO2R,300.0,3.8326338870431895,77.46008495678923,1.6159135559921414,0.0066051410014127,0.0,79.08359223566208,20.91640776433792,Ag-0.258-Au-0.313-Zn-0.429
1691,vsp13_240823_Ag-0.067-Au-0.533-Zn-0.4_pp0_rep1,vsp,13,240823,Ag-0.067-Au-0.533-Zn-0.4,pp0,1,,CO2R,150.0,3.517803348837209,74.07060202138567,4.788801571709234,0.008439902390694,0.0,78.86916160465798,21.130838395342025,Ag-0.258-Au-0.313-Zn-0.429
1692,vsp13_240823_Ag-0.125-Au-0.125-Zn-0.75_pp0_rep1,vsp,13,240823,Ag-0.125-Au-0.125-Zn-0.75,pp0,1,,CO2R,150.0,3.5583566910299003,41.10067170269309,38.359528487229866,0.0157789479478193,0.0,79.47762677433627,20.522373225663728,Ag-0.364-Au-0.084-Zn-0.552
1693,vsp13_240823_Ag-0.125-Au-0.125-Zn-0.75_pp0_rep1,vsp,13,240823,Ag-0.125-Au-0.125-Zn-0.75,pp0,1,,HER,50.0,3.157815644628099,,,,,,,Ag-0.364-Au-0.084-Zn-0.552
1694,vsp13_240823_Ag-0.125-Au-0.125-Zn-0.75_pp0_rep1,vsp,13,240823,Ag-0.125-Au-0.125-Zn-0.75,pp0,1,,CO2R,200.0,3.674979222591361,55.74033773462512,31.326129666011788,0.0140359246280021,0.0,87.08198619808385,12.918013801916146,Ag-0.364-Au-0.084-Zn-0.552
1695,vsp13_240823_Ag-0.125-Au-0.125-Zn-0.75_pp0_rep1,vsp,13,240823,Ag-0.125-Au-0.125-Zn-0.75,pp0,1,,CO2R,100.0,3.3885088239202656,38.36677896587081,43.97593320235757,0.0170632809203163,0.0,82.36224690384694,17.637753096153062,Ag-0.364-Au-0.084-Zn-0.552
1696,vsp13_240823_Ag-0.125-Au-0.125-Zn-0.75_pp0_rep1,vsp,13,240823,Ag-0.125-Au-0.125-Zn-0.75,pp0,1,,CO2R,50.0,3.0687171760797343,47.69716880453661,35.40766208251473,0.0198154230042383,0.0,83.12464631005558,16.87535368994442,Ag-0.364-Au-0.084-Zn-0.552
1697,vsp13_240823_Ag-0.125-Au-0.125-Zn-0.75_pp0_rep1,vsp,13,240823,Ag-0.125-Au-0.125-Zn-0.75,pp0,1,,CO2R,300.0,3.8593491063122927,59.86461319550524,17.143909626719058,0.01669632864246,0.0005619713956559,77.02693446778827,22.97306553221173,Ag-0.364-Au-0.084-Zn-0.552
1698,vsp13_240823_Ag-0.125-Au-0.125-Zn-0.75_pp0_rep2,vsp,13,240823,Ag-0.125-Au-0.125-Zn-0.75,pp0,2,,CO2R,300.0,3.757159033222591,63.17583544330285,17.775049115913557,0.0205493275599508,0.0007024642445699,80.97361922383986,19.02638077616014,Ag-0.231-Au-0.259-Zn-0.51
1699,vsp13_240823_Ag-0.125-Au-0.125-Zn-0.75_pp0_rep2,vsp,13,240823,Ag-0.125-Au-0.125-Zn-0.75,pp0,2,,CO2R,200.0,3.546152936877076,50.59741781581536,37.30108055009824,0.0137607104196099,0.0,87.91398909462197,12.086010905378032,Ag-0.231-Au-0.259-Zn-0.51
1700,vsp13_240823_Ag-0.125-Au-0.125-Zn-0.75_pp0_rep2,vsp,13,240823,Ag-0.125-Au-0.125-Zn-0.75,pp0,2,,CO2R,150.0,3.411511289036545,43.07769570403232,44.49410609037328,0.0146780911142505,0.0,87.58845704927843,12.411542950721568,Ag-0.231-Au-0.259-Zn-0.51
1701,vsp13_240823_Ag-0.125-Au-0.125-Zn-0.75_pp0_rep2,vsp,13,240823,Ag-0.125-Au-0.125-Zn-0.75,pp0,2,,CO2R,50.0,2.954303096345515,44.68141204042772,43.850687622789785,0.0176137093371007,0.0042147854674197,88.55392815802202,11.446071841977982,Ag-0.231-Au-0.259-Zn-0.51
1702,vsp13_240823_Ag-0.125-Au-0.125-Zn-0.75_pp0_rep2,vsp,13,240823,Ag-0.125-Au-0.125-Zn-0.75,pp0,2,,HER,50.0,3.094093578512397,,,,,,,Ag-0.231-Au-0.259-Zn-0.51
1703,vsp13_240823_Ag-0.125-Au-0.125-Zn-0.75_pp0_rep2,vsp,13,240823,Ag-0.125-Au-0.125-Zn-0.75,pp0,2,,CO2R,100.0,3.235024764119601,35.40249848291448,48.919449901768175,0.0176137093371007,0.0,84.34203354871799,15.657966451282007,Ag-0.231-Au-0.259-Zn-0.51
1704,vsp13_240823_Ag-0.125-Au-0.125-Zn-0.75_pp0_rep3,vsp,13,240823,Ag-0.125-Au-0.125-Zn-0.75,pp0,3,,CO2R,100.0,3.185229897009967,22.36707192031639,56.058447937131625,0.0055042841678439,0.0,78.43102414161586,21.56897585838413,Ag-0.352-Au-0.199-Zn-0.45
1705,vsp13_240823_Ag-0.125-Au-0.125-Zn-0.75_pp0_rep3,vsp,13,240823,Ag-0.125-Au-0.125-Zn-0.75,pp0,3,,CO2R,150.0,3.401225973421927,27.39500721923455,47.65717092337918,0.0066051410014127,0.0,75.05878328361514,24.94121671638485,Ag-0.352-Au-0.199-Zn-0.45
1706,vsp13_240823_Ag-0.125-Au-0.125-Zn-0.75_pp0_rep3,vsp,13,240823,Ag-0.125-Au-0.125-Zn-0.75,pp0,3,,CO2R,300.0,3.861452355481728,67.99828412396158,9.113457760314343,0.01669632864246,0.0008429570934839,77.13092880647736,22.869071193522643,Ag-0.352-Au-0.199-Zn-0.45
1707,vsp13_240823_Ag-0.125-Au-0.125-Zn-0.75_pp0_rep3,vsp,13,240823,Ag-0.125-Au-0.125-Zn-0.75,pp0,3,,CO2R,200.0,3.600903598540146,40.20517273849631,33.440569744597255,0.0085316404601581,0.0,73.65501555996319,26.34498444003681,Ag-0.352-Au-0.199-Zn-0.45
1708,vsp13_240823_Ag-0.125-Au-0.125-Zn-0.75_pp0_rep3,vsp,13,240823,Ag-0.125-Au-0.125-Zn-0.75,pp0,3,,HER,50.0,3.052635099173554,,,,,,,Ag-0.352-Au-0.199-Zn-0.45
1709,vsp13_240823_Ag-0.125-Au-0.125-Zn-0.75_pp0_rep3,vsp,13,240823,Ag-0.125-Au-0.125-Zn-0.75,pp0,3,,CO2R,50.0,2.901395475083057,21.88495260415577,51.48330058939096,0.020916279837807,0.0,73.38916947338454,26.61083052661546,Ag-0.352-Au-0.199-Zn-0.45
1710,vsp13_240823_Ag-0.2-Au-0.4-Zn-0.4_pp0_rep1,vsp,13,240823,Ag-0.2-Au-0.4-Zn-0.4,pp0,1,,CO2R,300.0,3.737740757475083,70.8202724476344,4.774066797642436,0.0067886171403409,0.0,75.60211644429647,24.39788355570353,Ag-0.382-Au-0.072-Zn-0.546
1711,vsp13_240823_Ag-0.2-Au-0.4-Zn-0.4_pp0_rep1,vsp,13,240823,Ag-0.2-Au-0.4-Zn-0.4,pp0,1,,CO2R,150.0,3.313642906976744,67.41593253677625,8.585461689587428,0.008439902390694,0.0,76.01082271063368,23.989177289366324,Ag-0.382-Au-0.072-Zn-0.546
1712,vsp13_240823_Ag-0.2-Au-0.4-Zn-0.4_pp0_rep1,vsp,13,240823,Ag-0.2-Au-0.4-Zn-0.4,pp0,1,,CO2R,100.0,3.0862239368770763,69.87654062650401,7.765225933202357,0.0077059978349815,0.0,77.64947255754134,22.350527442458656,Ag-0.382-Au-0.072-Zn-0.546
1713,vsp13_240823_Ag-0.2-Au-0.4-Zn-0.4_pp0_rep1,vsp,13,240823,Ag-0.2-Au-0.4-Zn-0.4,pp0,1,,CO2R,50.0,2.7612526079734216,79.88114419636318,3.7721021611001966,0.0088068546685503,0.0,83.66205321213192,16.337946787868077,Ag-0.382-Au-0.072-Zn-0.546
1714,vsp13_240823_Ag-0.2-Au-0.4-Zn-0.4_pp0_rep1,vsp,13,240823,Ag-0.2-Au-0.4-Zn-0.4,pp0,1,,HER,50.0,2.943751181818181,,,,,,,Ag-0.382-Au-0.072-Zn-0.546
1715,vsp13_240823_Ag-0.2-Au-0.4-Zn-0.4_pp0_rep1,vsp,13,240823,Ag-0.2-Au-0.4-Zn-0.4,pp0,1,,CO2R,200.0,3.483938425249169,73.5495616145975,7.477897838899803,0.0074307836265893,0.0,81.036125964473,18.963874035527,Ag-0.382-Au-0.072-Zn-0.546
1716,vsp13_240823_Ag-0.25-Au-0.25-Zn-0.5_pp0_rep1,vsp,13,240823,Ag-0.25-Au-0.25-Zn-0.5,pp0,1,,CO2R,300.0,3.6993403820598,68.15354998012096,6.809921414538311,0.0040364750564189,0.0,74.96750786971569,25.03249213028431,Ag-0.248-Au-0.225-Zn-0.527
1717,vsp13_240823_Ag-0.25-Au-0.25-Zn-0.5_pp0_rep1,vsp,13,240823,Ag-0.25-Au-0.25-Zn-0.5,pp0,1,,CO2R,100.0,3.188772757475084,63.43698340622319,14.830550098231829,0.0077059978349815,0.0,78.27523950229,21.72476049771,Ag-0.248-Au-0.225-Zn-0.527
1718,vsp13_240823_Ag-0.25-Au-0.25-Zn-0.5_pp0_rep1,vsp,13,240823,Ag-0.25-Au-0.25-Zn-0.5,pp0,1,,CO2R,50.0,2.86518722923588,53.28422858816883,6.792730844793714,0.0220171366713758,0.0,60.09897656963392,39.90102343036608,Ag-0.248-Au-0.225-Zn-0.527
1719,vsp13_240823_Ag-0.25-Au-0.25-Zn-0.5_pp0_rep1,vsp,13,240823,Ag-0.25-Au-0.25-Zn-0.5,pp0,1,,CO2R,150.0,3.3654298039867108,68.98993492226245,13.722986247544204,0.0058712364457002,0.0,82.71879240625235,17.281207593747652,Ag-0.248-Au-0.225-Zn-0.527
1720,vsp13_240823_Ag-0.25-Au-0.25-Zn-0.5_pp0_rep1,vsp,13,240823,Ag-0.25-Au-0.25-Zn-0.5,pp0,1,,CO2R,200.0,3.500740601328904,69.8059176798008,11.393664047151278,0.0046786415426673,0.0,81.20426036849474,18.795739631505256,Ag-0.248-Au-0.225-Zn-0.527
1721,vsp13_240823_Ag-0.25-Au-0.25-Zn-0.5_pp0_rep1,vsp,13,240823,Ag-0.25-Au-0.25-Zn-0.5,pp0,1,,HER,50.0,2.9907163884297523,,,,,,,Ag-0.248-Au-0.225-Zn-0.527
1722,vsp13_240823_Ag-0.25-Au-0.25-Zn-0.5_pp0_rep2,vsp,13,240823,Ag-0.25-Au-0.25-Zn-0.5,pp0,2,,CO2R,300.0,3.731264222591362,69.09937433300551,7.87819253438114,0.0051373318899877,0.0,76.98336325386283,23.016636746137166,Ag-0.085-Au-0.132-Zn-0.783
1723,vsp13_240823_Ag-0.25-Au-0.25-Zn-0.5_pp0_rep2,vsp,13,240823,Ag-0.25-Au-0.25-Zn-0.5,pp0,2,,CO2R,200.0,3.5423757342192688,66.49448617882777,10.75270137524558,0.0077059978349815,0.0,77.25588213378762,22.744117866212378,Ag-0.085-Au-0.132-Zn-0.783
1724,vsp13_240823_Ag-0.25-Au-0.25-Zn-0.5_pp0_rep2,vsp,13,240823,Ag-0.25-Au-0.25-Zn-0.5,pp0,2,,CO2R,50.0,2.95837234551495,62.90527108748875,14.160117878192535,0.0187145661706695,0.0,77.08410353185195,22.91589646814805,Ag-0.085-Au-0.132-Zn-0.783
1725,vsp13_240823_Ag-0.25-Au-0.25-Zn-0.5_pp0_rep2,vsp,13,240823,Ag-0.25-Au-0.25-Zn-0.5,pp0,2,,HER,50.0,3.0813508595041323,,,,,,,Ag-0.085-Au-0.132-Zn-0.783
1726,vsp13_240823_Ag-0.25-Au-0.25-Zn-0.5_pp0_rep2,vsp,13,240823,Ag-0.25-Au-0.25-Zn-0.5,pp0,2,,CO2R,100.0,3.246821611295681,66.5381154659022,16.097740667976424,0.0099077115021191,0.0,82.64576384538074,17.354236154619258,Ag-0.085-Au-0.132-Zn-0.783
1727,vsp13_240823_Ag-0.25-Au-0.25-Zn-0.5_pp0_rep2,vsp,13,240823,Ag-0.25-Au-0.25-Zn-0.5,pp0,2,,CO2R,150.0,3.414518634551495,67.75743371905669,13.172888015717092,0.0088068546685503,0.0,80.94011717132163,19.05988282867837,Ag-0.085-Au-0.132-Zn-0.783
1728,vsp13_240823_Ag-0.25-Au-0.25-Zn-0.5_pp0_rep3,vsp,13,240823,Ag-0.25-Au-0.25-Zn-0.5,pp0,3,,CO2R,150.0,3.2484529667774087,68.20272447634393,11.208251473477407,0.008439902390694,0.0,79.42073396138441,20.579266038615582,Ag-0.058-Au-0.133-Zn-0.809
1729,vsp13_240823_Ag-0.25-Au-0.25-Zn-0.5_pp0_rep3,vsp,13,240823,Ag-0.25-Au-0.25-Zn-0.5,pp0,3,,CO2R,300.0,3.5874338239202657,70.5645650672749,7.666994106090373,0.0060547125846283,0.0,78.23843770418264,21.76156229581736,Ag-0.058-Au-0.133-Zn-0.809
1730,vsp13_240823_Ag-0.25-Au-0.25-Zn-0.5_pp0_rep3,vsp,13,240823,Ag-0.25-Au-0.25-Zn-0.5,pp0,3,,CO2R,200.0,3.390036411960133,70.37215677247903,10.520628683693516,0.0077059978349815,0.0,80.90172718135663,19.09827281864337,Ag-0.058-Au-0.133-Zn-0.809
1731,vsp13_240823_Ag-0.25-Au-0.25-Zn-0.5_pp0_rep3,vsp,13,240823,Ag-0.25-Au-0.25-Zn-0.5,pp0,3,,CO2R,100.0,3.037736023255814,71.98016279897047,8.870333988212181,0.0055042841678439,0.0,80.85600107135049,19.14399892864951,Ag-0.058-Au-0.133-Zn-0.809
1732,vsp13_240823_Ag-0.25-Au-0.25-Zn-0.5_pp0_rep3,vsp,13,240823,Ag-0.25-Au-0.25-Zn-0.5,pp0,3,,CO2R,50.0,2.7373679933554818,69.85080248592773,3.580550098231828,0.0121094251692567,0.0,73.44346200932881,26.55653799067119,Ag-0.058-Au-0.133-Zn-0.809
1733,vsp13_240823_Ag-0.25-Au-0.25-Zn-0.5_pp0_rep3,vsp,13,240823,Ag-0.25-Au-0.25-Zn-0.5,pp0,3,,HER,50.0,2.926542198347108,,,,,,,Ag-0.058-Au-0.133-Zn-0.809
1734,vsp13_240823_Ag-0.25-Au-0.5-Zn-0.25_pp0_rep1,vsp,13,240823,Ag-0.25-Au-0.5-Zn-0.25,pp0,1,,HER,50.0,2.989406520661157,,,,,,,Ag-0.226-Au-0.348-Zn-0.425
1735,vsp13_240823_Ag-0.25-Au-0.5-Zn-0.25_pp0_rep1,vsp,13,240823,Ag-0.25-Au-0.5-Zn-0.25,pp0,1,,CO2R,300.0,3.679682857142857,74.50019879051665,4.535854616895874,0.0040364750564189,0.0,79.04074893705514,20.95925106294486,Ag-0.226-Au-0.348-Zn-0.425
1736,vsp13_240823_Ag-0.25-Au-0.5-Zn-0.25_pp0_rep1,vsp,13,240823,Ag-0.25-Au-0.5-Zn-0.25,pp0,1,,CO2R,50.0,2.8284920564784053,78.52518361966143,6.542239685658153,0.0110085683356879,0.0,85.07843187365526,14.921568126344738,Ag-0.226-Au-0.348-Zn-0.425
1737,vsp13_240823_Ag-0.25-Au-0.5-Zn-0.25_pp0_rep1,vsp,13,240823,Ag-0.25-Au-0.5-Zn-0.25,pp0,1,,CO2R,100.0,3.1541134717607973,62.34907614723053,9.761787819253438,0.0099077115021191,0.0,72.12077167798608,27.879228322013915,Ag-0.226-Au-0.348-Zn-0.425
1738,vsp13_240823_Ag-0.25-Au-0.5-Zn-0.25_pp0_rep1,vsp,13,240823,Ag-0.25-Au-0.5-Zn-0.25,pp0,1,,CO2R,150.0,3.3105683189368773,69.70014019962753,9.022593320235757,0.0044034273342751,0.0,78.72713694719756,21.272863052802435,Ag-0.226-Au-0.348-Zn-0.425
1739,vsp13_240823_Ag-0.25-Au-0.5-Zn-0.25_pp0_rep1,vsp,13,240823,Ag-0.25-Au-0.5-Zn-0.25,pp0,1,,CO2R,200.0,3.45347815282392,74.79848919207349,7.768909626719058,0.0035777847090985,0.0,82.57097660350163,17.429023396498366,Ag-0.226-Au-0.348-Zn-0.425
1740,vsp13_240823_Ag-0.25-Au-0.5-Zn-0.25_pp0_rep2,vsp,13,240823,Ag-0.25-Au-0.5-Zn-0.25,pp0,2,,CO2R,150.0,3.310484893687707,68.39900395488502,10.682711198428292,0.0044034273342751,0.0,79.0861185806476,20.913881419352407,Ag-0.14-Au-0.279-Zn-0.581
1741,vsp13_240823_Ag-0.25-Au-0.5-Zn-0.25_pp0_rep2,vsp,13,240823,Ag-0.25-Au-0.5-Zn-0.25,pp0,2,,CO2R,200.0,3.442168970099667,71.14430098976753,8.866650294695482,0.0030273562923141,0.0,80.01397864075531,19.98602135924469,Ag-0.14-Au-0.279-Zn-0.581
1742,vsp13_240823_Ag-0.25-Au-0.5-Zn-0.25_pp0_rep2,vsp,13,240823,Ag-0.25-Au-0.5-Zn-0.25,pp0,2,,CO2R,300.0,3.65003381063123,74.5378643620917,5.663064833005894,0.0031190943617782,0.0,80.20404828945937,19.795951710540635,Ag-0.14-Au-0.279-Zn-0.581
1743,vsp13_240823_Ag-0.25-Au-0.5-Zn-0.25_pp0_rep2,vsp,13,240823,Ag-0.25-Au-0.5-Zn-0.25,pp0,2,,CO2R,50.0,2.8254230564784053,73.4666973571324,5.967583497053045,0.0099077115021191,0.0,79.44418856568757,20.55581143431243,Ag-0.14-Au-0.279-Zn-0.581
1744,vsp13_240823_Ag-0.25-Au-0.5-Zn-0.25_pp0_rep2,vsp,13,240823,Ag-0.25-Au-0.5-Zn-0.25,pp0,2,,HER,50.0,2.942513049586777,,,,,,,Ag-0.14-Au-0.279-Zn-0.581
1745,vsp13_240823_Ag-0.25-Au-0.5-Zn-0.25_pp0_rep2,vsp,13,240823,Ag-0.25-Au-0.5-Zn-0.25,pp0,2,,CO2R,100.0,3.1915017674418604,68.43897131138965,11.353143418467583,0.0055042841678439,0.0,79.79761901402507,20.202380985974926,Ag-0.14-Au-0.279-Zn-0.581
1746,vsp13_240823_Ag-0.25-Au-0.5-Zn-0.25_pp0_rep3,vsp,13,240823,Ag-0.25-Au-0.5-Zn-0.25,pp0,3,,CO2R,200.0,3.4388023089701,69.82726150369332,11.113703339882122,0.0038529989174907,0.0,80.94481784249294,19.055182157507065,Ag-0.172-Au-0.21-Zn-0.618
1747,vsp13_240823_Ag-0.25-Au-0.5-Zn-0.25_pp0_rep3,vsp,13,240823,Ag-0.25-Au-0.5-Zn-0.25,pp0,3,,CO2R,300.0,3.6105049036544856,71.36223817196426,7.725933202357565,0.0036695227785626,0.0,79.09233518804004,20.90766481195996,Ag-0.172-Au-0.21-Zn-0.618
1748,vsp13_240823_Ag-0.25-Au-0.5-Zn-0.25_pp0_rep3,vsp,13,240823,Ag-0.25-Au-0.5-Zn-0.25,pp0,3,,CO2R,100.0,3.1526905016611297,64.4514428006445,16.480844793713164,0.0055042841678439,0.0,80.9377918785255,19.06220812147449,Ag-0.172-Au-0.21-Zn-0.618
1749,vsp13_240823_Ag-0.25-Au-0.5-Zn-0.25_pp0_rep3,vsp,13,240823,Ag-0.25-Au-0.5-Zn-0.25,pp0,3,,HER,50.0,2.9692941652892566,,,,,,,Ag-0.172-Au-0.21-Zn-0.618
1750,vsp13_240823_Ag-0.25-Au-0.5-Zn-0.25_pp0_rep3,vsp,13,240823,Ag-0.25-Au-0.5-Zn-0.25,pp0,3,,CO2R,150.0,3.321239588039867,65.38115465902196,13.963654223968566,0.0062381887235565,0.0,79.35104707171408,20.64895292828592,Ag-0.172-Au-0.21-Zn-0.618
1751,vsp13_240823_Ag-0.25-Au-0.5-Zn-0.25_pp0_rep3,vsp,13,240823,Ag-0.25-Au-0.5-Zn-0.25,pp0,3,,CO2R,50.0,2.840575312292359,69.87591286697776,9.577603143418468,0.0099077115021191,0.0,79.46342372189835,20.53657627810165,Ag-0.172-Au-0.21-Zn-0.618
1752,vsp13_240823_Ag-0.25-Au-0.625-Zn-0.125_pp0_rep1,vsp,13,240823,Ag-0.25-Au-0.625-Zn-0.125,pp0,1,,CO2R,300.0,3.8526460498338873,79.13473811965096,1.3605108055009822,0.0099077115021191,0.0,80.50630998217991,19.49369001782009,Ag-0.254-Au-0.43-Zn-0.315
1753,vsp13_240823_Ag-0.25-Au-0.625-Zn-0.125_pp0_rep1,vsp,13,240823,Ag-0.25-Au-0.625-Zn-0.125,pp0,1,,CO2R,200.0,3.6316027840531566,79.31804390131622,4.589882121807466,0.0071555694181971,0.0,83.91607017442118,16.08392982557882,Ag-0.254-Au-0.43-Zn-0.315
1754,vsp13_240823_Ag-0.25-Au-0.625-Zn-0.125_pp0_rep1,vsp,13,240823,Ag-0.25-Au-0.625-Zn-0.125,pp0,1,,CO2R,150.0,3.4694396478405314,77.8798468266756,4.248526522593321,0.0077059978349815,0.0,82.13739745627629,17.86260254372371,Ag-0.254-Au-0.43-Zn-0.315
1755,vsp13_240823_Ag-0.25-Au-0.625-Zn-0.125_pp0_rep1,vsp,13,240823,Ag-0.25-Au-0.625-Zn-0.125,pp0,1,,CO2R,50.0,2.9342446112956813,80.9822344054071,3.197445972495088,0.0099077115021191,0.0,84.18958808940431,15.81041191059569,Ag-0.254-Au-0.43-Zn-0.315
1756,vsp13_240823_Ag-0.25-Au-0.625-Zn-0.125_pp0_rep1,vsp,13,240823,Ag-0.25-Au-0.625-Zn-0.125,pp0,1,,HER,50.0,2.9987271404958675,,,,,,,Ag-0.254-Au-0.43-Zn-0.315
1757,vsp13_240823_Ag-0.25-Au-0.625-Zn-0.125_pp0_rep1,vsp,13,240823,Ag-0.25-Au-0.625-Zn-0.125,pp0,1,,CO2R,100.0,3.2368193122923583,76.70279771495532,4.037328094302555,0.0060547125846283,0.0,80.7461805218425,19.253819478157496,Ag-0.254-Au-0.43-Zn-0.315
1758,vsp13_240823_Ag-0.286-Au-0.571-Zn-0.143_pp0_rep1,vsp,13,240823,Ag-0.286-Au-0.571-Zn-0.143,pp0,1,,CO2R,100.0,3.041229830564784,71.70520412647261,7.831532416502947,0.0044034273342751,0.0,79.54113997030984,20.45886002969016,Ag-0.299-Au-0.35-Zn-0.352
1759,vsp13_240823_Ag-0.286-Au-0.571-Zn-0.143_pp0_rep1,vsp,13,240823,Ag-0.286-Au-0.571-Zn-0.143,pp0,1,,HER,50.0,2.85336811570248,,,,,,,Ag-0.299-Au-0.35-Zn-0.352
1760,vsp13_240823_Ag-0.286-Au-0.571-Zn-0.143_pp0_rep1,vsp,13,240823,Ag-0.286-Au-0.571-Zn-0.143,pp0,1,,CO2R,300.0,3.5115196378737545,73.12163887086986,7.2814341846758355,0.0027521420839219,0.0,80.40582519762961,19.59417480237039,Ag-0.299-Au-0.35-Zn-0.352
1761,vsp13_240823_Ag-0.286-Au-0.571-Zn-0.143_pp0_rep1,vsp,13,240823,Ag-0.286-Au-0.571-Zn-0.143,pp0,1,,CO2R,200.0,3.31948746511628,68.45529305907218,9.820726915520629,0.0033025705007063,0.0,78.2793225450935,21.720677454906493,Ag-0.299-Au-0.35-Zn-0.352
1762,vsp13_240823_Ag-0.286-Au-0.571-Zn-0.143_pp0_rep1,vsp,13,240823,Ag-0.286-Au-0.571-Zn-0.143,pp0,1,,CO2R,50.0,2.708987069767442,79.81209064847559,3.0353634577603144,0.0088068546685503,0.0,82.85626096090445,17.14373903909555,Ag-0.299-Au-0.35-Zn-0.352
1763,vsp13_240823_Ag-0.286-Au-0.571-Zn-0.143_pp0_rep1,vsp,13,240823,Ag-0.286-Au-0.571-Zn-0.143,pp0,1,,CO2R,150.0,3.183558607973422,70.14752348866895,10.486247544204325,0.0036695227785626,0.0,80.63744055565184,19.362559444348165,Ag-0.299-Au-0.35-Zn-0.352
1764,vsp13_240823_Ag-0.333-Au-0.333-Zn-0.333_pp0_rep1,vsp,13,240823,Ag-0.333-Au-0.333-Zn-0.333,pp0,1,,CO2R,300.0,3.67388361461794,75.0555567180732,5.353634577603144,0.0047703796121314,0.0014049284891399,80.41602565836381,19.5839743416362,Ag-0.409-Au-0.22-Zn-0.371
1765,vsp13_240823_Ag-0.333-Au-0.333-Zn-0.333_pp0_rep1,vsp,13,240823,Ag-0.333-Au-0.333-Zn-0.333,pp0,1,,HER,50.0,2.874986239669422,,,,,,,Ag-0.409-Au-0.22-Zn-0.371
1766,vsp13_240823_Ag-0.333-Au-0.333-Zn-0.333_pp0_rep1,vsp,13,240823,Ag-0.333-Au-0.333-Zn-0.333,pp0,1,,CO2R,150.0,3.333842448504984,71.34947372826382,8.963654223968566,0.0073390455571252,0.0,80.32046699778951,19.67953300221049,Ag-0.409-Au-0.22-Zn-0.371
1767,vsp13_240823_Ag-0.333-Au-0.333-Zn-0.333_pp0_rep1,vsp,13,240823,Ag-0.333-Au-0.333-Zn-0.333,pp0,1,,CO2R,100.0,3.1496908438538203,72.44721588650108,10.81532416502947,0.0060547125846283,0.0,83.26859476411518,16.73140523588482,Ag-0.409-Au-0.22-Zn-0.371
1768,vsp13_240823_Ag-0.333-Au-0.333-Zn-0.333_pp0_rep1,vsp,13,240823,Ag-0.333-Au-0.333-Zn-0.333,pp0,1,,CO2R,200.0,3.4736506578073088,73.67574127937392,7.779960707269156,0.0057794983762361,0.0035825676473067,81.46506405266663,18.534935947333366,Ag-0.409-Au-0.22-Zn-0.371
1769,vsp13_240823_Ag-0.333-Au-0.333-Zn-0.333_pp0_rep1,vsp,13,240823,Ag-0.333-Au-0.333-Zn-0.333,pp0,1,,CO2R,50.0,2.843284691029901,76.03925589570822,7.868369351669941,0.0099077115021191,0.0,83.91753295888029,16.082467041119713,Ag-0.409-Au-0.22-Zn-0.371
1770,vsp13_240823_Ag-0.4-Au-0.1-Zn-0.5_pp0_rep1,vsp,13,240823,Ag-0.4-Au-0.1-Zn-0.5,pp0,1,,CO2R,200.0,3.535558285714285,56.68794073950072,25.6421905697446,0.0071555694181971,0.0,82.33728687866352,17.66271312133648,Ag-0.159-Au-0.383-Zn-0.458
1771,vsp13_240823_Ag-0.4-Au-0.1-Zn-0.5_pp0_rep1,vsp,13,240823,Ag-0.4-Au-0.1-Zn-0.5,pp0,1,,CO2R,150.0,3.4128851461794016,50.648057084266256,32.90766208251473,0.0080729501128378,0.0,83.56379211689384,16.436207883106164,Ag-0.159-Au-0.383-Zn-0.458
1772,vsp13_240823_Ag-0.4-Au-0.1-Zn-0.5_pp0_rep1,vsp,13,240823,Ag-0.4-Au-0.1-Zn-0.5,pp0,1,,CO2R,50.0,2.977557176079734,38.44775994475716,40.19646365422397,0.0198154230042383,0.0455196830481328,78.7095587050335,21.2904412949665,Ag-0.159-Au-0.383-Zn-0.458
1773,vsp13_240823_Ag-0.4-Au-0.1-Zn-0.5_pp0_rep1,vsp,13,240823,Ag-0.4-Au-0.1-Zn-0.5,pp0,1,,CO2R,100.0,3.247167342192691,37.24371717340811,39.31974459724951,0.0126598535860411,0.0,76.57612162424365,23.423878375756345,Ag-0.159-Au-0.383-Zn-0.458
1774,vsp13_240823_Ag-0.4-Au-0.1-Zn-0.5_pp0_rep1,vsp,13,240823,Ag-0.4-Au-0.1-Zn-0.5,pp0,1,,HER,50.0,3.0701834049586783,,,,,,,Ag-0.159-Au-0.383-Zn-0.458
1775,vsp13_240823_Ag-0.4-Au-0.1-Zn-0.5_pp0_rep1,vsp,13,240823,Ag-0.4-Au-0.1-Zn-0.5,pp0,1,,CO2R,300.0,3.72057977076412,66.08738412605412,16.986738703339885,0.0051373318899877,0.0,83.07926016128398,16.920739838716017,Ag-0.159-Au-0.383-Zn-0.458
1776,vsp13_240823_Ag-0.4-Au-0.2-Zn-0.4_pp0_rep1,vsp,13,240823,Ag-0.4-Au-0.2-Zn-0.4,pp0,1,,CO2R,150.0,3.2964625249169432,63.4062231894369,16.114931237721024,0.0080729501128378,0.0,79.53054548644316,20.46945451355684,Ag-0.393-Au-0.059-Zn-0.548
1777,vsp13_240823_Ag-0.4-Au-0.2-Zn-0.4_pp0_rep1,vsp,13,240823,Ag-0.4-Au-0.2-Zn-0.4,pp0,1,,CO2R,50.0,2.796029581395349,64.91661260959636,8.649312377210217,0.0121094251692567,0.0,73.57803441197584,26.421965588024165,Ag-0.393-Au-0.059-Zn-0.548
1778,vsp13_240823_Ag-0.4-Au-0.2-Zn-0.4_pp0_rep1,vsp,13,240823,Ag-0.4-Au-0.2-Zn-0.4,pp0,1,,CO2R,200.0,3.4382507973421923,67.99985352277722,13.548624754420434,0.0068803552098049,0.0,81.55634721428675,18.44365278571325,Ag-0.393-Au-0.059-Zn-0.548
1779,vsp13_240823_Ag-0.4-Au-0.2-Zn-0.4_pp0_rep1,vsp,13,240823,Ag-0.4-Au-0.2-Zn-0.4,pp0,1,,HER,50.0,2.944682925619834,,,,,,,Ag-0.393-Au-0.059-Zn-0.548
1780,vsp13_240823_Ag-0.4-Au-0.2-Zn-0.4_pp0_rep1,vsp,13,240823,Ag-0.4-Au-0.2-Zn-0.4,pp0,1,,CO2R,300.0,3.647888697674418,69.64761765259789,8.111493123772103,0.0060547125846283,0.0,77.76598930718737,22.23401069281263,Ag-0.393-Au-0.059-Zn-0.548
1781,vsp13_240823_Ag-0.4-Au-0.2-Zn-0.4_pp0_rep1,vsp,13,240823,Ag-0.4-Au-0.2-Zn-0.4,pp0,1,,CO2R,100.0,3.1039300598006645,64.41817154575321,16.30402750491159,0.0093572830853347,0.0,80.73155633375013,19.268443666249865,Ag-0.393-Au-0.059-Zn-0.548
1782,vsp13_240823_Ag-0.417-Au-0.083-Zn-0.5_pp0_rep1,vsp,13,240823,Ag-0.417-Au-0.083-Zn-0.5,pp0,1,,CO2R,300.0,3.815321524916943,58.20209671681768,19.911591355599214,0.0119259490303286,0.0,78.12643783967997,21.873562160320034,Ag-0.125-Au-0.359-Zn-0.516
1783,vsp13_240823_Ag-0.417-Au-0.083-Zn-0.5_pp0_rep1,vsp,13,240823,Ag-0.417-Au-0.083-Zn-0.5,pp0,1,,CO2R,50.0,3.0428566578073086,28.61955680177447,59.07170923379175,0.020916279837807,0.0084295709348394,87.72061188633887,12.279388113661128,Ag-0.125-Au-0.359-Zn-0.516
1784,vsp13_240823_Ag-0.417-Au-0.083-Zn-0.5_pp0_rep1,vsp,13,240823,Ag-0.417-Au-0.083-Zn-0.5,pp0,1,,CO2R,150.0,3.4814969435215946,51.4553558350248,39.78880157170924,0.0121094251692567,0.0,91.25758494107568,8.742415058924308,Ag-0.125-Au-0.359-Zn-0.516
1785,vsp13_240823_Ag-0.417-Au-0.083-Zn-0.5_pp0_rep1,vsp,13,240823,Ag-0.417-Au-0.083-Zn-0.5,pp0,1,,CO2R,200.0,3.619855501661129,51.976291615225264,30.692534381139488,0.0123846393776489,0.0,82.68244636309151,17.317553636908485,Ag-0.125-Au-0.359-Zn-0.516
1786,vsp13_240823_Ag-0.417-Au-0.083-Zn-0.5_pp0_rep1,vsp,13,240823,Ag-0.417-Au-0.083-Zn-0.5,pp0,1,,CO2R,100.0,3.308875777408638,37.99891188348783,49.449901768172886,0.0159624240867475,0.0,87.46675323950605,12.533246760493952,Ag-0.125-Au-0.359-Zn-0.516
1787,vsp13_240823_Ag-0.417-Au-0.083-Zn-0.5_pp0_rep1,vsp,13,240823,Ag-0.417-Au-0.083-Zn-0.5,pp0,1,,HER,50.0,3.087653123966942,,,,,,,Ag-0.125-Au-0.359-Zn-0.516
1788,vsp13_240823_Ag-0.417-Au-0.167-Zn-0.417_pp0_rep1,vsp,13,240823,Ag-0.417-Au-0.167-Zn-0.417,pp0,1,,HER,50.0,2.986291371900826,,,,,,,Ag-0.085-Au-0.431-Zn-0.485
1789,vsp13_240823_Ag-0.417-Au-0.167-Zn-0.417_pp0_rep1,vsp,13,240823,Ag-0.417-Au-0.167-Zn-0.417,pp0,1,,CO2R,50.0,2.8704560631229232,58.49965473226057,20.20137524557957,0.0099077115021191,0.0,78.71093768934224,21.289062310657755,Ag-0.085-Au-0.431-Zn-0.485
1790,vsp13_240823_Ag-0.417-Au-0.167-Zn-0.417_pp0_rep1,vsp,13,240823,Ag-0.417-Au-0.167-Zn-0.417,pp0,1,,CO2R,100.0,3.1765386013289043,53.01743078951223,28.172888015717096,0.0093572830853347,0.0,81.2011589611336,18.7988410388664,Ag-0.085-Au-0.431-Zn-0.485
1791,vsp13_240823_Ag-0.417-Au-0.167-Zn-0.417_pp0_rep1,vsp,13,240823,Ag-0.417-Au-0.167-Zn-0.417,pp0,1,,CO2R,150.0,3.3562957774086377,59.616648182636176,23.22200392927309,0.0073390455571252,0.0,82.84697973934567,17.15302026065433,Ag-0.085-Au-0.431-Zn-0.485
1792,vsp13_240823_Ag-0.417-Au-0.167-Zn-0.417_pp0_rep1,vsp,13,240823,Ag-0.417-Au-0.167-Zn-0.417,pp0,1,,CO2R,300.0,3.69820053,70.55200987674988,9.683202357563852,0.0062381887235565,0.0,80.24227424127004,19.75772575872996,Ag-0.085-Au-0.431-Zn-0.485
1793,vsp13_240823_Ag-0.417-Au-0.167-Zn-0.417_pp0_rep1,vsp,13,240823,Ag-0.417-Au-0.167-Zn-0.417,pp0,1,,CO2R,200.0,3.4882115016611293,57.83203247609282,17.07391944990177,0.0079812120433737,0.0,74.91492171991726,25.08507828008274,Ag-0.085-Au-0.431-Zn-0.485
1794,vsp13_240823_Ag-0.429-Au-0.286-Zn-0.286_pp0_rep1,vsp,13,240823,Ag-0.429-Au-0.286-Zn-0.286,pp0,1,,CO2R,300.0,3.646693624584718,73.86658017535416,7.261787819253438,0.0055042841678439,0.0037933069206777,81.13832464028232,18.86167535971768,Ag-0.387-Au-0.231-Zn-0.383
1795,vsp13_240823_Ag-0.429-Au-0.286-Zn-0.286_pp0_rep1,vsp,13,240823,Ag-0.429-Au-0.286-Zn-0.286,pp0,1,,HER,50.0,2.9093332561983467,,,,,,,Ag-0.387-Au-0.231-Zn-0.383
1796,vsp13_240823_Ag-0.429-Au-0.286-Zn-0.286_pp0_rep1,vsp,13,240823,Ag-0.429-Au-0.286-Zn-0.286,pp0,1,,CO2R,150.0,3.311852089700997,67.25522609805604,11.93516699410609,0.0088068546685503,0.0,79.20051805600306,20.799481943996938,Ag-0.387-Au-0.231-Zn-0.383
1797,vsp13_240823_Ag-0.429-Au-0.286-Zn-0.286_pp0_rep1,vsp,13,240823,Ag-0.429-Au-0.286-Zn-0.286,pp0,1,,CO2R,50.0,2.828994441860465,71.16784197200192,9.960707269155208,0.0132102820028255,0.0,81.14175952315996,18.85824047684004,Ag-0.387-Au-0.231-Zn-0.383
1798,vsp13_240823_Ag-0.429-Au-0.286-Zn-0.286_pp0_rep1,vsp,13,240823,Ag-0.429-Au-0.286-Zn-0.286,pp0,1,,CO2R,200.0,3.449572142857143,70.069262801063,9.868614931237722,0.0077059978349815,0.0099047458484363,79.95647705786342,20.043522942136576,Ag-0.387-Au-0.231-Zn-0.383
1799,vsp13_240823_Ag-0.429-Au-0.286-Zn-0.286_pp0_rep1,vsp,13,240823,Ag-0.429-Au-0.286-Zn-0.286,pp0,1,,CO2R,100.0,3.127211707641196,66.51237732532591,13.261296660117878,0.0110085683356879,0.0,79.78616542659842,20.213834573401584,Ag-0.387-Au-0.231-Zn-0.383
1800,vsp13_240823_Ag-0.5-Au-0.083-Zn-0.417_pp0_rep1,vsp,13,240823,Ag-0.5-Au-0.083-Zn-0.417,pp0,1,,CO2R,150.0,3.393347358803987,33.36960388373894,46.81728880157171,0.0102746637799754,0.0,80.19716734909062,19.80283265090938,Ag-0.122-Au-0.42-Zn-0.459
1801,vsp13_240823_Ag-0.5-Au-0.083-Zn-0.417_pp0_rep1,vsp,13,240823,Ag-0.5-Au-0.083-Zn-0.417,pp0,1,,CO2R,100.0,3.228900441860465,28.875054928958548,58.7328094302554,0.0104581399189035,0.0,87.61832249913286,12.38167750086714,Ag-0.122-Au-0.42-Zn-0.459
1802,vsp13_240823_Ag-0.5-Au-0.083-Zn-0.417_pp0_rep1,vsp,13,240823,Ag-0.5-Au-0.083-Zn-0.417,pp0,1,,CO2R,50.0,2.967650611295681,23.28862290485258,65.18664047151277,0.0099077115021191,0.0,88.48517108786747,11.51482891213253,Ag-0.122-Au-0.42-Zn-0.459
1803,vsp13_240823_Ag-0.5-Au-0.083-Zn-0.417_pp0_rep1,vsp,13,240823,Ag-0.5-Au-0.083-Zn-0.417,pp0,1,,CO2R,300.0,3.713568398671096,55.62346983615477,26.39980353634577,0.0100911876410472,0.0,82.03402361472779,17.965976385272214,Ag-0.122-Au-0.42-Zn-0.459
1804,vsp13_240823_Ag-0.5-Au-0.083-Zn-0.417_pp0_rep1,vsp,13,240823,Ag-0.5-Au-0.083-Zn-0.417,pp0,1,,HER,50.0,2.988933694214876,,,,,,,Ag-0.122-Au-0.42-Zn-0.459
1805,vsp13_240823_Ag-0.5-Au-0.083-Zn-0.417_pp0_rep1,vsp,13,240823,Ag-0.5-Au-0.083-Zn-0.417,pp0,1,,CO2R,200.0,3.518890521594685,45.6547531858796,38.86296660117878,0.0088068546685503,0.0,84.52751522360623,15.47248477639377,Ag-0.122-Au-0.42-Zn-0.459
1806,vsp13_240823_Ag-0.5-Au-0.25-Zn-0.25_pp0_rep1,vsp,13,240823,Ag-0.5-Au-0.25-Zn-0.25,pp0,1,,CO2R,50.0,2.958891647840532,60.19334993408525,15.81041257367387,0.0198154230042383,0.0,76.02357793076335,23.976422069236648,Ag-0.237-Au-0.335-Zn-0.427
1807,vsp13_240823_Ag-0.5-Au-0.25-Zn-0.25_pp0_rep1,vsp,13,240823,Ag-0.5-Au-0.25-Zn-0.25,pp0,1,,CO2R,100.0,3.233360033222591,65.73646655087991,16.466110019646365,0.0077059978349815,0.0,82.21028256836125,17.78971743163875,Ag-0.237-Au-0.335-Zn-0.427
1808,vsp13_240823_Ag-0.5-Au-0.25-Zn-0.25_pp0_rep1,vsp,13,240823,Ag-0.5-Au-0.25-Zn-0.25,pp0,1,,CO2R,150.0,3.389195704318937,69.19876959132856,13.580550098231829,0.006972093279269,0.0,82.78760989201204,17.212390107987957,Ag-0.237-Au-0.335-Zn-0.427
1809,vsp13_240823_Ag-0.5-Au-0.25-Zn-0.25_pp0_rep1,vsp,13,240823,Ag-0.5-Au-0.25-Zn-0.25,pp0,1,,CO2R,200.0,3.5168642923588043,72.37094310406161,10.601669941060903,0.0052290699594517,0.0,82.97784211508197,17.02215788491803,Ag-0.237-Au-0.335-Zn-0.427
1810,vsp13_240823_Ag-0.5-Au-0.25-Zn-0.25_pp0_rep1,vsp,13,240823,Ag-0.5-Au-0.25-Zn-0.25,pp0,1,,CO2R,300.0,3.7125338073089695,71.3614011592626,3.845776031434184,0.0075225216960534,0.0,75.21552353062559,24.78447646937441,Ag-0.237-Au-0.335-Zn-0.427
1811,vsp13_240823_Ag-0.5-Au-0.25-Zn-0.25_pp0_rep1,vsp,13,240823,Ag-0.5-Au-0.25-Zn-0.25,pp0,1,,HER,50.0,2.9392431818181817,,,,,,,Ag-0.237-Au-0.335-Zn-0.427
1812,vsp13_240823_Ag-0.5-Au-0.25-Zn-0.25_pp0_rep2,vsp,13,240823,Ag-0.5-Au-0.25-Zn-0.25,pp0,2,,CO2R,150.0,3.418551983388704,62.63868254200758,17.504911591355597,0.006972093279269,0.0,80.15056622664244,19.84943377335756,Ag-0.132-Au-0.146-Zn-0.722
1813,vsp13_240823_Ag-0.5-Au-0.25-Zn-0.25_pp0_rep2,vsp,13,240823,Ag-0.5-Au-0.25-Zn-0.25,pp0,2,,HER,50.0,2.9738943884297524,,,,,,,Ag-0.132-Au-0.146-Zn-0.722
1814,vsp13_240823_Ag-0.5-Au-0.25-Zn-0.25_pp0_rep2,vsp,13,240823,Ag-0.5-Au-0.25-Zn-0.25,pp0,2,,CO2R,50.0,2.9391982990033223,60.455753416058094,14.11591355599214,0.0187145661706695,0.0,74.59038153822091,25.40961846177909,Ag-0.132-Au-0.146-Zn-0.722
1815,vsp13_240823_Ag-0.5-Au-0.25-Zn-0.25_pp0_rep2,vsp,13,240823,Ag-0.5-Au-0.25-Zn-0.25,pp0,2,,CO2R,300.0,3.732634242524917,70.35803218313839,9.214145383104126,0.0047703796121314,0.0,79.57760700044084,20.422392999559165,Ag-0.132-Au-0.146-Zn-0.722
1816,vsp13_240823_Ag-0.5-Au-0.25-Zn-0.25_pp0_rep2,vsp,13,240823,Ag-0.5-Au-0.25-Zn-0.25,pp0,2,,CO2R,200.0,3.548130053156146,67.89376216284083,14.263261296660117,0.0055042841678439,0.0,82.16252774366879,17.83747225633121,Ag-0.132-Au-0.146-Zn-0.722
1817,vsp13_240823_Ag-0.5-Au-0.25-Zn-0.25_pp0_rep2,vsp,13,240823,Ag-0.5-Au-0.25-Zn-0.25,pp0,2,,CO2R,100.0,3.250039857142857,60.87007470338363,21.18860510805501,0.0071555694181971,0.0,82.06583538085684,17.93416461914316,Ag-0.132-Au-0.146-Zn-0.722
1818,vsp13_240823_Ag-0.5-Au-0.25-Zn-0.25_pp0_rep3,vsp,13,240823,Ag-0.5-Au-0.25-Zn-0.25,pp0,3,,CO2R,150.0,3.4077395448504983,59.7873987737764,23.01571709233792,0.006972093279269,0.0,82.81008795939358,17.189912040606416,Ag-0.108-Au-0.148-Zn-0.744
1819,vsp13_240823_Ag-0.5-Au-0.25-Zn-0.25_pp0_rep3,vsp,13,240823,Ag-0.5-Au-0.25-Zn-0.25,pp0,3,,CO2R,100.0,3.2340635514950167,50.21197346669736,28.02554027504912,0.0099077115021191,0.0,78.24742145324859,21.75257854675141,Ag-0.108-Au-0.148-Zn-0.744
1820,vsp13_240823_Ag-0.5-Au-0.25-Zn-0.25_pp0_rep3,vsp,13,240823,Ag-0.5-Au-0.25-Zn-0.25,pp0,3,,CO2R,50.0,2.941782657807309,55.39726715352906,28.57072691552063,0.0099077115021191,0.0,83.9779017805518,16.022098219448196,Ag-0.108-Au-0.148-Zn-0.744
1821,vsp13_240823_Ag-0.5-Au-0.25-Zn-0.25_pp0_rep3,vsp,13,240823,Ag-0.5-Au-0.25-Zn-0.25,pp0,3,,CO2R,300.0,3.73093523255814,67.5425307079035,11.473477406679764,0.0056877603067721,0.0,79.02235492947622,20.97764507052377,Ag-0.108-Au-0.148-Zn-0.744
1822,vsp13_240823_Ag-0.5-Au-0.25-Zn-0.25_pp0_rep3,vsp,13,240823,Ag-0.5-Au-0.25-Zn-0.25,pp0,3,,CO2R,200.0,3.5387399235880403,66.97597773546214,17.991159135559922,0.0057794983762361,0.0,84.9729163693983,15.027083630601696,Ag-0.108-Au-0.148-Zn-0.744
1823,vsp13_240823_Ag-0.5-Au-0.25-Zn-0.25_pp0_rep3,vsp,13,240823,Ag-0.5-Au-0.25-Zn-0.25,pp0,3,,HER,50.0,3.0043442727272724,,,,,,,Ag-0.108-Au-0.148-Zn-0.744
1824,vsp13_240823_Ag-0.5-Au-0.333-Zn-0.167_pp0_rep1,vsp,13,240823,Ag-0.5-Au-0.333-Zn-0.167,pp0,1,,CO2R,300.0,3.627563870431894,73.3248237041997,8.668958742632613,0.0040364750564189,0.027958076933884,82.02643605340882,17.973563946591185,Ag-0.454-Au-0.383-Zn-0.162
