Repository: FAIR-Chem/fairchem

## File overview
|Name | Description |
|---   |---    |
|`ExpDataDump_YYMMDD.csv`  | Raw experimental testing data for all samples. |
|`ExpDataDump_YYMMDD_clean.csv` | Experimental testing data excluding problematic samples (missing XRF, missing computational) directly used for downstream predictions. |
|`XRDDataDump-YYMMDD.csv` | XRD information for experimental samples. |
|`XRFDataDump-YYMMDD.csv` | XRF information for experimental samples. |

File: src/fairchem/applications/ocx/data/experimental_data/ExpDataDump_241113.csv (part 10 of 24)
sample id,source,batch number,batch date,composition,post processing id,rep,total reps,reaction,current density,voltage,fe_h2,fe_co,fe_ch4,fe_c2h4,fe_gas_total,fe_liquid
uoft8_241025_Ag-0.333-Cd-0.667_pp0_rep2,uoft,8,241025,Ag-0.333-Cd-0.667,pp0,2,,HER,50.0,2.850474190082644,,,,,,
uoft8_241025_Ag-0.333-Cd-0.667_pp0_rep2,uoft,8,241025,Ag-0.333-Cd-0.667,pp0,2,,CO2R,200.0,3.5134660996677742,21.66147021281048,35.400294695481335,0.0396308460084766,0.0023181320070808,57.10915108664349,42.89084891335651
uoft8_241025_Ag-0.5-Cd-0.5_pp0,uoft,8,241025,Ag-0.5-Cd-0.5,pp0,std,3.0,CO2R,50.0,0.04005611009241744,3.0745768091007175,7.187131815256766,0.01621663379555937,0.0,10.260943763347367,10.260943763347369
uoft8_241025_Ag-0.5-Cd-0.5_pp0,uoft,8,241025,Ag-0.5-Cd-0.5,pp0,avg,3.0,CO2R,50.0,2.970831057585825,18.524765113310597,48.325147347740675,0.048437700677026935,0.0,66.90625881676264,33.093741183237356
uoft8_241025_Ag-0.5-Cd-0.5_pp0,uoft,8,241025,Ag-0.5-Cd-0.5,pp0,std,3.0,HER,50.0,0.059198589832841104,0.0,0.0,0.0,0.0,0.0,0.0
uoft8_241025_Ag-0.5-Cd-0.5_pp0,uoft,8,241025,Ag-0.5-Cd-0.5,pp0,avg,3.0,HER,50.0,2.8617186088154267,,,,,,
uoft8_241025_Ag-0.5-Cd-0.5_pp0,uoft,8,241025,Ag-0.5-Cd-0.5,pp0,std,3.0,CO2R,100.0,0.057892466195184754,1.9721952816598116,6.733884444771309,0.010501504886890028,0.0013548639693434503,8.712930857190928,8.712930857190925
uoft8_241025_Ag-0.5-Cd-0.5_pp0,uoft,8,241025,Ag-0.5-Cd-0.5,pp0,std,3.0,CO2R,150.0,0.050323739547874405,2.4847748144957507,5.879749963527558,0.0064643342014072906,0.00028098569782800017,8.125009247284284,8.125009247284279
uoft8_241025_Ag-0.5-Cd-0.5_pp0,uoft,8,241025,Ag-0.5-Cd-0.5,pp0,avg,3.0,CO2R,200.0,3.553479681063123,27.686183012827218,37.03217092337918,0.0552263178173678,0.0035123212228496997,64.78566028486716,35.21433971513284
uoft8_241025_Ag-0.5-Cd-0.5_pp0,uoft,8,241025,Ag-0.5-Cd-0.5,pp0,avg,3.0,CO2R,100.0,3.252176854928018,16.52493251585093,49.70776031434184,0.03908041759169217,0.0015454213380538667,66.27957968769138,33.72042031230862
uoft8_241025_Ag-0.5-Cd-0.5_pp0,uoft,8,241025,Ag-0.5-Cd-0.5,pp0,std,3.0,CO2R,300.0,0.03494424313419069,14.235154206764633,4.948067119213967,0.00784954867313745,0.000707131832426759,10.751932724102508,10.751932724102508
uoft8_241025_Ag-0.5-Cd-0.5_pp0,uoft,8,241025,Ag-0.5-Cd-0.5,pp0,avg,3.0,CO2R,150.0,3.3937483089700997,15.174900779119325,49.083169613621486,0.0335149747108721,0.0019668998847958,64.29838533430191,35.70161466569809
uoft8_241025_Ag-0.5-Cd-0.5_pp0,uoft,8,241025,Ag-0.5-Cd-0.5,pp0,std,3.0,CO2R,200.0,0.05189070133654564,20.8975725789776,20.134947791738814,0.038477203627233954,0.0029827859374472986,3.095860602664233,3.095860602664233
uoft8_241025_Ag-0.5-Cd-0.5_pp0,uoft,8,241025,Ag-0.5-Cd-0.5,pp0,avg,3.0,CO2R,300.0,3.7887470553709854,56.127979242085,11.113294040602488,0.05516515910439177,0.003044011726469733,67.30766571463029,32.69233428536972
uoft8_241025_Ag-0.5-Cd-0.5_pp0_rep1,uoft,8,241025,Ag-0.5-Cd-0.5,pp0,1,,CO2R,300.0,3.827452059800664,71.2588671033083,5.586935166994106,0.0478872722602425,0.0023883784315378,76.9025037032096,23.0974962967904
uoft8_241025_Ag-0.5-Cd-0.5_pp0_rep1,uoft,8,241025,Ag-0.5-Cd-0.5,pp0,1,,CO2R,50.0,3.008024707641196,19.30486095126494,51.01178781925344,0.0385299891749078,0.0,70.36209883284835,29.637901167151654
uoft8_241025_Ag-0.5-Cd-0.5_pp0_rep1,uoft,8,241025,Ag-0.5-Cd-0.5,pp0,1,,CO2R,150.0,3.442342524916944,16.59796187407144,48.988212180746565,0.0315578958956387,0.0016859141869678,65.62403124700398,34.375968752996016
uoft8_241025_Ag-0.5-Cd-0.5_pp0_rep1,uoft,8,241025,Ag-0.5-Cd-0.5,pp0,1,,CO2R,100.0,3.319006441860465,17.188055828747203,51.60117878192534,0.0335761334238482,0.0,68.82824794443252,31.17175205556748
uoft8_241025_Ag-0.5-Cd-0.5_pp0_rep1,uoft,8,241025,Ag-0.5-Cd-0.5,pp0,1,,CO2R,200.0,3.590127352159469,16.303856536022934,44.911591355599214,0.0316496339651028,0.0016859141869678,61.25323205823104,38.74676794176896
uoft8_241025_Ag-0.5-Cd-0.5_pp0_rep1,uoft,8,241025,Ag-0.5-Cd-0.5,pp0,1,,HER,50.0,2.8923152727272727,,,,,,
uoft8_241025_Ag-0.5-Cd-0.5_pp0_rep2,uoft,8,241025,Ag-0.5-Cd-0.5,pp0,2,,CO2R,50.0,2.9760452857142856,15.135282177907053,40.18172888015717,0.0396308460084766,0.0,55.36356197722776,44.63643802277224
uoft8_241025_Ag-0.5-Cd-0.5_pp0_rep2,uoft,8,241025,Ag-0.5-Cd-0.5,pp0,2,,CO2R,150.0,3.3970452292358804,12.30576073991923,43.25147347740669,0.0282553253949323,0.0019668998847958,55.59206982470901,44.407930175290986
uoft8_241025_Ag-0.5-Cd-0.5_pp0_rep2,uoft,8,241025,Ag-0.5-Cd-0.5,pp0,2,,HER,50.0,2.8993575619834706,,,,,,
uoft8_241025_Ag-0.5-Cd-0.5_pp0_rep2,uoft,8,241025,Ag-0.5-Cd-0.5,pp0,2,,CO2R,200.0,3.5762089335548173,51.80397162526941,14.149066797642435,0.0996275434379758,0.0069543960212425,66.07667339978889,33.92332660021111
uoft8_241025_Ag-0.5-Cd-0.5_pp0_rep2,uoft,8,241025,Ag-0.5-Cd-0.5,pp0,2,,CO2R,300.0,3.779270893687708,43.00089978865429,12.62033398821218,0.054125460983799,0.0029503498271937,55.68687729729802,44.31312270270198
uoft8_241025_Ag-0.5-Cd-0.5_pp0_rep2,uoft,8,241025,Ag-0.5-Cd-0.5,pp0,2,,CO2R,100.0,3.21738642524917,14.30663960325598,42.22986247544204,0.0324752765902794,0.0021073927337098,56.57652194835813,43.42347805164187
uoft8_241025_Ag-0.5-Cd-0.5_pp0_rep3,uoft,8,241025,Ag-0.5-Cd-0.5,pp0,3,,CO2R,50.0,2.9284231794019933,21.1341522107598,53.7819253438114,0.0671522668476964,0.0,74.99311564021183,25.00688435978817
uoft8_241025_Ag-0.5-Cd-0.5_pp0_rep3,uoft,8,241025,Ag-0.5-Cd-0.5,pp0,3,,HER,50.0,2.7934829917355377,,,,,,
uoft8_241025_Ag-0.5-Cd-0.5_pp0_rep3,uoft,8,241025,Ag-0.5-Cd-0.5,pp0,3,,CO2R,150.0,3.341857172757475,16.620979723367302,55.0098231827112,0.0407317028420453,0.0022478855826238,71.67905493119274,28.320945068807266
uoft8_241025_Ag-0.5-Cd-0.5_pp0_rep3,uoft,8,241025,Ag-0.5-Cd-0.5,pp0,3,,CO2R,100.0,3.220137697674419,18.080102115549604,55.29223968565815,0.0511898427609489,0.0025288712804518,73.4339691702835,26.566030829716496
uoft8_241025_Ag-0.5-Cd-0.5_pp0_rep3,uoft,8,241025,Ag-0.5-Cd-0.5,pp0,3,,CO2R,300.0,3.759518212624585,54.124170834292414,15.13261296660118,0.0634827440691338,0.0037933069206777,69.33361614338324,30.66638385661676
uoft8_241025_Ag-0.5-Cd-0.5_pp0_rep3,uoft,8,241025,Ag-0.5-Cd-0.5,pp0,3,,CO2R,200.0,3.4941027574750825,14.950720877189312,52.03585461689588,0.0344017760490248,0.0018966534603388,67.02707539658155,32.97292460341845
uoft8_241025_Ag-0.6-Cd-0.4_pp0,uoft,8,241025,Ag-0.6-Cd-0.4,pp0,avg,3.0,HER,50.0,2.8424148402203855,,,,,,
uoft8_241025_Ag-0.6-Cd-0.4_pp0,uoft,8,241025,Ag-0.6-Cd-0.4,pp0,std,3.0,HER,50.0,0.12697567892264794,0.0,0.0,0.0,0.0,0.0,0.0
uoft8_241025_Ag-0.6-Cd-0.4_pp0,uoft,8,241025,Ag-0.6-Cd-0.4,pp0,avg,3.0,CO2R,50.0,2.984905255813953,34.33593504781435,39.80844793713164,0.08953635579692858,0.004776756863075633,74.25616104414019,25.743838955859815
uoft8_241025_Ag-0.6-Cd-0.4_pp0,uoft,8,241025,Ag-0.6-Cd-0.4,pp0,std,3.0,CO2R,100.0,0.05722499451974769,15.242877683594838,17.80005583929916,0.022676938231628176,0.00210739273370985,4.017167394343669,4.017167394343671
uoft8_241025_Ag-0.6-Cd-0.4_pp0,uoft,8,241025,Ag-0.6-Cd-0.4,pp0,avg,3.0,CO2R,150.0,3.4136583355481727,26.16027398215768,40.769482645710546,0.0508840491960687,0.0034654902732117,66.99410182856148,33.005898171438524
uoft8_241025_Ag-0.6-Cd-0.4_pp0,uoft,8,241025,Ag-0.6-Cd-0.4,pp0,avg,3.0,CO2R,100.0,3.266311326688815,29.039109418485424,41.57170923379175,0.0625653633744931,0.004214785467419667,70.69012083825682,29.309879161743186
uoft8_241025_Ag-0.6-Cd-0.4_pp0,uoft,8,241025,Ag-0.6-Cd-0.4,pp0,avg,3.0,CO2R,200.0,3.575287227021041,52.88800770051686,19.333251473477407,0.0644918628332385,0.004004046194048667,72.30161806557307,27.698381934426923
uoft8_241025_Ag-0.6-Cd-0.4_pp0,uoft,8,241025,Ag-0.6-Cd-0.4,pp0,std,3.0,CO2R,200.0,0.07838081344807245,8.981039541473057,6.563482193076218,0.008439403799502343,0.0016726911264422159,4.237663167525471,4.237663167525471
uoft8_241025_Ag-0.6-Cd-0.4_pp0,uoft,8,241025,Ag-0.6-Cd-0.4,pp0,avg,3.0,CO2R,300.0,3.7396114119601336,68.68358827345206,7.001473477406679,0.043667321064895494,0.0023415474818998003,75.73832021985369,24.261679780146313
uoft8_241025_Ag-0.6-Cd-0.4_pp0,uoft,8,241025,Ag-0.6-Cd-0.4,pp0,std,3.0,CO2R,300.0,0.05878284081685932,7.434001900928731,4.546989756107852,0.005414877919884666,0.00032445433655886157,3.4653833946199306,3.4653833946199315
uoft8_241025_Ag-0.6-Cd-0.4_pp0,uoft,8,241025,Ag-0.6-Cd-0.4,pp0,std,3.0,CO2R,50.0,0.028012795360517838,18.613075288762445,18.749514141790083,0.03633383496537529,0.004325719834314137,3.253573983077353,3.253573983077356
uoft8_241025_Ag-0.6-Cd-0.4_pp0,uoft,8,241025,Ag-0.6-Cd-0.4,pp0,std,3.0,CO2R,150.0,0.050042742094472056,14.902458971569418,17.125743847559377,0.020200159072554232,0.0018282073389664804,4.37902327976067,4.3790232797606725
uoft8_241025_Ag-0.6-Cd-0.4_pp0_rep1,uoft,8,241025,Ag-0.6-Cd-0.4,pp0,1,,CO2R,100.0,3.302671372093024,26.23155956391638,40.96267190569745,0.0599966974294993,0.0042147854674197,67.26882306224334,32.73117693775666
uoft8_241025_Ag-0.6-Cd-0.4_pp0_rep1,uoft,8,241025,Ag-0.6-Cd-0.4,pp0,1,,HER,50.0,2.937184132231405,,,,,,
uoft8_241025_Ag-0.6-Cd-0.4_pp0_rep1,uoft,8,241025,Ag-0.6-Cd-0.4,pp0,1,,CO2R,50.0,3.0123379235880394,31.78848689028856,38.60510805500982,0.0902702603526411,0.0059006996543875,70.50558321537412,29.494416784625884
uoft8_241025_Ag-0.6-Cd-0.4_pp0_rep1,uoft,8,241025,Ag-0.6-Cd-0.4,pp0,1,,CO2R,150.0,3.464153166112957,23.437192659398605,39.214145383104125,0.049905509788452,0.0033718283739357,62.712524035699474,37.287475964300526
uoft8_241025_Ag-0.6-Cd-0.4_pp0_rep1,uoft,8,241025,Ag-0.6-Cd-0.4,pp0,1,,CO2R,200.0,3.66321523255814,62.83810081817992,11.8688605108055,0.0655009815973432,0.0033718283739357,74.78571995774963,25.214280042250365
uoft8_241025_Ag-0.6-Cd-0.4_pp0_rep1,uoft,8,241025,Ag-0.6-Cd-0.4,pp0,1,,CO2R,300.0,3.802442302325581,76.06771432756493,3.600196463654224,0.04715336770453,0.0019668998847958,79.72246825914459,20.27753174085541
uoft8_241025_Ag-0.6-Cd-0.4_pp0_rep2,uoft,8,241025,Ag-0.6-Cd-0.4,pp0,2,,HER,50.0,2.698144132231405,,,,,,
uoft8_241025_Ag-0.6-Cd-0.4_pp0_rep2,uoft,8,241025,Ag-0.6-Cd-0.4,pp0,2,,CO2R,300.0,3.685955647840532,68.78235577224885,5.2382121807465625,0.037429132341339,0.0025288712804518,74.06843461165155,25.93156538834845
uoft8_241025_Ag-0.6-Cd-0.4_pp0_rep2,uoft,8,241025,Ag-0.6-Cd-0.4,pp0,2,,CO2R,200.0,3.512747667774086,45.38199167172362,21.929027504911595,0.0723813368071482,0.0059006996543875,67.40857855974298,32.59142144025702
uoft8_241025_Ag-0.6-Cd-0.4_pp0_rep2,uoft,8,241025,Ag-0.6-Cd-0.4,pp0,2,,CO2R,150.0,3.3640802790697677,42.23649793885623,24.474459724950886,0.0715556941819716,0.0053387282587316,66.80531703278201,33.194682967217986
uoft8_241025_Ag-0.6-Cd-0.4_pp0_rep2,uoft,8,241025,Ag-0.6-Cd-0.4,pp0,2,,CO2R,50.0,2.9563463056478403,54.09152733892737,21.68958742632613,0.1254976790268425,0.0084295709348394,75.94272230783542,24.057277692164572
uoft8_241025_Ag-0.6-Cd-0.4_pp0_rep2,uoft,8,241025,Ag-0.6-Cd-0.4,pp0,2,,CO2R,100.0,3.200348877076412,45.49059406976501,24.08398821218075,0.0864172614351503,0.0063221782011295,69.68808194104722,30.311918058952784
uoft8_241025_Ag-0.6-Cd-0.4_pp0_rep3,uoft,8,241025,Ag-0.6-Cd-0.4,pp0,3,,CO2R,300.0,3.730436285714287,61.20069472054239,12.166011787819253,0.0464194631488175,0.0025288712804518,73.42405778876491,26.575942211235088
uoft8_241025_Ag-0.6-Cd-0.4_pp0_rep3,uoft,8,241025,Ag-0.6-Cd-0.4,pp0,3,,HER,50.0,2.8919162561983467,,,,,,
uoft8_241025_Ag-0.6-Cd-0.4_pp0_rep3,uoft,8,241025,Ag-0.6-Cd-0.4,pp0,3,,CO2R,200.0,3.5498987807308966,50.44393061164703,24.20186640471513,0.0555932700952241,0.0027396105538228,74.71055567922662,25.289444320773384
uoft8_241025_Ag-0.6-Cd-0.4_pp0_rep3,uoft,8,241025,Ag-0.6-Cd-0.4,pp0,3,,CO2R,150.0,3.412741561461793,12.807131348218208,58.619842829076624,0.0311909436177825,0.0016859141869678,71.46446441720295,28.535535582797053
uoft8_241025_Ag-0.6-Cd-0.4_pp0_rep3,uoft,8,241025,Ag-0.6-Cd-0.4,pp0,3,,CO2R,100.0,3.2959137308970097,15.395174621774885,59.66846758349705,0.0412821312588297,0.0021073927337098,75.11345751147988,24.88654248852012
uoft8_241025_Ag-0.6-Cd-0.4_pp0_rep3,uoft,8,241025,Ag-0.6-Cd-0.4,pp0,3,,CO2R,50.0,2.9860315382059803,17.127790914227123,59.13064833005895,0.0528411280113021,0.0,76.32017760921102,23.679822390788985
uoft8_241025_Ag-0.75-Cd-0.25_pp0,uoft,8,241025,Ag-0.75-Cd-0.25,pp0,avg,3.0,HER,50.0,2.939471553719008,,,,,,
uoft8_241025_Ag-0.75-Cd-0.25_pp0,uoft,8,241025,Ag-0.75-Cd-0.25,pp0,avg,3.0,CO2R,50.0,3.0421480885935765,31.70520412647262,44.3713163064833,0.08990330807478482,0.005057742560903599,76.18663973907412,23.81336026092588
uoft8_241025_Ag-0.75-Cd-0.25_pp0,uoft,8,241025,Ag-0.75-Cd-0.25,pp0,std,3.0,CO2R,150.0,0.0640341465161646,15.35821521401127,12.508182985492871,0.02119553119572634,0.0015644621548315649,3.02022375465794,3.0202237546579425
uoft8_241025_Ag-0.75-Cd-0.25_pp0,uoft,8,241025,Ag-0.75-Cd-0.25,pp0,std,3.0,CO2R,50.0,0.03566766788720755,5.284287786081607,4.7997004583645,0.01217596097318461,0.0008429570934838996,1.5350667673595868,1.5350667673595817
uoft8_241025_Ag-0.75-Cd-0.25_pp0,uoft,8,241025,Ag-0.75-Cd-0.25,pp0,std,3.0,CO2R,100.0,0.04226758867126303,4.775754727939541,2.207599138330668,0.011920302273842392,0.0006438191147483556,2.6938586078271842,2.6938586078271816
uoft8_241025_Ag-0.75-Cd-0.25_pp0,uoft,8,241025,Ag-0.75-Cd-0.25,pp0,std,3.0,HER,50.0,0.0286859788518621,0.0,0.0,0.0,0.0,0.0,0.0
uoft8_241025_Ag-0.75-Cd-0.25_pp0,uoft,8,241025,Ag-0.75-Cd-0.25,pp0,avg,3.0,CO2R,200.0,3.6154849213732003,43.3443888761012,27.964145383104125,0.0465112012182815,0.002669364129365767,71.36356393400546,28.636436065994545
uoft8_241025_Ag-0.75-Cd-0.25_pp0,uoft,8,241025,Ag-0.75-Cd-0.25,pp0,std,3.0,CO2R,200.0,0.04326553574697209,25.35609191892644,17.969708795653798,0.0022527253835217757,0.00032190955737415616,7.474640976767397,7.474640976767397
uoft8_241025_Ag-0.75-Cd-0.25_pp0,uoft,8,241025,Ag-0.75-Cd-0.25,pp0,avg,3.0,CO2R,300.0,3.78812007751938,63.71396485941674,10.798952193844137,0.05406430227082296,0.0029503498271937333,74.57773051796221,25.422269482037787
uoft8_241025_Ag-0.75-Cd-0.25_pp0,uoft,8,241025,Ag-0.75-Cd-0.25,pp0,std,3.0,CO2R,300.0,0.05853261905804105,11.696045405199754,6.582818987181728,0.017337605230418125,0.001060697748640155,5.096299006295149,5.096299006295148
uoft8_241025_Ag-0.75-Cd-0.25_pp0,uoft,8,241025,Ag-0.75-Cd-0.25,pp0,avg,3.0,CO2R,150.0,3.5051965769656697,31.822943913173884,39.3958742632613,0.059201634160810666,0.0036528140717637,71.29111907373657,28.708880926263436
uoft8_241025_Ag-0.75-Cd-0.25_pp0,uoft,8,241025,Ag-0.75-Cd-0.25,pp0,avg,3.0,CO2R,100.0,3.311240579180509,25.532235451672978,47.06286836935167,0.06329926793020563,0.004074292618505667,72.6730222549525,27.326977745047504
uoft8_241025_Ag-0.75-Cd-0.25_pp0_rep1,uoft,8,241025,Ag-0.75-Cd-0.25,pp0,1,,CO2R,300.0,3.8486434784053154,66.95243675322773,8.81385068762279,0.0576115076234335,0.0030908426761077,75.83506320983096,24.16493679016904
uoft8_241025_Ag-0.75-Cd-0.25_pp0_rep1,uoft,8,241025,Ag-0.75-Cd-0.25,pp0,1,,CO2R,200.0,3.6645759933554816,37.179057942204274,31.226669941060905,0.0489881290938113,0.0029503498271937,68.46359785346195,31.53640214653805
uoft8_241025_Ag-0.75-Cd-0.25_pp0_rep1,uoft,8,241025,Ag-0.75-Cd-0.25,pp0,1,,CO2R,150.0,3.5054718803986704,20.99520810228295,47.44106090373281,0.0392638937306203,0.0022478855826238,68.48371227660476,31.51628772339524
uoft8_241025_Ag-0.75-Cd-0.25_pp0_rep1,uoft,8,241025,Ag-0.75-Cd-0.25,pp0,1,,HER,50.0,2.970882933884297,,,,,,
uoft8_241025_Ag-0.75-Cd-0.25_pp0_rep1,uoft,8,241025,Ag-0.75-Cd-0.25,pp0,1,,CO2R,100.0,3.333830514950165,24.011174119567265,48.33742632612967,0.0506394143441645,0.0033718283739357,72.41101463438903,27.588985365610966
uoft8_241025_Ag-0.75-Cd-0.25_pp0_rep1,uoft,8,241025,Ag-0.75-Cd-0.25,pp0,1,,CO2R,50.0,3.0830343122923587,30.37100588001423,43.99803536345776,0.0770599783498156,0.0042147854674197,74.46415615359935,25.535843846400653
uoft8_241025_Ag-0.75-Cd-0.25_pp0_rep2,uoft,8,241025,Ag-0.75-Cd-0.25,pp0,2,,CO2R,50.0,3.01741311627907,37.528719998325975,39.76915520628684,0.0913711171862099,0.0050577425609036,77.41012137442863,22.589878625571373
uoft8_241025_Ag-0.75-Cd-0.25_pp0_rep2,uoft,8,241025,Ag-0.75-Cd-0.25,pp0,2,,CO2R,150.0,3.4410252225913625,25.07355249115905,45.76129666011788,0.056877603067721,0.0033718283739357,70.90300723775295,29.09699276224705
uoft8_241025_Ag-0.75-Cd-0.25_pp0_rep2,uoft,8,241025,Ag-0.75-Cd-0.25,pp0,2,,HER,50.0,2.91466205785124,,,,,,
uoft8_241025_Ag-0.75-Cd-0.25_pp0_rep2,uoft,8,241025,Ag-0.75-Cd-0.25,pp0,2,,CO2R,200.0,3.582910900332226,21.6394986293917,44.07907662082515,0.0459607728014971,0.0027396105538228,65.77345427031776,34.22654572968224
uoft8_241025_Ag-0.75-Cd-0.25_pp0_rep2,uoft,8,241025,Ag-0.75-Cd-0.25,pp0,2,,CO2R,300.0,3.783911322259136,50.73991922827429,18.145874263261295,0.069353980514834,0.0039337997695917,68.97044996343189,31.02955003656811
uoft8_241025_Ag-0.75-Cd-0.25_pp0_rep2,uoft,8,241025,Ag-0.75-Cd-0.25,pp0,2,,CO2R,100.0,3.262478023255814,30.88325765343489,44.51375245579568,0.0743078362658936,0.0046362640141616,75.4883114830018,24.51168851699821
uoft8_241025_Ag-0.75-Cd-0.25_pp0_rep3,uoft,8,241025,Ag-0.75-Cd-0.25,pp0,3,,HER,50.0,2.932869669421488,,,,,,
uoft8_241025_Ag-0.75-Cd-0.25_pp0_rep3,uoft,8,241025,Ag-0.75-Cd-0.25,pp0,3,,CO2R,300.0,3.731805431893688,73.44953859674821,5.43713163064833,0.0352274186742014,0.0018264070358818,78.92767838062379,21.07232161937621
uoft8_241025_Ag-0.75-Cd-0.25_pp0_rep3,uoft,8,241025,Ag-0.75-Cd-0.25,pp0,3,,CO2R,50.0,3.025996837209302,27.21588650107765,49.34675834970531,0.101278828688329,0.0059006996543875,76.68564168919438,23.314358310805616
uoft8_241025_Ag-0.75-Cd-0.25_pp0_rep3,uoft,8,241025,Ag-0.75-Cd-0.25,pp0,3,,CO2R,200.0,3.5989678704318937,71.21461005670761,8.586689587426326,0.0445847017595361,0.0023181320070808,79.85363967823666,20.14636032176334
uoft8_241025_Ag-0.75-Cd-0.25_pp0_rep3,uoft,8,241025,Ag-0.75-Cd-0.25,pp0,3,,CO2R,150.0,3.569092627906977,49.40007114607964,24.9852652259332,0.0814634056840907,0.0053387282587316,74.48663770685198,25.51336229314802
uoft8_241025_Ag-0.75-Cd-0.25_pp0_rep3,uoft,8,241025,Ag-0.75-Cd-0.25,pp0,3,,CO2R,100.0,3.3374131993355483,21.70227458201678,48.33742632612967,0.0649505531805588,0.0042147854674197,70.11974064746666,29.880259352533344
uoft8_241025_Au-0.25-Cd-0.5-Pd-0.25_pp0,uoft,8,241025,Au-0.25-Cd-0.5-Pd-0.25,pp0,avg,3.0,CO2R,50.0,2.952911483942414,61.36600472912176,24.680746561886053,0.026787516283507267,0.0547922110764562,86.13162629129874,13.868373708701247
uoft8_241025_Au-0.25-Cd-0.5-Pd-0.25_pp0,uoft,8,241025,Au-0.25-Cd-0.5-Pd-0.25,pp0,std,3.0,CO2R,200.0,0.05434825941545263,6.01874561339299,4.044964424516834,0.002224529962200595,0.0007300222572573801,2.448600059017018,2.4486000590170143
uoft8_241025_Au-0.25-Cd-0.5-Pd-0.25_pp0,uoft,8,241025,Au-0.25-Cd-0.5-Pd-0.25,pp0,avg,3.0,HER,50.0,2.6669026336088155,,,,,,
uoft8_241025_Au-0.25-Cd-0.5-Pd-0.25_pp0,uoft,8,241025,Au-0.25-Cd-0.5-Pd-0.25,pp0,std,3.0,CO2R,50.0,0.044101990797885834,1.1708790553090305,0.6892347090487133,0.005649158511766595,0.09490289344346034,0.6635814777696831,0.6635814777696813
uoft8_241025_Au-0.25-Cd-0.5-Pd-0.25_pp0,uoft,8,241025,Au-0.25-Cd-0.5-Pd-0.25,pp0,std,3.0,HER,50.0,0.047476066334360245,0.0,0.0,0.0,0.0,0.0,0.0
uoft8_241025_Au-0.25-Cd-0.5-Pd-0.25_pp0,uoft,8,241025,Au-0.25-Cd-0.5-Pd-0.25,pp0,avg,3.0,CO2R,100.0,3.2746648239202663,51.42982694762393,31.006876227897845,0.0357778470909858,0.0165781561718508,82.49400208818109,17.505997911818913
uoft8_241025_Au-0.25-Cd-0.5-Pd-0.25_pp0,uoft,8,241025,Au-0.25-Cd-0.5-Pd-0.25,pp0,avg,3.0,CO2R,300.0,3.7983371749723145,71.46135442605342,6.657662082514736,0.0420771945275183,0.0026225331797278,78.16964772755118,21.83035227244883
uoft8_241025_Au-0.25-Cd-0.5-Pd-0.25_pp0,uoft,8,241025,Au-0.25-Cd-0.5-Pd-0.25,pp0,avg,3.0,CO2R,150.0,3.454051714285715,46.23365209567055,31.108382449246893,0.03730681491538687,0.007118304344975466,77.39118288871221,22.60881711128778
uoft8_241025_Au-0.25-Cd-0.5-Pd-0.25_pp0,uoft,8,241025,Au-0.25-Cd-0.5-Pd-0.25,pp0,std,3.0,CO2R,150.0,0.04855018921949237,7.3452174821820915,3.7820220860401492,0.003923702042663173,0.008680290534788982,3.8347556416163573,3.834755641616363
uoft8_241025_Au-0.25-Cd-0.5-Pd-0.25_pp0,uoft,8,241025,Au-0.25-Cd-0.5-Pd-0.25,pp0,avg,3.0,CO2R,200.0,3.626413634551495,46.396032559794094,27.247053045186643,0.0394473698695484,0.0027396105538227667,73.69054502209367,26.309454977906316
uoft8_241025_Au-0.25-Cd-0.5-Pd-0.25_pp0,uoft,8,241025,Au-0.25-Cd-0.5-Pd-0.25,pp0,std,3.0,CO2R,100.0,0.08444685031601394,5.166417079734659,2.8900103622668865,0.004766849919001391,0.025064097499170303,2.428197183369576,2.428197183369572
uoft8_241025_Au-0.25-Cd-0.5-Pd-0.25_pp0,uoft,8,241025,Au-0.25-Cd-0.5-Pd-0.25,pp0,std,3.0,CO2R,300.0,0.03571815521770229,2.4479375589160575,0.250358703760333,0.002648249955000753,0.00021460637158279993,2.2217209176585704,2.2217209176585766
uoft8_241025_Au-0.25-Cd-0.5-Pd-0.25_pp0_rep1,uoft,8,241025,Au-0.25-Cd-0.5-Pd-0.25,pp0,1,,CO2R,50.0,2.948597671096345,62.42817384753813,24.26817288801572,0.0220171366713758,0.1643766332293686,86.88274050545459,13.117259494545408
uoft8_241025_Au-0.25-Cd-0.5-Pd-0.25_pp0_rep1,uoft,8,241025,Au-0.25-Cd-0.5-Pd-0.25,pp0,1,,CO2R,150.0,3.4439128205980065,51.634895059532525,27.534381139489195,0.0330257050070638,0.0171401275675068,79.22372588640657,20.77627411359343
uoft8_241025_Au-0.25-Cd-0.5-Pd-0.25_pp0_rep1,uoft,8,241025,Au-0.25-Cd-0.5-Pd-0.25,pp0,1,,CO2R,200.0,3.623995126245848,52.01395718680031,22.835216110019648,0.0368787039245546,0.0035825676473067,74.89482462325812,25.105175376741883
uoft8_241025_Au-0.25-Cd-0.5-Pd-0.25_pp0_rep1,uoft,8,241025,Au-0.25-Cd-0.5-Pd-0.25,pp0,1,,HER,50.0,2.659983115702479,,,,,,
uoft8_241025_Au-0.25-Cd-0.5-Pd-0.25_pp0_rep1,uoft,8,241025,Au-0.25-Cd-0.5-Pd-0.25,pp0,1,,CO2R,100.0,3.2419836146179404,55.06455460461613,28.46021611001965,0.0302735629231418,0.0455196830481328,83.60451828812424,16.39548171187576
uoft8_241025_Au-0.25-Cd-0.5-Pd-0.25_pp0_rep1,uoft,8,241025,Au-0.25-Cd-0.5-Pd-0.25,pp0,1,,CO2R,300.0,3.785639279069768,72.73096319236645,6.429273084479372,0.0405482267031172,0.0028098569782798,79.20919632450989,20.79080367549011
uoft8_241025_Au-0.25-Cd-0.5-Pd-0.25_pp0_rep2,uoft,8,241025,Au-0.25-Cd-0.5-Pd-0.25,pp0,2,,CO2R,300.0,3.770702903654485,73.01366423235473,6.618369351669942,0.0405482267031172,0.0026693641293658,79.68101790248637,20.318982097513626
uoft8_241025_Au-0.25-Cd-0.5-Pd-0.25_pp0_rep2,uoft,8,241025,Au-0.25-Cd-0.5-Pd-0.25,pp0,2,,CO2R,200.0,3.5733150033222585,47.130301952332125,28.125,0.0407317028420453,0.0023181320070808,75.30378898751738,24.69621101248262
uoft8_241025_Au-0.25-Cd-0.5-Pd-0.25_pp0_rep2,uoft,8,241025,Au-0.25-Cd-0.5-Pd-0.25,pp0,2,,HER,50.0,2.623266033057851,,,,,,
uoft8_241025_Au-0.25-Cd-0.5-Pd-0.25_pp0_rep2,uoft,8,241025,Au-0.25-Cd-0.5-Pd-0.25,pp0,2,,CO2R,50.0,2.9111249169435216,61.55935466320701,24.297642436149317,0.0253197071720822,0.0,85.88725971592487,14.11274028407513
uoft8_241025_Au-0.25-Cd-0.5-Pd-0.25_pp0_rep2,uoft,8,241025,Au-0.25-Cd-0.5-Pd-0.25,pp0,2,,CO2R,150.0,3.411371574750831,49.19625855322355,30.72200392927309,0.0407317028420453,0.0022478855826238,79.96585545302469,20.034144546975316
uoft8_241025_Au-0.25-Cd-0.5-Pd-0.25_pp0_rep2,uoft,8,241025,Au-0.25-Cd-0.5-Pd-0.25,pp0,2,,CO2R,100.0,3.2114427209302323,53.70922178744063,30.412573673870337,0.0385299891749078,0.0021073927337098,84.16836433449535,15.831635665504647
uoft8_241025_Au-0.25-Cd-0.5-Pd-0.25_pp0_rep3,uoft,8,241025,Au-0.25-Cd-0.5-Pd-0.25,pp0,3,,CO2R,200.0,3.6819307740863785,40.04383854024985,30.78094302554028,0.0407317028420453,0.0023181320070808,70.87302145550555,29.12697854449445
uoft8_241025_Au-0.25-Cd-0.5-Pd-0.25_pp0_rep3,uoft,8,241025,Au-0.25-Cd-0.5-Pd-0.25,pp0,3,,CO2R,50.0,2.999011863787376,60.110485676620144,25.476424361493127,0.0330257050070638,0.0,85.6248786525168,14.3751213474832
uoft8_241025_Au-0.25-Cd-0.5-Pd-0.25_pp0_rep3,uoft,8,241025,Au-0.25-Cd-0.5-Pd-0.25,pp0,3,,HER,50.0,2.717458752066116,,,,,,
uoft8_241025_Au-0.25-Cd-0.5-Pd-0.25_pp0_rep3,uoft,8,241025,Au-0.25-Cd-0.5-Pd-0.25,pp0,3,,CO2R,300.0,3.838669342192691,68.63943585343908,6.925343811394892,0.0451351301763205,0.0023883784315378,75.61872895565725,24.381271044342757
uoft8_241025_Au-0.25-Cd-0.5-Pd-0.25_pp0_rep3,uoft,8,241025,Au-0.25-Cd-0.5-Pd-0.25,pp0,3,,CO2R,100.0,3.3705681362126247,45.51570445081504,34.14783889980354,0.0385299891749078,0.0021073927337098,79.70912364192367,20.29087635807633
uoft8_241025_Au-0.25-Cd-0.5-Pd-0.25_pp0_rep3,uoft,8,241025,Au-0.25-Cd-0.5-Pd-0.25,pp0,3,,CO2R,150.0,3.506870747508306,37.86980267425558,35.06876227897839,0.0381630368970515,0.0019668998847958,72.9839673267054,27.016032673294603
uoft8_241025_Au-0.333-Pd-0.667_pp0,uoft,8,241025,Au-0.333-Pd-0.667,pp0,std,3.0,HER,50.0,0.04489495252604931,0.0,0.0,0.0,0.0,0.0,0.0
uoft8_241025_Au-0.333-Pd-0.667_pp0,uoft,8,241025,Au-0.333-Pd-0.667,pp0,std,3.0,CO2R,50.0,0.004718032479013127,5.8393844700065705,1.9216503103624387,0.015813046200330402,0.0,3.9427654936679772,3.942765493667978
uoft8_241025_Au-0.333-Pd-0.667_pp0,uoft,8,241025,Au-0.333-Pd-0.667,pp0,avg,3.0,CO2R,300.0,3.7620302048726466,77.51693206944417,2.3403732809430253,0.03327033985896797,0.0024352093811758,79.89745951808415,20.10254048191585
uoft8_241025_Au-0.333-Pd-0.667_pp0,uoft,8,241025,Au-0.333-Pd-0.667,pp0,std,3.0,CO2R,200.0,0.06664341180715805,4.106101165314822,0.7644706949469995,0.007430783626589354,0.00084295709348395,4.298534696083957,4.298534696083949
uoft8_241025_Au-0.333-Pd-0.667_pp0,uoft,8,241025,Au-0.333-Pd-0.667,pp0,avg,3.0,CO2R,200.0,3.6450472214839422,78.841155914541,3.5621316306483304,0.043208630717575136,0.0029503498271937333,82.45504848971676,17.544951510283237
uoft8_241025_Au-0.333-Pd-0.667_pp0,uoft,8,241025,Au-0.333-Pd-0.667,pp0,std,3.0,CO2R,150.0,0.017802749589302502,4.249159454429529,1.3500087595658565,0.011216581323344377,0.0007434182784187733,3.0905921667518017,3.0905921667517977
uoft8_241025_Au-0.333-Pd-0.667_pp0,uoft,8,241025,Au-0.333-Pd-0.667,pp0,avg,3.0,CO2R,150.0,3.5257691805094127,77.27454714125288,7.220039292730846,0.04599135215798513,0.002809856978279733,84.5495388192578,15.45046118074219
uoft8_241025_Au-0.333-Pd-0.667_pp0,uoft,8,241025,Au-0.333-Pd-0.667,pp0,std,3.0,CO2R,100.0,0.04245834008553785,4.970369145098437,1.221083745200671,0.01415503845438668,0.0012876382294966897,3.85945454837976,3.8594545483797544
uoft8_241025_Au-0.333-Pd-0.667_pp0,uoft,8,241025,Au-0.333-Pd-0.667,pp0,avg,3.0,CO2R,100.0,3.316144165005537,73.49787608026952,10.83497053045187,0.033943085701704435,0.0014049284891398666,84.3731375343087,15.626862465691294
uoft8_241025_Au-0.333-Pd-0.667_pp0,uoft,8,241025,Au-0.333-Pd-0.667,pp0,std,3.0,CO2R,300.0,0.09162078596940679,2.889878456782493,1.2684345145495854,0.017448892712282903,0.001640420718774261,4.1450659696056,4.145065969605594
uoft8_241025_Au-0.333-Pd-0.667_pp0,uoft,8,241025,Au-0.333-Pd-0.667,pp0,avg,3.0,CO2R,50.0,2.9623177596899226,70.54594153466279,14.12082514734774,0.023851898060657167,0.0,84.69490243488146,15.305097565118539
uoft8_241025_Au-0.333-Pd-0.667_pp0,uoft,8,241025,Au-0.333-Pd-0.667,pp0,avg,3.0,HER,50.0,2.4016535454545456,,,,,,
uoft8_241025_Au-0.333-Pd-0.667_pp0_rep1,uoft,8,241025,Au-0.333-Pd-0.667,pp0,1,,CO2R,150.0,3.514310624584718,81.45179853104271,6.375245579567781,0.0451351301763205,0.0030908426761077,87.88120157473867,12.118798425261332
uoft8_241025_Au-0.333-Pd-0.667_pp0_rep1,uoft,8,241025,Au-0.333-Pd-0.667,pp0,1,,CO2R,200.0,3.6738726046511623,83.58021720479609,3.7242141453831046,0.0506394143441645,0.0037933069206777,87.36504270818962,12.63495729181038
uoft8_241025_Au-0.333-Pd-0.667_pp0_rep1,uoft,8,241025,Au-0.333-Pd-0.667,pp0,1,,CO2R,50.0,2.965903322259136,77.28598631484232,11.93516699410609,0.0176137093371007,0.0,89.24272134580269,10.757278654197307
uoft8_241025_Au-0.333-Pd-0.667_pp0_rep1,uoft,8,241025,Au-0.333-Pd-0.667,pp0,1,,HER,50.0,2.382127694214876,,,,,,
uoft8_241025_Au-0.333-Pd-0.667_pp0_rep1,uoft,8,241025,Au-0.333-Pd-0.667,pp0,1,,CO2R,300.0,3.7811267176079735,80.85312519617486,3.740176817288802,0.0517402711777333,0.0042147854674197,84.65634190691043,15.343658093089571
uoft8_241025_Au-0.333-Pd-0.667_pp0_rep1,uoft,8,241025,Au-0.333-Pd-0.667,pp0,1,,CO2R,100.0,3.362042687707641,79.14666555064974,9.452357563850688,0.0280718492560042,0.0016859141869678,88.63273520546058,11.367264794539423
uoft8_241025_Au-0.333-Pd-0.667_pp0_rep2,uoft,8,241025,Au-0.333-Pd-0.667,pp0,2,,CO2R,300.0,3.8425977674418608,75.91014668647597,2.013752455795678,0.0310074674788543,0.0021073927337098,77.96113309364794,22.03886690635205
uoft8_241025_Au-0.333-Pd-0.667_pp0_rep2,uoft,8,241025,Au-0.333-Pd-0.667,pp0,2,,CO2R,200.0,3.692425850498339,76.34497478499236,4.232563850687622,0.0432086307175751,0.0029503498271937,80.6296291075005,19.37037089249949
uoft8_241025_Au-0.333-Pd-0.667_pp0_rep2,uoft,8,241025,Au-0.333-Pd-0.667,pp0,2,,HER,50.0,2.3698278595041327,,,,,,
uoft8_241025_Au-0.333-Pd-0.667_pp0_rep2,uoft,8,241025,Au-0.333-Pd-0.667,pp0,2,,CO2R,150.0,3.516717930232557,72.95695662181674,8.777013752455796,0.0352274186742014,0.0019668998847958,81.77610760222801,18.22389239777199
uoft8_241025_Au-0.333-Pd-0.667_pp0_rep2,uoft,8,241025,Au-0.333-Pd-0.667,pp0,2,,CO2R,100.0,3.3081182026578078,69.79430412856516,11.286836935166995,0.023668421921729,0.0,81.10876381317107,18.89123618682893
uoft8_241025_Au-0.333-Pd-0.667_pp0_rep2,uoft,8,241025,Au-0.333-Pd-0.667,pp0,2,,CO2R,50.0,2.9640771096345517,67.34101989997698,14.88212180746562,0.0121094251692567,0.0,82.23821687824974,17.761783121750256
uoft8_241025_Au-0.333-Pd-0.667_pp0_rep3,uoft,8,241025,Au-0.333-Pd-0.667,pp0,3,,CO2R,100.0,3.278271604651163,71.55265856159367,11.76571709233792,0.0500889859273801,0.0025288712804518,83.37791358429448,16.622086415705525
uoft8_241025_Au-0.333-Pd-0.667_pp0_rep3,uoft,8,241025,Au-0.333-Pd-0.667,pp0,3,,CO2R,200.0,3.568843209302325,76.59827575383457,2.7296168958742637,0.0357778470909858,0.0021073927337098,79.37047365346017,20.629526346539837
uoft8_241025_Au-0.333-Pd-0.667_pp0_rep3,uoft,8,241025,Au-0.333-Pd-0.667,pp0,3,,HER,50.0,2.453005082644628,,,,,,
uoft8_241025_Au-0.333-Pd-0.667_pp0_rep3,uoft,8,241025,Au-0.333-Pd-0.667,pp0,3,,CO2R,300.0,3.662366129568107,75.78752432568164,1.267190569744597,0.0170632809203163,0.0009834499423979,77.07490355369409,22.925096446305915
uoft8_241025_Au-0.333-Pd-0.667_pp0_rep3,uoft,8,241025,Au-0.333-Pd-0.667,pp0,3,,CO2R,150.0,3.546278986710964,77.41488627089917,6.507858546168959,0.0576115076234335,0.0033718283739357,83.99130728080675,16.00869271919325
uoft8_241025_Au-0.333-Pd-0.667_pp0_rep3,uoft,8,241025,Au-0.333-Pd-0.667,pp0,3,,CO2R,50.0,2.9569728471760794,67.01081838916906,15.545186640471512,0.0418325596756141,0.0,82.60376908059195,17.396230919408055
uoft8_241025_Au-0.5-Cd-0.25-Cu-0.25_pp0,uoft,8,241025,Au-0.5-Cd-0.25-Cu-0.25,pp0,avg,3.0,CO2R,100.0,3.282095710963455,43.73412291531525,33.234282907662084,0.0715556941819716,0.004495771165247633,77.0591212528674,22.94087874713259
uoft8_241025_Au-0.5-Cd-0.25-Cu-0.25_pp0,uoft,8,241025,Au-0.5-Cd-0.25-Cu-0.25,pp0,avg,3.0,HER,50.0,2.808703683195592,,,,,,
uoft8_241025_Au-0.5-Cd-0.25-Cu-0.25_pp0,uoft,8,241025,Au-0.5-Cd-0.25-Cu-0.25,pp0,std,3.0,HER,50.0,0.11532334881392378,0.0,0.0,0.0,0.0,0.0,0.0
uoft8_241025_Au-0.5-Cd-0.25-Cu-0.25_pp0,uoft,8,241025,Au-0.5-Cd-0.25-Cu-0.25,pp0,avg,3.0,CO2R,50.0,2.978834201550388,50.035782292996295,29.616895874263264,0.09357283085334749,0.0059006996543875334,79.7699461715946,20.230053828405406
uoft8_241025_Au-0.5-Cd-0.25-Cu-0.25_pp0,uoft,8,241025,Au-0.5-Cd-0.25-Cu-0.25,pp0,std,3.0,CO2R,300.0,0.10486902127280355,12.02539293578869,3.6564735969409057,0.003206023502579348,0.0002924591867524062,8.36675974642637,8.36675974642637
uoft8_241025_Au-0.5-Cd-0.25-Cu-0.25_pp0,uoft,8,241025,Au-0.5-Cd-0.25-Cu-0.25,pp0,std,3.0,CO2R,100.0,0.0771991971125502,21.311748799686054,8.168658274226466,0.024324950693339138,0.0012876382294966895,13.248976374821536,13.248976374821535
uoft8_241025_Au-0.5-Cd-0.25-Cu-0.25_pp0,uoft,8,241025,Au-0.5-Cd-0.25-Cu-0.25,pp0,avg,3.0,CO2R,150.0,3.4879849091915833,47.34018288727532,27.337917485265226,0.06482823575460674,0.004214785467419634,74.76142290979682,25.238577090203183
uoft8_241025_Au-0.5-Cd-0.25-Cu-0.25_pp0,uoft,8,241025,Au-0.5-Cd-0.25-Cu-0.25,pp0,std,3.0,CO2R,150.0,0.056854182377950764,16.017008885503714,4.922843202081068,0.01282934297459081,0.0007434182784187731,13.096551580139979,13.09655158013998
uoft8_241025_Au-0.5-Cd-0.25-Cu-0.25_pp0,uoft,8,241025,Au-0.5-Cd-0.25-Cu-0.25,pp0,avg,3.0,CO2R,200.0,3.6179711517165,59.52007784218125,15.715864440078585,0.05504284167843967,0.003582567647306733,75.30659543778367,24.69340456221633
uoft8_241025_Au-0.5-Cd-0.25-Cu-0.25_pp0,uoft,8,241025,Au-0.5-Cd-0.25-Cu-0.25,pp0,std,3.0,CO2R,200.0,0.06947649292984398,15.325965685646183,4.628769172606154,0.011621080856494558,0.0007598312558931076,11.412072675031526,11.412072675031528
uoft8_241025_Au-0.5-Cd-0.25-Cu-0.25_pp0,uoft,8,241025,Au-0.5-Cd-0.25-Cu-0.25,pp0,avg,3.0,CO2R,300.0,3.7142560476190476,69.20734897152064,7.362475442043222,0.031068626191830363,0.0017795760862438,76.6086041071177,23.391395892882297
uoft8_241025_Au-0.5-Cd-0.25-Cu-0.25_pp0,uoft,8,241025,Au-0.5-Cd-0.25-Cu-0.25,pp0,std,3.0,CO2R,50.0,0.06627843763565432,20.92235442830194,8.538302558092402,0.035722761843394964,0.0014600445145147604,12.435775261305396,12.435775261305396
uoft8_241025_Au-0.5-Cd-0.25-Cu-0.25_pp0_rep1,uoft,8,241025,Au-0.5-Cd-0.25-Cu-0.25,pp0,1,,CO2R,300.0,3.594141149501661,76.1032873673858,5.31434184675835,0.0275214208392198,0.0015454213380538,81.451968493011,18.548031506989005
uoft8_241025_Au-0.5-Cd-0.25-Cu-0.25_pp0_rep1,uoft,8,241025,Au-0.5-Cd-0.25-Cu-0.25,pp0,1,,CO2R,150.0,3.435791561461794,60.531921571909855,21.655206286836936,0.0697209327926903,0.0047767568630756,82.27909049493675,17.720909505063247
uoft8_241025_Au-0.5-Cd-0.25-Cu-0.25_pp0_rep1,uoft,8,241025,Au-0.5-Cd-0.25-Cu-0.25,pp0,1,,CO2R,200.0,3.541482810631229,73.0404486388081,10.50589390962672,0.0448599159679283,0.0027396105538228,83.6035807482797,16.396419251720303
uoft8_241025_Au-0.5-Cd-0.25-Cu-0.25_pp0_rep1,uoft,8,241025,Au-0.5-Cd-0.25-Cu-0.25,pp0,1,,HER,50.0,2.7352581900826443,,,,,,
uoft8_241025_Au-0.5-Cd-0.25-Cu-0.25_pp0_rep1,uoft,8,241025,Au-0.5-Cd-0.25-Cu-0.25,pp0,1,,CO2R,100.0,3.1952300066445183,57.69863357676453,27.05304518664047,0.066601838430912,0.0042147854674197,84.83633553361345,15.16366446638655
uoft8_241025_Au-0.5-Cd-0.25-Cu-0.25_pp0_rep1,uoft,8,241025,Au-0.5-Cd-0.25-Cu-0.25,pp0,1,,CO2R,50.0,2.919630794019933,61.413714453116825,24.533398821218075,0.0836651193512283,0.0050577425609036,86.05264202819504,13.947357971804962
uoft8_241025_Au-0.5-Cd-0.25-Cu-0.25_pp0_rep2,uoft,8,241025,Au-0.5-Cd-0.25-Cu-0.25,pp0,2,,CO2R,100.0,3.308194259136213,19.203791667538557,42.495088408644406,0.0500889859273801,0.0033718283739357,61.76123812739792,38.23876187260208
uoft8_241025_Au-0.5-Cd-0.25-Cu-0.25_pp0_rep2,uoft,8,241025,Au-0.5-Cd-0.25-Cu-0.25,pp0,2,,CO2R,50.0,3.050436485049834,25.890058381635946,39.47445972495089,0.06384969634699,0.0050577425609036,65.44627710992555,34.553722890074454
uoft8_241025_Au-0.5-Cd-0.25-Cu-0.25_pp0_rep2,uoft,8,241025,Au-0.5-Cd-0.25-Cu-0.25,pp0,2,,CO2R,150.0,3.548567651162791,29.518089937014796,30.058939096267192,0.0502724620663082,0.0033718283739357,59.63891150604968,40.36108849395032
uoft8_241025_Au-0.5-Cd-0.25-Cu-0.25_pp0_rep2,uoft,8,241025,Au-0.5-Cd-0.25-Cu-0.25,pp0,2,,CO2R,200.0,3.677170830564784,42.8712674464835,19.354125736738705,0.0525659138029099,0.0037933069206777,62.29213251367838,37.70786748632162
uoft8_241025_Au-0.5-Cd-0.25-Cu-0.25_pp0_rep2,uoft,8,241025,Au-0.5-Cd-0.25-Cu-0.25,pp0,2,,HER,50.0,2.941623074380166,,,,,,
uoft8_241025_Au-0.5-Cd-0.25-Cu-0.25_pp0_rep2,uoft,8,241025,Au-0.5-Cd-0.25-Cu-0.25,pp0,2,,CO2R,300.0,3.787610867109635,55.32172675720354,11.583988212180747,0.0337596095627763,0.0021073927337098,66.94751346295655,33.05248653704345
uoft8_241025_Au-0.5-Cd-0.25-Cu-0.25_pp0_rep3,uoft,8,241025,Au-0.5-Cd-0.25-Cu-0.25,pp0,3,,CO2R,100.0,3.342862867109634,54.299943501642645,30.15471512770138,0.0979762581876227,0.0059006996543875,84.57979009759086,15.42020990240914
uoft8_241025_Au-0.5-Cd-0.25-Cu-0.25_pp0_rep3,uoft,8,241025,Au-0.5-Cd-0.25-Cu-0.25,pp0,3,,CO2R,50.0,2.9664353255813958,62.80357404423612,24.842829076620827,0.1332036768618241,0.0075866138413554,87.8109193766632,12.189080623336809
uoft8_241025_Au-0.5-Cd-0.25-Cu-0.25_pp0_rep3,uoft,8,241025,Au-0.5-Cd-0.25-Cu-0.25,pp0,3,,CO2R,150.0,3.4795955149501654,51.9705371529013,30.29960707269155,0.0744913124048217,0.0044957711652476,82.36626672840401,17.633733271595986
uoft8_241025_Au-0.5-Cd-0.25-Cu-0.25_pp0_rep3,uoft,8,241025,Au-0.5-Cd-0.25-Cu-0.25,pp0,3,,HER,50.0,2.749229785123967,,,,,,
uoft8_241025_Au-0.5-Cd-0.25-Cu-0.25_pp0_rep3,uoft,8,241025,Au-0.5-Cd-0.25-Cu-0.25,pp0,3,,CO2R,300.0,3.761016126245848,76.1970327899726,5.18909626719057,0.031924848173495,0.0016859141869678,81.42633036538557,18.573669634614436
uoft8_241025_Au-0.5-Cd-0.25-Cu-0.25_pp0_rep3,uoft,8,241025,Au-0.5-Cd-0.25-Cu-0.25,pp0,3,,CO2R,200.0,3.635259813953488,62.64851744125217,17.287573673870334,0.0677026952644808,0.0042147854674197,80.02407305139293,19.975926948607068
uoft8_241025_Au-0.5-Cd-0.25-Pd-0.25_pp0,uoft,8,241025,Au-0.5-Cd-0.25-Pd-0.25,pp0,avg,2.0,CO2R,50.0,2.9734223405315614,64.00071146079642,19.309921414538316,0.0517402711777333,0.0,83.37028180154681,16.629718198453183
uoft8_241025_Au-0.5-Cd-0.25-Pd-0.25_pp0,uoft,8,241025,Au-0.5-Cd-0.25-Pd-0.25,pp0,std,2.0,CO2R,50.0,0.013171602201652814,0.12340225899465909,1.031486807526547,0.006227386657056392,0.0,1.1611164531782654,1.1611164531782585
uoft8_241025_Au-0.5-Cd-0.25-Pd-0.25_pp0,uoft,8,241025,Au-0.5-Cd-0.25-Pd-0.25,pp0,avg,2.0,HER,50.0,2.734177801652893,,,,,,
uoft8_241025_Au-0.5-Cd-0.25-Pd-0.25_pp0,uoft,8,241025,Au-0.5-Cd-0.25-Pd-0.25,pp0,std,2.0,HER,50.0,0.0408402787031261,0.0,0.0,0.0,0.0,0.0,0.0
uoft8_241025_Au-0.5-Cd-0.25-Pd-0.25_pp0,uoft,8,241025,Au-0.5-Cd-0.25-Pd-0.25,pp0,avg,2.0,CO2R,100.0,3.2514470614617936,57.658456967084476,22.93099214145383,0.07155569418197155,0.0048470032875326,80.6762319157404,19.323768084259605
uoft8_241025_Au-0.5-Cd-0.25-Pd-0.25_pp0,uoft,8,241025,Au-0.5-Cd-0.25-Pd-0.25,pp0,avg,2.0,CO2R,150.0,3.4362379401993355,55.45941534662789,21.581532416502945,0.07467478854374984,0.0051982354098176,77.13235424234284,22.867645757657165
uoft8_241025_Au-0.5-Cd-0.25-Pd-0.25_pp0,uoft,8,241025,Au-0.5-Cd-0.25-Pd-0.25,pp0,std,2.0,CO2R,150.0,0.03650750495649211,4.875424980664322,3.771699235602117,0.013752145534332839,0.002582929600557827,1.083196472223674,1.083196472223679
uoft8_241025_Au-0.5-Cd-0.25-Pd-0.25_pp0,uoft,8,241025,Au-0.5-Cd-0.25-Pd-0.25,pp0,avg,2.0,CO2R,200.0,3.5599519556056087,66.46717863943586,11.50049115913556,0.05999669742949926,0.0035825676473067,78.04064059150151,21.959359408498486
uoft8_241025_Au-0.5-Cd-0.25-Pd-0.25_pp0,uoft,8,241025,Au-0.5-Cd-0.25-Pd-0.25,pp0,std,2.0,CO2R,200.0,0.011318785747851896,13.350082515339572,7.147474242052627,0.00856265665345247,0.0,6.192997067207589,6.192997067207589
uoft8_241025_Au-0.5-Cd-0.25-Pd-0.25_pp0,uoft,8,241025,Au-0.5-Cd-0.25-Pd-0.25,pp0,avg,2.0,CO2R,300.0,3.6723810913621264,74.07196216702589,4.12450884086444,0.0366952277856264,0.0019668998847958,78.24007604495722,21.75992395504278
uoft8_241025_Au-0.5-Cd-0.25-Pd-0.25_pp0,uoft,8,241025,Au-0.5-Cd-0.25-Pd-0.25,pp0,std,2.0,CO2R,300.0,0.04942221831848943,4.786794341410368,2.1689007114489147,0.011935824426024706,0.0005960606770518389,2.6030316350230356,2.603031635023039
uoft8_241025_Au-0.5-Cd-0.25-Pd-0.25_pp0,uoft,8,241025,Au-0.5-Cd-0.25-Pd-0.25,pp0,std,2.0,CO2R,100.0,0.03211519020176536,4.40253095219078,4.391633225984232,0.01556846664264091,0.0020862123696812943,0.009553084608204329,0.009553084608199305
uoft8_241025_Au-0.5-Cd-0.25-Pd-0.25_pp0_rep1,uoft,8,241025,Au-0.5-Cd-0.25-Pd-0.25,pp0,1,,CO2R,300.0,3.63743430564784,77.45673690598255,2.5908644400785854,0.0282553253949323,0.0015454213380538,80.08069736572511,19.919302634274885
uoft8_241025_Au-0.5-Cd-0.25-Pd-0.25_pp0_rep1,uoft,8,241025,Au-0.5-Cd-0.25-Pd-0.25,pp0,1,,CO2R,100.0,3.274155930232558,54.54539747640671,26.036345776031435,0.0825642625176595,0.0063221782011295,80.6829869666481,19.3170130333519
uoft8_241025_Au-0.5-Cd-0.25-Pd-0.25_pp0_rep1,uoft,8,241025,Au-0.5-Cd-0.25-Pd-0.25,pp0,1,,CO2R,200.0,3.5519483654485047,75.90711251543243,6.446463654223969,0.0539419848448709,0.0035825676473067,82.4197508135924,17.5802491864076
