Repository: FAIR-Chem/fairchem

## File overview
|Name | Description |
|---   |---    |
|`ExpDataDump_YYMMDD.csv`  | Raw experimental testing data for all samples. |
|`ExpDataDump_YYMMDD_clean.csv` | Experimental testing data excluding problematic samples (missing XRF, missing computational) directly used for downstream predictions. |
|`XRDDataDump-YYMMDD.csv` | XRD information for experimental samples. |
|`XRFDataDump-YYMMDD.csv` | XRF information for experimental samples. |

File: src/fairchem/applications/ocx/data/experimental_data/ExpDataDump_241113_clean.csv (part 10 of 13)
0,uoft4_240405_Ag-0.125-Cu-0.125-Pd-0.75_pp0_rep1,uoft,4,240405,Ag-0.125-Cu-0.125-Pd-0.75,pp0,1,,CO2R,300.0,3.546526605,61.60915692,20.26031434,0.021283232,0.012925342,81.90615129,18.09384871,Ag-0.129-Cu-0.083-Pd-0.788
1,uoft4_240405_Ag-0.125-Cu-0.125-Pd-0.75_pp0_rep1,uoft,4,240405,Ag-0.125-Cu-0.125-Pd-0.75,pp0,1,,CO2R,200.0,3.308212718,23.04756325,60.06630648,0.01568721,0.001685914,83.13371431,16.86628569,Ag-0.129-Cu-0.083-Pd-0.788
2,uoft4_240405_Ag-0.125-Cu-0.125-Pd-0.75_pp0_rep1,uoft,4,240405,Ag-0.125-Cu-0.125-Pd-0.75,pp0,1,,CO2R,150.0,3.161059159,30.51790161,59.28781925,0.013210282,0.0,89.82123784,10.17876216,Ag-0.129-Cu-0.083-Pd-0.788
3,uoft4_240405_Ag-0.125-Cu-0.125-Pd-0.75_pp0_rep1,uoft,4,240405,Ag-0.125-Cu-0.125-Pd-0.75,pp0,1,,HER,50.0,2.329372471,,,,,,,Ag-0.129-Cu-0.083-Pd-0.788
1825,vsp13_240823_Ag-0.5-Au-0.333-Zn-0.167_pp0_rep1,vsp,13,240823,Ag-0.5-Au-0.333-Zn-0.167,pp0,1,,CO2R,100.0,3.167202166112957,66.14639352152169,13.990667976424364,0.0060547125846283,0.0096940065750653,80.15281021710574,19.84718978289426,Ag-0.454-Au-0.383-Zn-0.162
1826,vsp13_240823_Ag-0.5-Au-0.333-Zn-0.167_pp0_rep1,vsp,13,240823,Ag-0.5-Au-0.333-Zn-0.167,pp0,1,,CO2R,200.0,3.4482928903654493,67.94492456423026,11.157907662082517,0.0057794983762361,0.0238135378909213,79.13316669898941,20.866833301010587,Ag-0.454-Au-0.383-Zn-0.162
1827,vsp13_240823_Ag-0.5-Au-0.333-Zn-0.167_pp0_rep1,vsp,13,240823,Ag-0.5-Au-0.333-Zn-0.167,pp0,1,,CO2R,50.0,2.849178524916944,68.33664650861077,8.81139489194499,0.0143111388363943,0.0050577425609036,77.16741028195305,22.832589718046947,Ag-0.454-Au-0.383-Zn-0.162
1828,vsp13_240823_Ag-0.5-Au-0.333-Zn-0.167_pp0_rep1,vsp,13,240823,Ag-0.5-Au-0.333-Zn-0.167,pp0,1,,CO2R,150.0,3.3206304916943523,66.57054970809183,12.735756385068765,0.0066051410014127,0.0193880131501306,79.33229924731215,20.66770075268785,Ag-0.454-Au-0.383-Zn-0.162
1829,vsp13_240823_Ag-0.5-Au-0.333-Zn-0.167_pp0_rep1,vsp,13,240823,Ag-0.5-Au-0.333-Zn-0.167,pp0,1,,HER,50.0,2.903190223140496,,,,,,,Ag-0.454-Au-0.383-Zn-0.162
1830,vsp13_240823_Ag-0.5-Au-0.375-Zn-0.125_pp0_rep1,vsp,13,240823,Ag-0.5-Au-0.375-Zn-0.125,pp0,1,,HER,50.0,2.927474016528926,,,,,,,Ag-0.497-Au-0.366-Zn-0.137
1831,vsp13_240823_Ag-0.5-Au-0.375-Zn-0.125_pp0_rep1,vsp,13,240823,Ag-0.5-Au-0.375-Zn-0.125,pp0,1,,CO2R,150.0,3.3270645880398675,69.62857561363495,12.897838899803538,0.0036695227785626,0.0,82.53008403621706,17.469915963782938,Ag-0.497-Au-0.366-Zn-0.137
1832,vsp13_240823_Ag-0.5-Au-0.375-Zn-0.125_pp0_rep1,vsp,13,240823,Ag-0.5-Au-0.375-Zn-0.125,pp0,1,,CO2R,50.0,2.829377262458472,74.95825399150434,7.19056974459725,0.0088068546685503,0.0,82.15763059077014,17.84236940922986,Ag-0.497-Au-0.366-Zn-0.137
1833,vsp13_240823_Ag-0.5-Au-0.375-Zn-0.125_pp0_rep1,vsp,13,240823,Ag-0.5-Au-0.375-Zn-0.125,pp0,1,,CO2R,200.0,3.4649032259136208,70.4223775345791,11.172642436149312,0.0046786415426673,0.0,81.60044004868055,18.399559951319446,Ag-0.497-Au-0.366-Zn-0.137
1834,vsp13_240823_Ag-0.5-Au-0.375-Zn-0.125_pp0_rep1,vsp,13,240823,Ag-0.5-Au-0.375-Zn-0.125,pp0,1,,CO2R,100.0,3.144412657807309,67.5105149720647,13.48968565815324,0.0049538557510595,0.0,81.00515448596899,18.994845514031013,Ag-0.497-Au-0.366-Zn-0.137
1835,vsp13_240823_Ag-0.5-Au-0.375-Zn-0.125_pp0_rep1,vsp,13,240823,Ag-0.5-Au-0.375-Zn-0.125,pp0,1,,CO2R,300.0,3.637033106312293,67.65615518215489,7.811886051080551,0.0047703796121314,0.0,75.47347066743376,24.52652933256624,Ag-0.497-Au-0.366-Zn-0.137
1836,vsp13_240823_Ag-0.625-Au-0.125-Zn-0.25_pp0_rep1,vsp,13,240823,Ag-0.625-Au-0.125-Zn-0.25,pp0,1,,CO2R,300.0,3.639724039867109,64.43072673627822,19.54567779960708,0.0075225216960534,0.0,83.9847508758141,16.0152491241859,Ag-0.225-Au-0.343-Zn-0.432
1837,vsp13_240823_Ag-0.625-Au-0.125-Zn-0.25_pp0_rep1,vsp,13,240823,Ag-0.625-Au-0.125-Zn-0.25,pp0,1,,CO2R,100.0,3.1680382757475085,32.47086149532319,52.17583497053045,0.0099077115021191,0.0,84.65660417735576,15.34339582264424,Ag-0.225-Au-0.343-Zn-0.432
1838,vsp13_240823_Ag-0.625-Au-0.125-Zn-0.25_pp0_rep1,vsp,13,240823,Ag-0.625-Au-0.125-Zn-0.25,pp0,1,,CO2R,200.0,3.452110033222591,54.75789407604261,32.578585461689585,0.0077059978349815,0.0,87.34517411744646,12.654825882553538,Ag-0.225-Au-0.343-Zn-0.432
1839,vsp13_240823_Ag-0.625-Au-0.125-Zn-0.25_pp0_rep1,vsp,13,240823,Ag-0.625-Au-0.125-Zn-0.25,pp0,1,,CO2R,50.0,2.9137724285714284,28.57184707777941,59.36640471512771,0.0110085683356879,0.0,87.9492603612428,12.050739638757191,Ag-0.225-Au-0.343-Zn-0.432
1840,vsp13_240823_Ag-0.625-Au-0.125-Zn-0.25_pp0_rep1,vsp,13,240823,Ag-0.625-Au-0.125-Zn-0.25,pp0,1,,CO2R,150.0,3.330697212624585,42.79352989181611,41.63555992141454,0.0091738069464066,0.0,84.43826362017705,15.561736379822946,Ag-0.225-Au-0.343-Zn-0.432
1841,vsp13_240823_Ag-0.625-Au-0.125-Zn-0.25_pp0_rep1,vsp,13,240823,Ag-0.625-Au-0.125-Zn-0.25,pp0,1,,HER,50.0,2.987229818181818,,,,,,,Ag-0.225-Au-0.343-Zn-0.432
1842,vsp13_240823_Ag-0.636-Au-0.182-Zn-0.182_pp0_rep1,vsp,13,240823,Ag-0.636-Au-0.182-Zn-0.182,pp0,1,,HER,50.0,3.044843404958677,,,,,,,Ag-0.552-Au-0.237-Zn-0.211
1843,vsp13_240823_Ag-0.636-Au-0.182-Zn-0.182_pp0_rep1,vsp,13,240823,Ag-0.636-Au-0.182-Zn-0.182,pp0,1,,CO2R,300.0,3.7405495315614616,77.1757098913976,3.9341846758349694,0.0126598535860411,0.0,81.12436682093066,18.87563317906934,Ag-0.552-Au-0.237-Zn-0.211
1844,vsp13_240823_Ag-0.636-Au-0.182-Zn-0.182_pp0_rep1,vsp,13,240823,Ag-0.636-Au-0.182-Zn-0.182,pp0,1,,CO2R,50.0,2.839374857142857,79.37391449915253,6.055992141453831,0.0088068546685503,0.0,85.43871349527491,14.56128650472509,Ag-0.552-Au-0.237-Zn-0.211
1845,vsp13_240823_Ag-0.636-Au-0.182-Zn-0.182_pp0_rep1,vsp,13,240823,Ag-0.636-Au-0.182-Zn-0.182,pp0,1,,CO2R,200.0,3.542078980066445,73.3383205340141,10.207514734774067,0.0132102820028255,0.0,83.56126986001941,16.438730139980592,Ag-0.552-Au-0.237-Zn-0.211
1846,vsp13_240823_Ag-0.636-Au-0.182-Zn-0.182_pp0_rep1,vsp,13,240823,Ag-0.636-Au-0.182-Zn-0.182,pp0,1,,CO2R,100.0,3.206012388704319,72.50120320575864,11.93516699410609,0.0110085683356879,0.0,84.44737876820042,15.552621231799575,Ag-0.552-Au-0.237-Zn-0.211
1847,vsp13_240823_Ag-0.636-Au-0.182-Zn-0.182_pp0_rep1,vsp,13,240823,Ag-0.636-Au-0.182-Zn-0.182,pp0,1,,CO2R,150.0,3.390221784053156,71.58509280378331,12.62278978388998,0.012476377447113,0.0,84.2226656561721,15.777334343827905,Ag-0.552-Au-0.237-Zn-0.211
1848,vsp13_240823_Ag-0.667-Au-0.167-Zn-0.167_pp0_rep1,vsp,13,240823,Ag-0.667-Au-0.167-Zn-0.167,pp0,1,,CO2R,50.0,2.7960519601328904,68.10939756010798,16.060903732809432,0.0099077115021191,0.0,84.18020900441954,15.819790995580462,Ag-0.513-Au-0.231-Zn-0.256
1849,vsp13_240823_Ag-0.667-Au-0.167-Zn-0.167_pp0_rep1,vsp,13,240823,Ag-0.667-Au-0.167-Zn-0.167,pp0,1,,CO2R,100.0,3.1529657973421927,60.36535604427797,24.651277013752456,0.0071555694181971,0.0,85.02378862744862,14.976211372551376,Ag-0.513-Au-0.231-Zn-0.256
1850,vsp13_240823_Ag-0.667-Au-0.167-Zn-0.167_pp0_rep1,vsp,13,240823,Ag-0.667-Au-0.167-Zn-0.167,pp0,1,,CO2R,200.0,3.45710885873606,67.74090271819875,16.469793713163064,0.0057794983762361,0.0,84.21746451161735,15.78253548838265,Ag-0.513-Au-0.231-Zn-0.256
1851,vsp13_240823_Ag-0.667-Au-0.167-Zn-0.167_pp0_rep1,vsp,13,240823,Ag-0.667-Au-0.167-Zn-0.167,pp0,1,,HER,50.0,2.926173256198348,,,,,,,Ag-0.513-Au-0.231-Zn-0.256
1852,vsp13_240823_Ag-0.667-Au-0.167-Zn-0.167_pp0_rep1,vsp,13,240823,Ag-0.667-Au-0.167-Zn-0.167,pp0,1,,CO2R,300.0,3.740790445182724,75.96497101843521,8.00834970530452,0.0106416160578316,0.0,83.98528044896995,16.014719551030055,Ag-0.513-Au-0.231-Zn-0.256
1853,vsp13_240823_Ag-0.667-Au-0.167-Zn-0.167_pp0_rep1,vsp,13,240823,Ag-0.667-Au-0.167-Zn-0.167,pp0,1,,CO2R,150.0,3.305114853820598,61.30950637175919,21.385068762278976,0.0073390455571252,0.0,82.70191417959529,17.298085820404708,Ag-0.513-Au-0.231-Zn-0.256
1854,vsp14_240906_Au-0.2-Cu-0.4-Zn-0.4_pp0_rep1,vsp,14,240906,Au-0.2-Cu-0.4-Zn-0.4,pp0,1,,HER,50.0,2.9171316776859504,,,,,,,Au-0.327-Cu-0.132-Zn-0.541
1855,vsp14_240906_Au-0.2-Cu-0.4-Zn-0.4_pp0_rep1,vsp,14,240906,Au-0.2-Cu-0.4-Zn-0.4,pp0,1,,CO2R,50.0,2.8534750099667776,29.27744878528532,55.40275049115914,0.0088068546685503,0.0,84.689006131113,15.310993868886996,Au-0.327-Cu-0.132-Zn-0.541
1856,vsp14_240906_Au-0.2-Cu-0.4-Zn-0.4_pp0_rep1,vsp,14,240906,Au-0.2-Cu-0.4-Zn-0.4,pp0,1,,CO2R,200.0,3.425313906976744,45.35656741091047,39.54813359528488,0.0030273562923141,0.0012644356402259,84.90899279812788,15.091007201872117,Au-0.327-Cu-0.132-Zn-0.541
1857,vsp14_240906_Au-0.2-Cu-0.4-Zn-0.4_pp0_rep1,vsp,14,240906,Au-0.2-Cu-0.4-Zn-0.4,pp0,1,,CO2R,100.0,3.119567126245847,30.54175647115445,55.78585461689588,0.0044034273342751,0.0,86.3320145153846,13.6679854846154,Au-0.327-Cu-0.132-Zn-0.541
1858,vsp14_240906_Au-0.2-Cu-0.4-Zn-0.4_pp0_rep1,vsp,14,240906,Au-0.2-Cu-0.4-Zn-0.4,pp0,1,,CO2R,300.0,3.621459182724252,56.0043106154136,25.852161100196465,0.0045869034732033,0.0042147854674197,81.86527340455068,18.13472659544932,Au-0.327-Cu-0.132-Zn-0.541
1859,vsp14_240906_Au-0.2-Cu-0.4-Zn-0.4_pp0_rep1,vsp,14,240906,Au-0.2-Cu-0.4-Zn-0.4,pp0,1,,CO2R,150.0,3.296181664451828,35.95346209378727,48.25147347740668,0.0033025705007063,0.0,84.20823814169466,15.791761858305335,Au-0.327-Cu-0.132-Zn-0.541
1860,vsp14_240906_Au-0.25-Cu-0.25-Zn-0.5_pp0_rep1,vsp,14,240906,Au-0.25-Cu-0.25-Zn-0.5,pp0,1,,CO2R,200.0,3.528141139534884,48.9511184582226,35.65446954813359,0.0057794983762361,0.0040040461940487,84.61537155092648,15.384628449073515,Au-0.157-Cu-0.219-Zn-0.624
1861,vsp14_240906_Au-0.25-Cu-0.25-Zn-0.5_pp0_rep1,vsp,14,240906,Au-0.25-Cu-0.25-Zn-0.5,pp0,1,,CO2R,300.0,3.782851704318937,57.37910397790287,22.31335952848724,0.01669632864246,0.0202309702436146,79.73004985986238,20.269950140137624,Au-0.157-Cu-0.219-Zn-0.624
1862,vsp14_240906_Au-0.25-Cu-0.25-Zn-0.5_pp0_rep1,vsp,14,240906,Au-0.25-Cu-0.25-Zn-0.5,pp0,1,,CO2R,150.0,3.380821196013289,42.64705266902425,42.96660117878192,0.0040364750564189,0.0019668998847958,85.61965722274738,14.380342777252622,Au-0.157-Cu-0.219-Zn-0.624
1863,vsp14_240906_Au-0.25-Cu-0.25-Zn-0.5_pp0_rep1,vsp,14,240906,Au-0.25-Cu-0.25-Zn-0.5,pp0,1,,HER,50.0,2.9900428016528924,,,,,,,Au-0.157-Cu-0.219-Zn-0.624
1864,vsp14_240906_Au-0.25-Cu-0.25-Zn-0.5_pp0_rep1,vsp,14,240906,Au-0.25-Cu-0.25-Zn-0.5,pp0,1,,CO2R,50.0,2.9083114485049832,41.39446316097847,41.11001964636542,0.0077059978349815,0.0,82.51218880517888,17.48781119482112,Au-0.157-Cu-0.219-Zn-0.624
1865,vsp14_240906_Au-0.25-Cu-0.25-Zn-0.5_pp0_rep1,vsp,14,240906,Au-0.25-Cu-0.25-Zn-0.5,pp0,1,,CO2R,100.0,3.192464664451827,37.91918642365398,47.61542239685659,0.0049538557510595,0.0,85.53956267626162,14.460437323738375,Au-0.157-Cu-0.219-Zn-0.624
1866,vsp14_240906_Au-0.25-Cu-0.25-Zn-0.5_pp0_rep2,vsp,14,240906,Au-0.25-Cu-0.25-Zn-0.5,pp0,2,,CO2R,50.0,2.904340564784053,35.40689279959823,49.420432220039295,0.0099077115021191,0.0,84.83723273113964,15.162767268860364,Au-0.16-Cu-0.155-Zn-0.685
1867,vsp14_240906_Au-0.25-Cu-0.25-Zn-0.5_pp0_rep2,vsp,14,240906,Au-0.25-Cu-0.25-Zn-0.5,pp0,2,,HER,50.0,3.049568157024794,,,,,,,Au-0.16-Cu-0.155-Zn-0.685
1868,vsp14_240906_Au-0.25-Cu-0.25-Zn-0.5_pp0_rep2,vsp,14,240906,Au-0.25-Cu-0.25-Zn-0.5,pp0,2,,CO2R,150.0,3.360556810631229,38.66203519638411,42.86345776031435,0.0051373318899877,0.0,81.53063028858844,18.46936971141156,Au-0.16-Cu-0.155-Zn-0.685
1869,vsp14_240906_Au-0.25-Cu-0.25-Zn-0.5_pp0_rep2,vsp,14,240906,Au-0.25-Cu-0.25-Zn-0.5,pp0,2,,CO2R,300.0,3.720151488372093,52.761304902801896,23.104125736738705,0.0106416160578316,0.0057602068054736,75.8818324624039,24.118167537596094,Au-0.16-Cu-0.155-Zn-0.685
1870,vsp14_240906_Au-0.25-Cu-0.25-Zn-0.5_pp0_rep2,vsp,14,240906,Au-0.25-Cu-0.25-Zn-0.5,pp0,2,,CO2R,100.0,3.17576623255814,35.22547029651175,49.22151277013752,0.0060547125846283,0.0,84.45303777923391,15.54696222076609,Au-0.16-Cu-0.155-Zn-0.685
1871,vsp14_240906_Au-0.25-Cu-0.25-Zn-0.5_pp0_rep2,vsp,14,240906,Au-0.25-Cu-0.25-Zn-0.5,pp0,2,,CO2R,200.0,3.5010854119601333,48.47307957898261,36.2438605108055,0.0046786415426673,0.0012644356402259,84.722883166971,15.277116833028998,Au-0.16-Cu-0.155-Zn-0.685
1872,vsp14_240906_Au-0.25-Cu-0.25-Zn-0.5_pp0_rep3,vsp,14,240906,Au-0.25-Cu-0.25-Zn-0.5,pp0,3,,CO2R,50.0,2.873386249169436,37.73211408483124,45.13261296660118,0.0088068546685503,0.0,82.87353390610096,17.12646609389904,Au-0.254-Cu-0.156-Zn-0.59
1873,vsp14_240906_Au-0.25-Cu-0.25-Zn-0.5_pp0_rep3,vsp,14,240906,Au-0.25-Cu-0.25-Zn-0.5,pp0,3,,CO2R,200.0,3.454731335548173,44.25767436020842,40.45800589390963,0.0044034273342751,0.0031610891005647,84.7232447705529,15.276755229447105,Au-0.254-Cu-0.156-Zn-0.59
1874,vsp14_240906_Au-0.25-Cu-0.25-Zn-0.5_pp0_rep3,vsp,14,240906,Au-0.25-Cu-0.25-Zn-0.5,pp0,3,,CO2R,150.0,3.3202958837209304,37.72960304672623,48.02554027504912,0.0040364750564189,0.0016859141869678,85.76086571101874,14.239134288981262,Au-0.254-Cu-0.156-Zn-0.59
1875,vsp14_240906_Au-0.25-Cu-0.25-Zn-0.5_pp0_rep3,vsp,14,240906,Au-0.25-Cu-0.25-Zn-0.5,pp0,3,,HER,50.0,2.992759429752066,,,,,,,Au-0.254-Cu-0.156-Zn-0.59
1876,vsp14_240906_Au-0.25-Cu-0.25-Zn-0.5_pp0_rep3,vsp,14,240906,Au-0.25-Cu-0.25-Zn-0.5,pp0,3,,CO2R,100.0,3.142857016611296,32.41561865701312,51.49803536345776,0.0044034273342751,0.0,83.91805744780515,16.081942552194846,Au-0.254-Cu-0.156-Zn-0.59
1877,vsp14_240906_Au-0.25-Cu-0.25-Zn-0.5_pp0_rep3,vsp,14,240906,Au-0.25-Cu-0.25-Zn-0.5,pp0,3,,CO2R,300.0,3.674868029900333,55.381782418548205,24.87229862475442,0.0133937581417536,0.0148922419848829,80.28236704342926,19.71763295657074,Au-0.254-Cu-0.156-Zn-0.59
1878,vsp14_240906_Au-0.25-Cu-0.375-Zn-0.375_pp0_rep1,vsp,14,240906,Au-0.25-Cu-0.375-Zn-0.375,pp0,1,,CO2R,100.0,3.100020023255814,66.79173031450752,14.182220039292732,0.0038529989174907,0.0,80.97780335271774,19.022196647282257,Au-0.222-Cu-0.203-Zn-0.575
1879,vsp14_240906_Au-0.25-Cu-0.375-Zn-0.375_pp0_rep1,vsp,14,240906,Au-0.25-Cu-0.375-Zn-0.375,pp0,1,,HER,50.0,2.9960155123966943,,,,,,,Au-0.222-Cu-0.203-Zn-0.575
1880,vsp14_240906_Au-0.25-Cu-0.375-Zn-0.375_pp0_rep1,vsp,14,240906,Au-0.25-Cu-0.375-Zn-0.375,pp0,1,,CO2R,300.0,3.62999430564784,69.28916696310867,9.906679764243616,0.0027521420839219,0.0102559779707212,79.20885484740693,20.791145152593074,Au-0.222-Cu-0.203-Zn-0.575
1881,vsp14_240906_Au-0.25-Cu-0.375-Zn-0.375_pp0_rep1,vsp,14,240906,Au-0.25-Cu-0.375-Zn-0.375,pp0,1,,CO2R,50.0,2.81735546179402,75.85720563309549,8.19253438113949,0.0077059978349815,0.0,84.05744601206996,15.94255398793004,Au-0.222-Cu-0.203-Zn-0.575
1882,vsp14_240906_Au-0.25-Cu-0.375-Zn-0.375_pp0_rep1,vsp,14,240906,Au-0.25-Cu-0.375-Zn-0.375,pp0,1,,CO2R,150.0,3.2783422724252493,65.4422565862437,15.81532416502947,0.0029356182228501,0.0,81.26051636949602,18.739483630503983,Au-0.222-Cu-0.203-Zn-0.575
1883,vsp14_240906_Au-0.25-Cu-0.375-Zn-0.375_pp0_rep1,vsp,14,240906,Au-0.25-Cu-0.375-Zn-0.375,pp0,1,,CO2R,200.0,3.413851172757475,67.18910209462429,14.454813359528488,0.0022017136671375,0.0010536963668549,81.64717086418676,18.35282913581324,Au-0.222-Cu-0.203-Zn-0.575
1884,vsp14_240906_Au-0.25-Cu-0.5-Zn-0.25_pp0_rep1,vsp,14,240906,Au-0.25-Cu-0.5-Zn-0.25,pp0,1,,HER,50.0,2.889481314049587,,,,,,,Au-0.252-Cu-0.241-Zn-0.507
1885,vsp14_240906_Au-0.25-Cu-0.5-Zn-0.25_pp0_rep1,vsp,14,240906,Au-0.25-Cu-0.5-Zn-0.25,pp0,1,,CO2R,150.0,3.292478634551496,65.78668731297998,18.55108055009823,0.0033025705007063,0.0,84.34107043357892,15.65892956642108,Au-0.252-Cu-0.241-Zn-0.507
1886,vsp14_240906_Au-0.25-Cu-0.5-Zn-0.25_pp0_rep1,vsp,14,240906,Au-0.25-Cu-0.5-Zn-0.25,pp0,1,,CO2R,300.0,3.686307066445184,74.62156563225848,11.095284872298626,0.0062381887235565,0.0037933069206777,85.72688200020134,14.273117999798655,Au-0.252-Cu-0.241-Zn-0.507
1887,vsp14_240906_Au-0.25-Cu-0.5-Zn-0.25_pp0_rep1,vsp,14,240906,Au-0.25-Cu-0.5-Zn-0.25,pp0,1,,CO2R,200.0,3.4419584983388707,69.06955575550859,15.147347740667977,0.0027521420839219,0.0,84.21965563826049,15.780344361739507,Au-0.252-Cu-0.241-Zn-0.507
1888,vsp14_240906_Au-0.25-Cu-0.5-Zn-0.25_pp0_rep1,vsp,14,240906,Au-0.25-Cu-0.5-Zn-0.25,pp0,1,,CO2R,100.0,3.183609674418604,61.2391973048191,21.534872298624755,0.0055042841678439,0.0,82.77957388761169,17.22042611238831,Au-0.252-Cu-0.241-Zn-0.507
1889,vsp14_240906_Au-0.25-Cu-0.5-Zn-0.25_pp0_rep1,vsp,14,240906,Au-0.25-Cu-0.5-Zn-0.25,pp0,1,,CO2R,50.0,2.83984677076412,63.90340873422754,20.599214145383105,0.0088068546685503,0.0,84.51142973427919,15.48857026572081,Au-0.252-Cu-0.241-Zn-0.507
1890,vsp14_240906_Au-0.25-Cu-0.5-Zn-0.25_pp0_rep2,vsp,14,240906,Au-0.25-Cu-0.5-Zn-0.25,pp0,2,,CO2R,150.0,3.35123438538206,57.16043440959217,22.81925343811395,0.0033025705007063,0.0,79.98299041820682,20.01700958179317,Au-0.188-Cu-0.121-Zn-0.691
1891,vsp14_240906_Au-0.25-Cu-0.5-Zn-0.25_pp0_rep2,vsp,14,240906,Au-0.25-Cu-0.5-Zn-0.25,pp0,2,,HER,50.0,2.920203190082645,,,,,,,Au-0.188-Cu-0.121-Zn-0.691
1892,vsp14_240906_Au-0.25-Cu-0.5-Zn-0.25_pp0_rep2,vsp,14,240906,Au-0.25-Cu-0.5-Zn-0.25,pp0,2,,CO2R,50.0,2.8841344219269103,60.06905354788759,23.472495088408643,0.0077059978349815,0.0,83.54925463413122,16.450745365868784,Au-0.188-Cu-0.121-Zn-0.691
1893,vsp14_240906_Au-0.25-Cu-0.5-Zn-0.25_pp0_rep2,vsp,14,240906,Au-0.25-Cu-0.5-Zn-0.25,pp0,2,,CO2R,300.0,3.724392392026578,64.50898742388416,9.277996070726916,0.0045869034732033,0.0184045632077327,73.81063401587821,26.1893659841218,Au-0.188-Cu-0.121-Zn-0.691
1894,vsp14_240906_Au-0.25-Cu-0.5-Zn-0.25_pp0_rep2,vsp,14,240906,Au-0.25-Cu-0.5-Zn-0.25,pp0,2,,CO2R,100.0,3.230778481727575,55.134235912029965,27.26669941060904,0.0044034273342751,0.0,82.40533874997328,17.594661250026718,Au-0.188-Cu-0.121-Zn-0.691
1895,vsp14_240906_Au-0.25-Cu-0.5-Zn-0.25_pp0_rep2,vsp,14,240906,Au-0.25-Cu-0.5-Zn-0.25,pp0,2,,CO2R,200.0,3.492185677740864,61.25740233108037,16.17878192534381,0.0024769278755297,0.0044255247407906,77.4430867090405,22.5569132909595,Au-0.188-Cu-0.121-Zn-0.691
1896,vsp14_240906_Au-0.25-Cu-0.5-Zn-0.25_pp0_rep3,vsp,14,240906,Au-0.25-Cu-0.5-Zn-0.25,pp0,3,,CO2R,200.0,3.435681401993355,59.32610014856975,24.24607072691552,0.0024769278755297,0.0,83.57464780336079,16.42535219663921,Au-0.191-Cu-0.126-Zn-0.683
1897,vsp14_240906_Au-0.25-Cu-0.5-Zn-0.25_pp0_rep3,vsp,14,240906,Au-0.25-Cu-0.5-Zn-0.25,pp0,3,,CO2R,50.0,2.863945019933555,61.99627529347758,19.43516699410609,0.0077059978349815,0.0,81.43914828541865,18.560851714581347,Au-0.191-Cu-0.126-Zn-0.683
1898,vsp14_240906_Au-0.25-Cu-0.5-Zn-0.25_pp0_rep3,vsp,14,240906,Au-0.25-Cu-0.5-Zn-0.25,pp0,3,,HER,50.0,2.993642710743802,,,,,,,Au-0.191-Cu-0.126-Zn-0.683
1899,vsp14_240906_Au-0.25-Cu-0.5-Zn-0.25_pp0_rep3,vsp,14,240906,Au-0.25-Cu-0.5-Zn-0.25,pp0,3,,CO2R,150.0,3.311358973421927,55.69817321977861,27.082514734774065,0.0029356182228501,0.0,82.78362357277553,17.216376427224475,Au-0.191-Cu-0.126-Zn-0.683
1900,vsp14_240906_Au-0.25-Cu-0.5-Zn-0.25_pp0_rep3,vsp,14,240906,Au-0.25-Cu-0.5-Zn-0.25,pp0,3,,CO2R,300.0,3.631198591362126,65.70361380233945,17.480353634577604,0.0033025705007063,0.0012644356402259,83.18853444305799,16.81146555694201,Au-0.191-Cu-0.126-Zn-0.683
1901,vsp14_240906_Au-0.25-Cu-0.5-Zn-0.25_pp0_rep3,vsp,14,240906,Au-0.25-Cu-0.5-Zn-0.25,pp0,3,,CO2R,100.0,3.188758757475083,53.41229153152399,26.861493123772103,0.0044034273342751,0.0,80.27818808263036,19.721811917369635,Au-0.191-Cu-0.126-Zn-0.683
1902,vsp14_240906_Au-0.364-Cu-0.273-Zn-0.364_pp0_rep1,vsp,14,240906,Au-0.364-Cu-0.273-Zn-0.364,pp0,1,,CO2R,100.0,3.1911789867109634,59.7627068990772,20.66552062868369,0.0044034273342751,0.0,80.43263095509516,19.56736904490484,Au-0.238-Cu-0.125-Zn-0.637
1903,vsp14_240906_Au-0.364-Cu-0.273-Zn-0.364_pp0_rep1,vsp,14,240906,Au-0.364-Cu-0.273-Zn-0.364,pp0,1,,CO2R,300.0,3.635245019933555,66.65759902906527,11.974459724950885,0.0018347613892813,0.0040742926185057,78.63796780802394,21.362032191976056,Au-0.238-Cu-0.125-Zn-0.637
1904,vsp14_240906_Au-0.364-Cu-0.273-Zn-0.364_pp0_rep1,vsp,14,240906,Au-0.364-Cu-0.273-Zn-0.364,pp0,1,,HER,50.0,2.9420771239669423,,,,,,,Au-0.238-Cu-0.125-Zn-0.637
1905,vsp14_240906_Au-0.364-Cu-0.273-Zn-0.364_pp0_rep1,vsp,14,240906,Au-0.364-Cu-0.273-Zn-0.364,pp0,1,,CO2R,50.0,2.814334362126246,68.70451359099374,14.145383104125736,0.0077059978349815,0.0,82.85760269295446,17.14239730704554,Au-0.238-Cu-0.125-Zn-0.637
1906,vsp14_240906_Au-0.364-Cu-0.273-Zn-0.364_pp0_rep1,vsp,14,240906,Au-0.364-Cu-0.273-Zn-0.364,pp0,1,,CO2R,150.0,3.2904057973421925,60.88681495741698,19.783889980353635,0.0029356182228501,0.0,80.67364055599347,19.326359444006528,Au-0.238-Cu-0.125-Zn-0.637
1907,vsp14_240906_Au-0.364-Cu-0.273-Zn-0.364_pp0_rep1,vsp,14,240906,Au-0.364-Cu-0.273-Zn-0.364,pp0,1,,CO2R,200.0,3.4261925913621263,63.57101006507774,16.62819253438114,0.0022017136671375,0.0,80.20140431312602,19.79859568687398,Au-0.238-Cu-0.125-Zn-0.637
1908,vsp14_240906_Au-0.429-Cu-0.429-Zn-0.143_pp0_rep1,vsp,14,240906,Au-0.429-Cu-0.429-Zn-0.143,pp0,1,,CO2R,200.0,3.3483315375939853,60.52763188181381,5.93443025540275,0.0049538557510595,0.0,66.46701599296762,33.53298400703238,Au-0.339-Cu-0.166-Zn-0.495
1909,vsp14_240906_Au-0.429-Cu-0.429-Zn-0.143_pp0_rep1,vsp,14,240906,Au-0.429-Cu-0.429-Zn-0.143,pp0,1,,HER,50.0,2.953012033057852,,,,,,,Au-0.339-Cu-0.166-Zn-0.495
1910,vsp14_240906_Au-0.429-Cu-0.429-Zn-0.143_pp0_rep1,vsp,14,240906,Au-0.429-Cu-0.429-Zn-0.143,pp0,1,,CO2R,300.0,3.5630014584717613,71.84540375400196,4.862475442043222,0.0025686659449938,0.0011239427913119,76.71157180478149,23.288428195218515,Au-0.339-Cu-0.166-Zn-0.495
1911,vsp14_240906_Au-0.429-Cu-0.429-Zn-0.143_pp0_rep1,vsp,14,240906,Au-0.429-Cu-0.429-Zn-0.143,pp0,1,,CO2R,150.0,3.218997485049834,70.5584967251878,6.669941060903733,0.0033025705007063,0.0,77.23174035659224,22.76825964340776,Au-0.339-Cu-0.166-Zn-0.495
1912,vsp14_240906_Au-0.429-Cu-0.429-Zn-0.143_pp0_rep1,vsp,14,240906,Au-0.429-Cu-0.429-Zn-0.143,pp0,1,,CO2R,50.0,2.800038508305648,69.64113080415996,5.024557956777996,0.0143111388363943,0.0,74.67999989977434,25.320000100225656,Au-0.339-Cu-0.166-Zn-0.495
1913,vsp14_240906_Au-0.429-Cu-0.429-Zn-0.143_pp0_rep1,vsp,14,240906,Au-0.429-Cu-0.429-Zn-0.143,pp0,1,,CO2R,100.0,3.0496724252491694,64.7603004875599,6.431728880157171,0.0055042841678439,0.0,71.19753365188491,28.80246634811509,Au-0.339-Cu-0.166-Zn-0.495
1914,vsp14_240906_Au-0.5-Cu-0.25-Zn-0.25_pp0_rep1,vsp,14,240906,Au-0.5-Cu-0.25-Zn-0.25,pp0,1,,CO2R,300.0,3.651941657807309,74.97227395425726,7.549115913555992,0.0034860466396345,0.0092725280283233,82.53414844248121,17.46585155751879,Au-0.263-Cu-0.214-Zn-0.523
1915,vsp14_240906_Au-0.5-Cu-0.25-Zn-0.25_pp0_rep1,vsp,14,240906,Au-0.5-Cu-0.25-Zn-0.25,pp0,1,,CO2R,100.0,3.0803283156146177,69.91734499571032,10.144891944990178,0.0049538557510595,0.0,80.06719079645156,19.932809203548445,Au-0.263-Cu-0.214-Zn-0.523
1916,vsp14_240906_Au-0.5-Cu-0.25-Zn-0.25_pp0_rep1,vsp,14,240906,Au-0.5-Cu-0.25-Zn-0.25,pp0,1,,CO2R,200.0,3.4223727508305646,70.56299566845927,10.329076620825148,0.0027521420839219,0.0016859141869678,80.8965103455553,19.1034896544447,Au-0.263-Cu-0.214-Zn-0.523
1917,vsp14_240906_Au-0.5-Cu-0.25-Zn-0.25_pp0_rep1,vsp,14,240906,Au-0.5-Cu-0.25-Zn-0.25,pp0,1,,CO2R,50.0,2.784607275747508,78.59423716754903,5.054027504911592,0.0088068546685503,0.0,83.65707152712916,16.342928472870838,Au-0.263-Cu-0.214-Zn-0.523
1918,vsp14_240906_Au-0.5-Cu-0.25-Zn-0.25_pp0_rep1,vsp,14,240906,Au-0.5-Cu-0.25-Zn-0.25,pp0,1,,CO2R,150.0,3.278256990033223,69.2016991357844,11.581532416502949,0.0033025705007063,0.0,80.78653412278805,19.213465877211945,Au-0.263-Cu-0.214-Zn-0.523
1919,vsp14_240906_Au-0.5-Cu-0.25-Zn-0.25_pp0_rep1,vsp,14,240906,Au-0.5-Cu-0.25-Zn-0.25,pp0,1,,HER,50.0,2.942941776859504,,,,,,,Au-0.263-Cu-0.214-Zn-0.523
1920,vsp14_240906_Au-0.5-Cu-0.25-Zn-0.25_pp0_rep2,vsp,14,240906,Au-0.5-Cu-0.25-Zn-0.25,pp0,2,,CO2R,100.0,3.1453979534883723,63.687459457197264,15.979862475442046,0.0044034273342751,0.0,79.67172535997358,20.32827464002642,Au-0.17-Cu-0.237-Zn-0.593
1921,vsp14_240906_Au-0.5-Cu-0.25-Zn-0.25_pp0_rep2,vsp,14,240906,Au-0.5-Cu-0.25-Zn-0.25,pp0,2,,CO2R,150.0,3.2545058970099667,64.54958253991504,15.50589390962672,0.0029356182228501,0.0,80.0584120677646,19.9415879322354,Au-0.17-Cu-0.237-Zn-0.593
1922,vsp14_240906_Au-0.5-Cu-0.25-Zn-0.25_pp0_rep2,vsp,14,240906,Au-0.5-Cu-0.25-Zn-0.25,pp0,2,,HER,50.0,2.8863475206611566,,,,,,,Au-0.17-Cu-0.237-Zn-0.593
1923,vsp14_240906_Au-0.5-Cu-0.25-Zn-0.25_pp0_rep2,vsp,14,240906,Au-0.5-Cu-0.25-Zn-0.25,pp0,2,,CO2R,200.0,3.3817121096345515,66.82625708845131,13.416011787819253,0.0022017136671375,0.0014751749135968,80.2459457648513,19.7540542351487,Au-0.17-Cu-0.237-Zn-0.593
1924,vsp14_240906_Au-0.5-Cu-0.25-Zn-0.25_pp0_rep2,vsp,14,240906,Au-0.5-Cu-0.25-Zn-0.25,pp0,2,,CO2R,50.0,2.78231038538206,72.79876122120154,8.25147347740668,0.0066051410014127,0.0,81.05683983960964,18.943160160390363,Au-0.17-Cu-0.237-Zn-0.593
1925,vsp14_240906_Au-0.5-Cu-0.25-Zn-0.25_pp0_rep2,vsp,14,240906,Au-0.5-Cu-0.25-Zn-0.25,pp0,2,,CO2R,300.0,3.5605479269103,70.21197346669736,10.076129666011788,0.0018347613892813,0.0035123212228497,80.29345021532126,19.706549784678742,Au-0.17-Cu-0.237-Zn-0.593
1926,vsp14_240906_Au-0.571-Cu-0.286-Zn-0.143_pp0_rep1,vsp,14,240906,Au-0.571-Cu-0.286-Zn-0.143,pp0,1,,CO2R,100.0,3.252811322259136,51.88809140178702,28.283398821218075,0.0104581399189035,0.0025288712804518,80.18447723420445,19.81552276579555,Au-0.239-Cu-0.386-Zn-0.376
1927,vsp14_240906_Au-0.571-Cu-0.286-Zn-0.143_pp0_rep1,vsp,14,240906,Au-0.571-Cu-0.286-Zn-0.143,pp0,1,,HER,50.0,2.925504363636364,,,,,,,Au-0.239-Cu-0.386-Zn-0.376
1928,vsp14_240906_Au-0.571-Cu-0.286-Zn-0.143_pp0_rep1,vsp,14,240906,Au-0.571-Cu-0.286-Zn-0.143,pp0,1,,CO2R,150.0,3.403162458471761,60.10546360041014,21.41453831041257,0.006972093279269,0.0033718283739357,81.53034583247592,18.469654167524084,Au-0.239-Cu-0.386-Zn-0.376
1929,vsp14_240906_Au-0.571-Cu-0.286-Zn-0.143_pp0_rep1,vsp,14,240906,Au-0.571-Cu-0.286-Zn-0.143,pp0,1,,CO2R,50.0,2.9886446279069765,52.14672832660237,33.30058939096267,0.0099077115021191,0.0,85.45722542906715,14.542774570932847,Au-0.239-Cu-0.386-Zn-0.376
1930,vsp14_240906_Au-0.571-Cu-0.286-Zn-0.143_pp0_rep1,vsp,14,240906,Au-0.571-Cu-0.286-Zn-0.143,pp0,1,,CO2R,200.0,3.519087033222591,63.24394735190107,16.952357563850686,0.0060547125846283,0.0033718283739357,80.20573145671032,19.794268543289675,Au-0.239-Cu-0.386-Zn-0.376
1931,vsp14_240906_Au-0.571-Cu-0.286-Zn-0.143_pp0_rep1,vsp,14,240906,Au-0.571-Cu-0.286-Zn-0.143,pp0,1,,CO2R,300.0,3.685939073089701,69.72169327669548,11.534872298624755,0.0051373318899877,0.0070246424456995,81.26872754965592,18.73127245034408,Au-0.239-Cu-0.386-Zn-0.376
1932,vsp14_240906_Au-0.667-Cu-0.111-Zn-0.222_pp0_rep1,vsp,14,240906,Au-0.667-Cu-0.111-Zn-0.222,pp0,1,,HER,50.0,3.016388280991736,,,,,,,Au-0.259-Cu-0.562-Zn-0.179
1933,vsp14_240906_Au-0.667-Cu-0.111-Zn-0.222_pp0_rep1,vsp,14,240906,Au-0.667-Cu-0.111-Zn-0.222,pp0,1,,CO2R,50.0,3.2044069169435216,56.63520893929566,24.960707269155208,0.1078839696897418,0.1997808311556941,81.90951250057208,18.090487499427923,Au-0.259-Cu-0.562-Zn-0.179
1934,vsp14_240906_Au-0.667-Cu-0.111-Zn-0.222_pp0_rep1,vsp,14,240906,Au-0.667-Cu-0.111-Zn-0.222,pp0,1,,CO2R,300.0,3.899128149501661,69.73110966958924,10.112966601178783,0.1117369686072326,0.1112703363398803,80.06955503041338,19.930444969586617,Au-0.259-Cu-0.562-Zn-0.179
1935,vsp14_240906_Au-0.667-Cu-0.111-Zn-0.222_pp0_rep1,vsp,14,240906,Au-0.667-Cu-0.111-Zn-0.222,pp0,1,,CO2R,150.0,3.600522372093024,65.92814245956183,15.284872298624755,0.1313689154725427,0.1660625474163365,81.51374149400644,18.48625850599356,Au-0.259-Cu-0.562-Zn-0.179
1936,vsp14_240906_Au-0.667-Cu-0.111-Zn-0.222_pp0_rep1,vsp,14,240906,Au-0.667-Cu-0.111-Zn-0.222,pp0,1,,CO2R,200.0,3.717394833887043,66.23584925401244,12.973968565815325,0.1166908243582922,0.1374020062378824,79.46712354153163,20.532876458468365,Au-0.259-Cu-0.562-Zn-0.179
1937,vsp14_240906_Au-0.667-Cu-0.111-Zn-0.222_pp0_rep1,vsp,14,240906,Au-0.667-Cu-0.111-Zn-0.222,pp0,1,,CO2R,100.0,3.448851790697674,62.82366234907615,19.26571709233792,0.1376071041960993,0.1997808311556941,82.43171028616233,17.56828971383767,Au-0.259-Cu-0.562-Zn-0.179
1938,vsp15_240809_Au-0.167-In-0.167-Pd-0.667_pp0_rep1,vsp,15,240809,Au-0.167-In-0.167-Pd-0.667,pp0,1,,CO2R,150.0,3.214850372093024,59.211952541379816,15.481335952848722,0.0040364750564189,0.0,74.69732496928495,25.30267503071505,Au-0.252-In-0.404-Pd-0.344
1939,vsp15_240809_Au-0.167-In-0.167-Pd-0.667_pp0_rep1,vsp,15,240809,Au-0.167-In-0.167-Pd-0.667,pp0,1,,HER,50.0,2.644648917355372,,,,,,,Au-0.252-In-0.404-Pd-0.344
1940,vsp15_240809_Au-0.167-In-0.167-Pd-0.667_pp0_rep1,vsp,15,240809,Au-0.167-In-0.167-Pd-0.667,pp0,1,,CO2R,300.0,3.5562385116279067,66.18510535897383,10.911100196463655,0.0040364750564189,0.0,77.1009010850801,22.899098914919904,Au-0.252-In-0.404-Pd-0.344
1941,vsp15_240809_Au-0.167-In-0.167-Pd-0.667_pp0_rep1,vsp,15,240809,Au-0.167-In-0.167-Pd-0.667,pp0,1,,CO2R,100.0,3.02540177076412,63.14381970746406,17.88064833005894,0.0055042841678439,0.0,81.02997232169085,18.97002767830915,Au-0.252-In-0.404-Pd-0.344
1942,vsp15_240809_Au-0.167-In-0.167-Pd-0.667_pp0_rep1,vsp,15,240809,Au-0.167-In-0.167-Pd-0.667,pp0,1,,CO2R,50.0,2.7390729202657806,62.28755571365795,19.346758349705304,0.0099077115021191,0.0,81.64422177486537,18.355778225134628,Au-0.252-In-0.404-Pd-0.344
1943,vsp15_240809_Au-0.167-In-0.167-Pd-0.667_pp0_rep1,vsp,15,240809,Au-0.167-In-0.167-Pd-0.667,pp0,1,,CO2R,200.0,3.3541072358803987,65.73018895561741,14.160117878192535,0.0033025705007063,0.0,79.89360940431065,20.106390595689348,Au-0.252-In-0.404-Pd-0.344
1944,vsp15_240809_Au-0.167-In-0.167-Pd-0.667_pp0_rep2,vsp,15,240809,Au-0.167-In-0.167-Pd-0.667,pp0,2,,CO2R,50.0,2.825028926910299,62.68681077235348,23.811394891944992,0.0077059978349815,0.0,86.50591166213346,13.494088337866543,Au-0.138-In-0.369-Pd-0.493
1945,vsp15_240809_Au-0.167-In-0.167-Pd-0.667_pp0_rep2,vsp,15,240809,Au-0.167-In-0.167-Pd-0.667,pp0,2,,CO2R,100.0,3.1098700232558136,62.08353386762644,20.496070726915523,0.0044034273342751,0.0,82.58400802187624,17.415991978123756,Au-0.138-In-0.369-Pd-0.493
1946,vsp15_240809_Au-0.167-In-0.167-Pd-0.667_pp0_rep2,vsp,15,240809,Au-0.167-In-0.167-Pd-0.667,pp0,2,,HER,50.0,2.603543280991736,,,,,,,Au-0.138-In-0.369-Pd-0.493
1947,vsp15_240809_Au-0.167-In-0.167-Pd-0.667_pp0_rep2,vsp,15,240809,Au-0.167-In-0.167-Pd-0.667,pp0,2,,CO2R,300.0,3.65092646511628,71.14775366716191,10.348722986247544,0.0066051410014127,0.0,81.50390561264362,18.49609438735638,Au-0.138-In-0.369-Pd-0.493
1948,vsp15_240809_Au-0.167-In-0.167-Pd-0.667_pp0_rep2,vsp,15,240809,Au-0.167-In-0.167-Pd-0.667,pp0,2,,CO2R,200.0,3.43544684385382,65.21197346669736,15.718320235756384,0.0055042841678439,0.0,80.93579798662158,19.06420201337842,Au-0.138-In-0.369-Pd-0.493
1949,vsp15_240809_Au-0.167-In-0.167-Pd-0.667_pp0_rep2,vsp,15,240809,Au-0.167-In-0.167-Pd-0.667,pp0,2,,CO2R,150.0,3.2958766445182723,66.44081273933332,18.074656188605108,0.0036695227785626,0.0,84.519138450717,15.480861549283006,Au-0.138-In-0.369-Pd-0.493
1950,vsp15_240809_Au-0.167-In-0.167-Pd-0.667_pp0_rep3,vsp,15,240809,Au-0.167-In-0.167-Pd-0.667,pp0,3,,CO2R,200.0,3.4713379368770765,66.07169013789785,12.4987721021611,0.0082564262517659,0.0,78.57995439365982,21.42004560634018,Au-0.123-In-0.395-Pd-0.481
1951,vsp15_240809_Au-0.167-In-0.167-Pd-0.667_pp0_rep3,vsp,15,240809,Au-0.167-In-0.167-Pd-0.667,pp0,3,,CO2R,150.0,3.342622877076412,65.04383854024985,15.25049115913556,0.0066051410014127,0.0,80.30225294955922,19.697747050440785,Au-0.123-In-0.395-Pd-0.481
1952,vsp15_240809_Au-0.167-In-0.167-Pd-0.667_pp0_rep3,vsp,15,240809,Au-0.167-In-0.167-Pd-0.667,pp0,3,,HER,50.0,2.845290421487604,,,,,,,Au-0.123-In-0.395-Pd-0.481
1953,vsp15_240809_Au-0.167-In-0.167-Pd-0.667_pp0_rep3,vsp,15,240809,Au-0.167-In-0.167-Pd-0.667,pp0,3,,CO2R,100.0,3.162534880398672,60.76210006486848,17.666994106090375,0.0055042841678439,0.0,78.4345984551267,21.565401544873296,Au-0.123-In-0.395-Pd-0.481
1954,vsp15_240809_Au-0.167-In-0.167-Pd-0.667_pp0_rep3,vsp,15,240809,Au-0.167-In-0.167-Pd-0.667,pp0,3,,CO2R,50.0,2.8872276445182723,63.99882818221767,24.327111984282908,0.0088068546685503,0.0,88.33474702116914,11.665252978830864,Au-0.123-In-0.395-Pd-0.481
1955,vsp15_240809_Au-0.167-In-0.167-Pd-0.667_pp0_rep3,vsp,15,240809,Au-0.167-In-0.167-Pd-0.667,pp0,3,,CO2R,300.0,3.662765717607973,69.06652158446504,7.340373280943025,0.008439902390694,0.0,76.41632334967805,23.583676650321948,Au-0.123-In-0.395-Pd-0.481
1956,vsp15_240809_Au-0.25-In-0.25-Pd-0.5_pp0_rep1,vsp,15,240809,Au-0.25-In-0.25-Pd-0.5,pp0,1,,CO2R,150.0,3.2736091063122923,55.990290652660654,14.936149312377212,0.006972093279269,0.0,70.93341205831713,29.06658794168287,Au-0.29-In-0.373-Pd-0.337
1957,vsp15_240809_Au-0.25-In-0.25-Pd-0.5_pp0_rep1,vsp,15,240809,Au-0.25-In-0.25-Pd-0.5,pp0,1,,CO2R,50.0,2.8706460996677743,49.44610684467137,18.49214145383104,0.0121094251692567,0.0,67.95035772367167,32.04964227632833,Au-0.29-In-0.373-Pd-0.337
1958,vsp15_240809_Au-0.25-In-0.25-Pd-0.5_pp0_rep1,vsp,15,240809,Au-0.25-In-0.25-Pd-0.5,pp0,1,,HER,50.0,2.9301233471074384,,,,,,,Au-0.29-In-0.373-Pd-0.337
1959,vsp15_240809_Au-0.25-In-0.25-Pd-0.5_pp0_rep1,vsp,15,240809,Au-0.25-In-0.25-Pd-0.5,pp0,1,,CO2R,200.0,3.388199275747508,57.645587896796336,13.55967583497053,0.0071555694181971,0.0,71.21340788306435,28.78659211693565,Au-0.29-In-0.373-Pd-0.337
1960,vsp15_240809_Au-0.25-In-0.25-Pd-0.5_pp0_rep1,vsp,15,240809,Au-0.25-In-0.25-Pd-0.5,pp0,1,,CO2R,300.0,3.569188877076412,61.681349264475095,11.421905697445974,0.0056877603067721,0.0,73.10976654046058,26.890233459539417,Au-0.29-In-0.373-Pd-0.337
1961,vsp15_240809_Au-0.25-In-0.25-Pd-0.5_pp0_rep1,vsp,15,240809,Au-0.25-In-0.25-Pd-0.5,pp0,1,,CO2R,100.0,3.1182425448504985,55.96350624620729,16.348231827111984,0.0066051410014127,0.0,72.31834321432069,27.68165678567931,Au-0.29-In-0.373-Pd-0.337
1962,vsp15_240809_Au-0.25-In-0.25-Pd-0.5_pp0_rep2,vsp,15,240809,Au-0.25-In-0.25-Pd-0.5,pp0,2,,CO2R,50.0,2.8484089833887043,53.65962878486682,24.489194499017685,0.0110085683356879,0.0,78.1598318522202,21.840168147779806,Au-0.312-In-0.408-Pd-0.28
1963,vsp15_240809_Au-0.25-In-0.25-Pd-0.5_pp0_rep2,vsp,15,240809,Au-0.25-In-0.25-Pd-0.5,pp0,2,,CO2R,100.0,3.113360933554817,55.49645315867669,19.656188605108056,0.0055042841678439,0.0,75.15814604795258,24.841853952047416,Au-0.312-In-0.408-Pd-0.28
1964,vsp15_240809_Au-0.25-In-0.25-Pd-0.5_pp0_rep2,vsp,15,240809,Au-0.25-In-0.25-Pd-0.5,pp0,2,,CO2R,200.0,3.4241653953488376,61.96645671598067,15.913555992141454,0.0055042841678439,0.0,77.88625842869943,22.113741571300565,Au-0.312-In-0.408-Pd-0.28
1965,vsp15_240809_Au-0.25-In-0.25-Pd-0.5_pp0_rep2,vsp,15,240809,Au-0.25-In-0.25-Pd-0.5,pp0,2,,CO2R,300.0,3.631320936877077,64.74063068907071,12.806974459724952,0.0058712364457002,0.0,77.55430020347411,22.445699796525886,Au-0.312-In-0.408-Pd-0.28
1966,vsp15_240809_Au-0.25-In-0.25-Pd-0.5_pp0_rep2,vsp,15,240809,Au-0.25-In-0.25-Pd-0.5,pp0,2,,CO2R,150.0,3.2915700863787376,59.25422168281404,17.721021611001966,0.0051373318899877,0.0,76.980380625706,23.019619374293995,Au-0.312-In-0.408-Pd-0.28
1967,vsp15_240809_Au-0.25-In-0.25-Pd-0.5_pp0_rep2,vsp,15,240809,Au-0.25-In-0.25-Pd-0.5,pp0,2,,HER,50.0,2.8344708677685952,,,,,,,Au-0.312-In-0.408-Pd-0.28
1968,vsp15_240809_Au-0.25-In-0.25-Pd-0.5_pp0_rep3,vsp,15,240809,Au-0.25-In-0.25-Pd-0.5,pp0,3,,CO2R,300.0,3.496816009966777,64.12479859381865,13.1262278978389,0.0051373318899877,0.0,77.25682287813373,22.743177121866267,Au-0.254-In-0.409-Pd-0.337
1969,vsp15_240809_Au-0.25-In-0.25-Pd-0.5_pp0_rep3,vsp,15,240809,Au-0.25-In-0.25-Pd-0.5,pp0,3,,CO2R,200.0,3.317901375415283,62.12684927493775,16.576620825147348,0.0024769278755297,0.0,78.70594702796062,21.29405297203938,Au-0.254-In-0.409-Pd-0.337
1970,vsp15_240809_Au-0.25-In-0.25-Pd-0.5_pp0_rep3,vsp,15,240809,Au-0.25-In-0.25-Pd-0.5,pp0,3,,CO2R,150.0,3.1843826445182724,60.39423298248551,17.809430255402752,0.0029356182228501,0.0,78.20659885611111,21.79340114388889,Au-0.254-In-0.409-Pd-0.337
1971,vsp15_240809_Au-0.25-In-0.25-Pd-0.5_pp0_rep3,vsp,15,240809,Au-0.25-In-0.25-Pd-0.5,pp0,3,,HER,50.0,2.587521636363636,,,,,,,Au-0.254-In-0.409-Pd-0.337
1972,vsp15_240809_Au-0.25-In-0.25-Pd-0.5_pp0_rep3,vsp,15,240809,Au-0.25-In-0.25-Pd-0.5,pp0,3,,CO2R,100.0,2.998278541528239,61.63405804683086,18.985756385068765,0.0044034273342751,0.0,80.6242178592339,19.375782140766105,Au-0.254-In-0.409-Pd-0.337
1973,vsp15_240809_Au-0.25-In-0.25-Pd-0.5_pp0_rep3,vsp,15,240809,Au-0.25-In-0.25-Pd-0.5,pp0,3,,CO2R,50.0,2.723205996677741,61.03705873736634,21.11493123772102,0.0077059978349815,0.0,82.15969597292235,17.84030402707765,Au-0.254-In-0.409-Pd-0.337
1974,vsp15_240809_Au-0.375-In-0.25-Pd-0.375_pp0_rep1,vsp,15,240809,Au-0.375-In-0.25-Pd-0.375,pp0,1,,CO2R,100.0,3.148925222591362,54.73623637238696,16.56188605108055,0.0055042841678439,0.0,71.30362670763535,28.69637329236465,Au-0.311-In-0.337-Pd-0.352
1975,vsp15_240809_Au-0.375-In-0.25-Pd-0.375_pp0_rep1,vsp,15,240809,Au-0.375-In-0.25-Pd-0.375,pp0,1,,CO2R,150.0,3.3078580232558146,57.26296846554647,16.429273084479373,0.0036695227785626,0.0,73.6959110728044,26.3040889271956,Au-0.311-In-0.337-Pd-0.352
1976,vsp15_240809_Au-0.375-In-0.25-Pd-0.375_pp0_rep1,vsp,15,240809,Au-0.375-In-0.25-Pd-0.375,pp0,1,,CO2R,50.0,2.899674172757475,54.38406327816025,17.401768172888016,0.0099077115021191,0.0,71.79573916255038,28.204260837449624,Au-0.311-In-0.337-Pd-0.352
1977,vsp15_240809_Au-0.375-In-0.25-Pd-0.375_pp0_rep1,vsp,15,240809,Au-0.375-In-0.25-Pd-0.375,pp0,1,,CO2R,200.0,3.429323209302326,53.3592458515558,15.12524557956778,0.0055042841678439,0.0,68.49073715170088,31.50926284829912,Au-0.311-In-0.337-Pd-0.352
1978,vsp15_240809_Au-0.375-In-0.25-Pd-0.375_pp0_rep1,vsp,15,240809,Au-0.375-In-0.25-Pd-0.375,pp0,1,,HER,50.0,3.0290756446280995,,,,,,,Au-0.311-In-0.337-Pd-0.352
1979,vsp15_240809_Au-0.375-In-0.25-Pd-0.375_pp0_rep1,vsp,15,240809,Au-0.375-In-0.25-Pd-0.375,pp0,1,,CO2R,300.0,3.620713026578073,53.96890497813305,12.662082514734776,0.0047703796121314,0.0,66.6362521634196,33.3637478365804,Au-0.311-In-0.337-Pd-0.352
1980,vsp15_240809_Au-0.375-In-0.25-Pd-0.375_pp0_rep2,vsp,15,240809,Au-0.375-In-0.25-Pd-0.375,pp0,2,,HER,50.0,2.9841489834710746,,,,,,,Au-0.192-In-0.306-Pd-0.502
1981,vsp15_240809_Au-0.375-In-0.25-Pd-0.375_pp0_rep2,vsp,15,240809,Au-0.375-In-0.25-Pd-0.375,pp0,2,,CO2R,50.0,2.8750861794019933,38.36866224444956,24.489194499017685,0.0077059978349815,0.0,62.86556274130223,37.13443725869777,Au-0.192-In-0.306-Pd-0.502
1982,vsp15_240809_Au-0.375-In-0.25-Pd-0.375_pp0_rep2,vsp,15,240809,Au-0.375-In-0.25-Pd-0.375,pp0,2,,CO2R,100.0,3.1024756744186046,36.40000837012702,21.94744597249509,0.0055042841678439,0.0,58.35295862678995,41.64704137321005,Au-0.192-In-0.306-Pd-0.502
1983,vsp15_240809_Au-0.375-In-0.25-Pd-0.375_pp0_rep2,vsp,15,240809,Au-0.375-In-0.25-Pd-0.375,pp0,2,,CO2R,150.0,3.256271737541528,36.974617589821925,20.785854616895875,0.0051373318899877,0.0,57.76560953860779,42.23439046139221,Au-0.192-In-0.306-Pd-0.502
1984,vsp15_240809_Au-0.375-In-0.25-Pd-0.375_pp0_rep2,vsp,15,240809,Au-0.375-In-0.25-Pd-0.375,pp0,2,,CO2R,300.0,3.542844784053156,46.491033501433385,16.48575638506876,0.0020182375282094,0.0,62.97880812403036,37.02119187596964,Au-0.192-In-0.306-Pd-0.502
1985,vsp15_240809_Au-0.375-In-0.25-Pd-0.375_pp0_rep2,vsp,15,240809,Au-0.375-In-0.25-Pd-0.375,pp0,2,,CO2R,200.0,3.3734372292358805,41.24191759609952,19.51620825147348,0.0033025705007063,0.0,60.761428418073706,39.23857158192629,Au-0.192-In-0.306-Pd-0.502
1986,vsp15_240809_Au-0.375-In-0.25-Pd-0.375_pp0_rep3,vsp,15,240809,Au-0.375-In-0.25-Pd-0.375,pp0,3,,CO2R,300.0,3.4982731627906976,50.191466655506495,14.805992141453832,0.0036695227785626,0.0,65.0011283197389,34.998871680261104,Au-0.171-In-0.537-Pd-0.292
1987,vsp15_240809_Au-0.375-In-0.25-Pd-0.375_pp0_rep3,vsp,15,240809,Au-0.375-In-0.25-Pd-0.375,pp0,3,,CO2R,150.0,3.201853275747508,42.64328611186675,25.707269155206287,0.0036695227785626,0.0,68.3542247898516,31.6457752101484,Au-0.171-In-0.537-Pd-0.292
1988,vsp15_240809_Au-0.375-In-0.25-Pd-0.375_pp0_rep3,vsp,15,240809,Au-0.375-In-0.25-Pd-0.375,pp0,3,,CO2R,200.0,3.318034764119601,46.4677017723744,21.100196463654225,0.0030273562923141,0.0,67.57092559232093,32.42907440767907,Au-0.171-In-0.537-Pd-0.292
1989,vsp15_240809_Au-0.375-In-0.25-Pd-0.375_pp0_rep3,vsp,15,240809,Au-0.375-In-0.25-Pd-0.375,pp0,3,,CO2R,50.0,2.8100881262458475,25.99552198204608,40.83005893909627,0.0121094251692567,0.0,66.8376903463116,33.1623096536884,Au-0.171-In-0.537-Pd-0.292
1990,vsp15_240809_Au-0.375-In-0.25-Pd-0.375_pp0_rep3,vsp,15,240809,Au-0.375-In-0.25-Pd-0.375,pp0,3,,CO2R,100.0,3.045486471760797,36.37992006528699,31.42927308447937,0.0044034273342751,0.0,67.81359657710064,32.18640342289936,Au-0.171-In-0.537-Pd-0.292
1991,vsp15_240809_Au-0.375-In-0.25-Pd-0.375_pp0_rep3,vsp,15,240809,Au-0.375-In-0.25-Pd-0.375,pp0,3,,HER,50.0,2.921515429752066,,,,,,,Au-0.171-In-0.537-Pd-0.292
1992,vsp15_240809_Au-0.444-In-0.111-Pd-0.444_pp0_rep1,vsp,15,240809,Au-0.444-In-0.111-Pd-0.444,pp0,1,,CO2R,150.0,3.2864788571428574,54.60252359329553,16.542239685658153,0.0073390455571252,0.0,71.1530909063901,28.84690909360989,Au-0.345-In-0.333-Pd-0.322
