Repository: FAIR-Chem/fairchem

## File overview
|Name | Description |
|---   |---    |
|`ExpDataDump_YYMMDD.csv`  | Raw experimental testing data for all samples. |
|`ExpDataDump_YYMMDD_clean.csv` | Experimental testing data excluding problematic samples (missing XRF, missing computational) directly used for downstream predictions. |
|`XRDDataDump-YYMMDD.csv` | XRD information for experimental samples. |
|`XRFDataDump-YYMMDD.csv` | XRF information for experimental samples. |

File: src/fairchem/applications/ocx/data/experimental_data/ExpDataDump_241113.csv (part 11 of 24)
sample id,source,batch number,batch date,composition,post processing id,rep,total reps,reaction,current density,voltage,fe_h2,fe_co,fe_ch4,fe_c2h4,fe_gas_total,fe_liquid
uoft8_241025_Au-0.5-Cd-0.25-Pd-0.25_pp0_rep1,uoft,8,241025,Au-0.5-Cd-0.25-Pd-0.25,pp0,1,,CO2R,150.0,3.462052644518273,52.01196928163385,24.24852652259332,0.0843990239069409,0.0070246424456995,76.36641867147613,23.633581328523874
uoft8_241025_Au-0.5-Cd-0.25-Pd-0.25_pp0_rep1,uoft,8,241025,Au-0.5-Cd-0.25-Pd-0.25,pp0,1,,HER,50.0,2.705299363636364,,,,,,
uoft8_241025_Au-0.5-Cd-0.25-Pd-0.25_pp0_rep1,uoft,8,241025,Au-0.5-Cd-0.25-Pd-0.25,pp0,1,,CO2R,50.0,2.982736069767442,63.91345288664756,18.58055009823183,0.0473368438434581,0.0,82.5492484837572,17.450751516242804
uoft8_241025_Au-0.5-Cd-0.25-Pd-0.25_pp0_rep2,uoft,8,241025,Au-0.5-Cd-0.25-Pd-0.25,pp0,2,,HER,50.0,2.763056239669422,,,,,,
uoft8_241025_Au-0.5-Cd-0.25-Pd-0.25_pp0_rep2,uoft,8,241025,Au-0.5-Cd-0.25-Pd-0.25,pp0,2,,CO2R,300.0,3.707327877076412,70.68718742806922,5.658153241650295,0.0451351301763205,0.0023883784315378,76.39945472418933,23.600545275810678
uoft8_241025_Au-0.5-Cd-0.25-Pd-0.25_pp0_rep2,uoft,8,241025,Au-0.5-Cd-0.25-Pd-0.25,pp0,2,,CO2R,100.0,3.2287381926910297,60.771516457762246,19.825638506876228,0.0605471258462836,0.0033718283739357,80.66947686483269,19.33052313516731
uoft8_241025_Au-0.5-Cd-0.25-Pd-0.25_pp0_rep2,uoft,8,241025,Au-0.5-Cd-0.25-Pd-0.25,pp0,2,,CO2R,200.0,3.5679555457627123,57.027244763439285,16.55451866404715,0.0660514100141276,0.0035825676473067,73.66153036941063,26.338469630589373
uoft8_241025_Au-0.5-Cd-0.25-Pd-0.25_pp0_rep2,uoft,8,241025,Au-0.5-Cd-0.25-Pd-0.25,pp0,2,,CO2R,50.0,2.964108611295681,64.08797003494529,20.0392927308448,0.0561436985120085,0.0,84.19131511933644,15.808684880663565
uoft8_241025_Au-0.5-Cd-0.25-Pd-0.25_pp0_rep2,uoft,8,241025,Au-0.5-Cd-0.25-Pd-0.25,pp0,2,,CO2R,150.0,3.4104232358803985,58.906861411621925,18.91453831041257,0.0649505531805588,0.0033718283739357,77.89828981320954,22.101710186790456
uoft8_241025_Au-0.75-Cd-0.25_pp0,uoft,8,241025,Au-0.75-Cd-0.25,pp0,std,3.0,HER,50.0,0.024452020640943317,0.0,0.0,0.0,0.0,0.0,0.0
uoft8_241025_Au-0.75-Cd-0.25_pp0,uoft,8,241025,Au-0.75-Cd-0.25,pp0,std,3.0,CO2R,150.0,0.03744310646094972,5.020473144581627,2.892282364346908,0.0027541799532008237,0.00016222716827937283,4.560734128563376,4.560734128563375
uoft8_241025_Au-0.75-Cd-0.25_pp0,uoft,8,241025,Au-0.75-Cd-0.25,pp0,avg,3.0,CO2R,300.0,3.68112526910299,71.17677010748638,6.72969875573019,0.02048816884697473,0.0010771118416739,77.93110973197413,22.068890268025868
uoft8_241025_Au-0.75-Cd-0.25_pp0,uoft,8,241025,Au-0.75-Cd-0.25,pp0,avg,3.0,HER,50.0,2.7949057134986224,,,,,,
uoft8_241025_Au-0.75-Cd-0.25_pp0,uoft,8,241025,Au-0.75-Cd-0.25,pp0,std,3.0,CO2R,300.0,0.043244451563162825,0.8063583626792733,1.1804597110828257,0.00425305974612131,0.00016222716827943062,1.717810118472975,1.7178101184729715
uoft8_241025_Au-0.75-Cd-0.25_pp0,uoft,8,241025,Au-0.75-Cd-0.25,pp0,avg,3.0,CO2R,150.0,3.3759881827242526,42.073280462031015,31.715782580222662,0.023607263208752966,0.0015922522876918334,73.81832672769832,26.18167327230168
uoft8_241025_Au-0.75-Cd-0.25_pp0,uoft,8,241025,Au-0.75-Cd-0.25,pp0,avg,3.0,CO2R,50.0,2.955913592469546,45.996777501098585,33.924361493123776,0.0421995119534704,0.0011239427913119,79.97303015858769,20.026969841412313
uoft8_241025_Au-0.75-Cd-0.25_pp0,uoft,8,241025,Au-0.75-Cd-0.25,pp0,std,3.0,CO2R,50.0,0.03985617831394084,1.2364570229527276,1.753953961531511,0.01022869189935699,0.0019467260193529947,2.706469423353937,2.7064694233539357
uoft8_241025_Au-0.75-Cd-0.25_pp0,uoft,8,241025,Au-0.75-Cd-0.25,pp0,avg,3.0,CO2R,200.0,3.5566735481727574,57.46060808972777,18.226915520628683,0.026879254352971334,0.0016859141869678,75.72103168829285,24.278968311707143
uoft8_241025_Au-0.75-Cd-0.25_pp0,uoft,8,241025,Au-0.75-Cd-0.25,pp0,avg,3.0,CO2R,100.0,3.198607908084164,40.23059699930946,39.23870333988213,0.0275214208392198,0.0,79.50209419672038,20.49790580327962
uoft8_241025_Au-0.75-Cd-0.25_pp0,uoft,8,241025,Au-0.75-Cd-0.25,pp0,std,3.0,CO2R,100.0,0.05596704694224124,2.579055947274084,1.2320729607742031,0.004368890116063601,0.0,2.1613816315822114,2.161381631582211
uoft8_241025_Au-0.75-Cd-0.25_pp0,uoft,8,241025,Au-0.75-Cd-0.25,pp0,std,3.0,CO2R,200.0,0.022997365943421694,0.9132106279016389,0.7376498540591625,0.0018324665023428338,0.0002107392733709999,1.200981846950254,1.2009818469502542
uoft8_241025_Au-0.75-Cd-0.25_pp0_rep1,uoft,8,241025,Au-0.75-Cd-0.25,pp0,1,,CO2R,300.0,3.70966396013289,72.09504279227437,7.558939096267191,0.0233014696438728,0.0012644356402259,79.68217259404973,20.31782740595027
uoft8_241025_Au-0.75-Cd-0.25_pp0_rep1,uoft,8,241025,Au-0.75-Cd-0.25,pp0,1,,CO2R,200.0,3.5373837873754157,58.49494653581369,18.42951866404715,0.0280718492560042,0.0018966534603388,76.95987090291331,23.04012909708669
uoft8_241025_Au-0.75-Cd-0.25_pp0_rep1,uoft,8,241025,Au-0.75-Cd-0.25,pp0,1,,CO2R,150.0,3.344293169435216,47.82774278599678,30.6237721021611,0.0220171366713758,0.0016859141869678,78.4791722665334,21.520827733466604
uoft8_241025_Au-0.75-Cd-0.25_pp0_rep1,uoft,8,241025,Au-0.75-Cd-0.25,pp0,1,,CO2R,100.0,3.150530704318937,41.48360501370608,39.990176817288805,0.0225675650881602,0.0,81.50129230547952,18.49870769452048
uoft8_241025_Au-0.75-Cd-0.25_pp0_rep1,uoft,8,241025,Au-0.75-Cd-0.25,pp0,1,,CO2R,50.0,2.917303186046512,46.26713260373726,35.70235756385069,0.0308239913399262,0.0,82.00822281396223,17.991777186037766
uoft8_241025_Au-0.75-Cd-0.25_pp0_rep1,uoft,8,241025,Au-0.75-Cd-0.25,pp0,1,,HER,50.0,2.771053024793389,,,,,,
uoft8_241025_Au-0.75-Cd-0.25_pp0_rep2,uoft,8,241025,Au-0.75-Cd-0.25,pp0,2,,CO2R,200.0,3.5821237342192687,57.12109481261378,17.409135559921413,0.0247692787552978,0.0016859141869678,74.56187562034376,25.438124379656244
uoft8_241025_Au-0.75-Cd-0.25_pp0_rep2,uoft,8,241025,Au-0.75-Cd-0.25,pp0,2,,CO2R,300.0,3.63137015282392,70.85103266442069,5.37819253438114,0.0155954718088912,0.0009834499423979,76.24860510254445,23.751394897455555
uoft8_241025_Au-0.75-Cd-0.25_pp0_rep2,uoft,8,241025,Au-0.75-Cd-0.25,pp0,2,,CO2R,150.0,3.417302448504983,38.58795957228651,34.9950884086444,0.0220171366713758,0.0016859141869678,73.61103488659953,26.388965113400477
uoft8_241025_Au-0.75-Cd-0.25_pp0_rep2,uoft,8,241025,Au-0.75-Cd-0.25,pp0,2,,HER,50.0,2.793748165289256,,,,,,
uoft8_241025_Au-0.75-Cd-0.25_pp0_rep2,uoft,8,241025,Au-0.75-Cd-0.25,pp0,2,,CO2R,100.0,3.260046338870432,37.264433237774384,39.90913555992142,0.029172706089573,0.0,77.20867299506114,22.791327004938864
uoft8_241025_Au-0.75-Cd-0.25_pp0_rep2,uoft,8,241025,Au-0.75-Cd-0.25,pp0,2,,CO2R,50.0,2.9969084784053157,47.07568687354831,33.87524557956778,0.0451351301763205,0.0033718283739357,81.00932523045928,18.99067476954072
uoft8_241025_Au-0.75-Cd-0.25_pp0_rep3,uoft,8,241025,Au-0.75-Cd-0.25,pp0,3,,CO2R,100.0,3.1852466810631226,41.94375274644793,37.81679764243615,0.0308239913399262,0.0,79.79631728962048,20.203682710379525
uoft8_241025_Au-0.75-Cd-0.25_pp0_rep3,uoft,8,241025,Au-0.75-Cd-0.25,pp0,3,,CO2R,200.0,3.550513122923588,56.76578292075583,18.842092337917485,0.027796635047612,0.0014751749135968,75.64134854162151,24.35865145837849
uoft8_241025_Au-0.75-Cd-0.25_pp0_rep3,uoft,8,241025,Au-0.75-Cd-0.25,pp0,3,,CO2R,50.0,2.95352911295681,44.64751302601017,32.19548133595285,0.0506394143441645,0.0,76.90154243134154,23.09845756865846
uoft8_241025_Au-0.75-Cd-0.25_pp0_rep3,uoft,8,241025,Au-0.75-Cd-0.25,pp0,3,,CO2R,300.0,3.70234169435216,70.58423486576409,7.25196463654224,0.0225675650881602,0.0009834499423979,77.86255149932822,22.13744850067178
uoft8_241025_Au-0.75-Cd-0.25_pp0_rep3,uoft,8,241025,Au-0.75-Cd-0.25,pp0,3,,CO2R,150.0,3.3663689302325577,39.80413902780975,29.52848722986248,0.0267875162835073,0.0014049284891399,69.36477302996204,30.63522697003796
uoft8_241025_Au-0.75-Cd-0.25_pp0_rep3,uoft,8,241025,Au-0.75-Cd-0.25,pp0,3,,HER,50.0,2.819915950413223,,,,,,
uoft8_241025_Cd-0.667-Pd-0.333_pp0,uoft,8,241025,Cd-0.667-Pd-0.333,pp0,std,3.0,CO2R,50.0,0.08523279428260502,4.488689451283836,1.1157963807154436,0.002912593410709011,0.0,4.18533056209717,4.18533056209717
uoft8_241025_Cd-0.667-Pd-0.333_pp0,uoft,8,241025,Cd-0.667-Pd-0.333,pp0,avg,3.0,CO2R,50.0,3.0368309435215948,47.16189918182008,37.19548133595285,0.04183255967561413,0.0,84.40646267789671,15.593537322103288
uoft8_241025_Cd-0.667-Pd-0.333_pp0,uoft,8,241025,Cd-0.667-Pd-0.333,pp0,avg,3.0,HER,50.0,2.661992575757576,,,,,,
uoft8_241025_Cd-0.667-Pd-0.333_pp0,uoft,8,241025,Cd-0.667-Pd-0.333,pp0,std,3.0,HER,50.0,0.10564746220729918,0.0,0.0,0.0,0.0,0.0,0.0
uoft8_241025_Cd-0.667-Pd-0.333_pp0,uoft,8,241025,Cd-0.667-Pd-0.333,pp0,avg,3.0,CO2R,100.0,3.3294604595791806,34.433865533909476,46.40471512770137,0.04458470175953613,0.0025288712804517333,80.892943835099,19.107056164900996
uoft8_241025_Cd-0.667-Pd-0.333_pp0,uoft,8,241025,Cd-0.667-Pd-0.333,pp0,std,3.0,CO2R,300.0,0.04329174982058713,23.96565102885863,17.294487861716647,0.017625172865380356,0.0010355889173385177,7.49346578582277,7.4934657858227744
uoft8_241025_Cd-0.667-Pd-0.333_pp0,uoft,8,241025,Cd-0.667-Pd-0.333,pp0,avg,3.0,CO2R,200.0,3.661093139534884,41.58990562681789,31.62942043222004,0.046602939287745594,0.0031610891005647,73.27642206969767,26.72357793030233
uoft8_241025_Cd-0.667-Pd-0.333_pp0,uoft,8,241025,Cd-0.667-Pd-0.333,pp0,avg,3.0,CO2R,150.0,3.5069341450719826,28.70074703383624,46.12148002619515,0.0412209725458537,0.0024352093811758,74.87170489080316,25.12829510919684
uoft8_241025_Cd-0.667-Pd-0.333_pp0,uoft,8,241025,Cd-0.667-Pd-0.333,pp0,std,3.0,CO2R,150.0,0.04471212131871342,4.482571823190695,3.442126248950042,0.010675305468767373,0.0006489086731177226,2.0550941215904217,2.0550941215904217
uoft8_241025_Cd-0.667-Pd-0.333_pp0,uoft,8,241025,Cd-0.667-Pd-0.333,pp0,std,3.0,CO2R,200.0,0.042755764383511044,20.092098170830237,16.567355929745272,0.017781337051839225,0.0015196625117862297,4.791152921338471,4.791152921338468
uoft8_241025_Cd-0.667-Pd-0.333_pp0,uoft,8,241025,Cd-0.667-Pd-0.333,pp0,avg,3.0,CO2R,300.0,3.8191228593576967,51.81276025863693,18.916994106090375,0.044217749481679836,0.0028566879279177337,70.7832545843523,29.216745415647694
uoft8_241025_Cd-0.667-Pd-0.333_pp0,uoft,8,241025,Cd-0.667-Pd-0.333,pp0,std,3.0,CO2R,100.0,0.05598551729810022,3.439404558622132,1.2843858350746389,0.009094570010013186,0.0007300222572573802,3.9229274425966745,3.9229274425966714
uoft8_241025_Cd-0.667-Pd-0.333_pp0_rep1,uoft,8,241025,Cd-0.667-Pd-0.333,pp0,1,,CO2R,300.0,3.799743003322259,67.51867584590596,10.446954813359527,0.0621984110966368,0.0036528140717637,78.04037912134754,21.95962087865246
uoft8_241025_Cd-0.667-Pd-0.333_pp0_rep1,uoft,8,241025,Cd-0.667-Pd-0.333,pp0,1,,CO2R,100.0,3.297685199335548,38.22051099625437,46.2598231827112,0.0489881290938113,0.0029503498271937,84.54067560386058,15.459324396139422
uoft8_241025_Cd-0.667-Pd-0.333_pp0_rep1,uoft,8,241025,Cd-0.667-Pd-0.333,pp0,1,,HER,50.0,2.575457198347108,,,,,,
uoft8_241025_Cd-0.667-Pd-0.333_pp0_rep1,uoft,8,241025,Cd-0.667-Pd-0.333,pp0,1,,CO2R,50.0,2.979678953488372,51.49762497645902,37.426326129666016,0.0429334165091829,0.0,88.97479317766857,11.025206822331429
uoft8_241025_Cd-0.667-Pd-0.333_pp0_rep1,uoft,8,241025,Cd-0.667-Pd-0.333,pp0,1,,CO2R,150.0,3.456363873754153,33.84963066814539,42.74066797642436,0.051373318899877,0.0028098569782798,76.65140189360297,23.348598106397034
uoft8_241025_Cd-0.667-Pd-0.333_pp0_rep1,uoft,8,241025,Cd-0.667-Pd-0.333,pp0,1,,CO2R,200.0,3.634083342192691,33.751490928874844,34.80722003929273,0.0553180558868319,0.0035825676473067,68.62552024673607,31.374479753263927
uoft8_241025_Cd-0.667-Pd-0.333_pp0_rep2,uoft,8,241025,Cd-0.667-Pd-0.333,pp0,2,,CO2R,200.0,3.710387820598006,64.41974094456883,13.703339882121808,0.0583454121791461,0.0044255247407906,78.196479018813,21.80352098118701
uoft8_241025_Cd-0.667-Pd-0.333_pp0_rep2,uoft,8,241025,Cd-0.667-Pd-0.333,pp0,2,,HER,50.0,2.630794785123967,,,,,,
uoft8_241025_Cd-0.667-Pd-0.333_pp0_rep2,uoft,8,241025,Cd-0.667-Pd-0.333,pp0,2,,CO2R,300.0,3.868718820598007,63.6916445207056,7.490176817288802,0.0434838449259673,0.0032313355250217,71.23545659160045,28.764543408399547
uoft8_241025_Cd-0.667-Pd-0.333_pp0_rep2,uoft,8,241025,Cd-0.667-Pd-0.333,pp0,2,,CO2R,50.0,2.996017697674419,47.453598108351294,35.982318271119844,0.0440342733427517,0.0,83.48785930784825,16.512140692151746
uoft8_241025_Cd-0.667-Pd-0.333_pp0_rep2,uoft,8,241025,Cd-0.667-Pd-0.333,pp0,2,,CO2R,100.0,3.296592292358804,33.57760154010337,47.75540275049116,0.0506394143441645,0.0029503498271937,81.39499700073989,18.60500299926011
uoft8_241025_Cd-0.667-Pd-0.333_pp0_rep2,uoft,8,241025,Cd-0.667-Pd-0.333,pp0,2,,CO2R,150.0,3.5232104219269105,25.66783150934316,49.62180746561886,0.0421995119534704,0.0028098569782798,75.34123888975573,24.65876111024427
uoft8_241025_Cd-0.667-Pd-0.333_pp0_rep3,uoft,8,241025,Cd-0.667-Pd-0.333,pp0,3,,CO2R,50.0,3.134796179401993,42.53447446064994,38.17779960707269,0.0385299891749078,0.0,80.75673554817331,19.24326445182669
uoft8_241025_Cd-0.667-Pd-0.333_pp0_rep3,uoft,8,241025,Cd-0.667-Pd-0.333,pp0,3,,CO2R,300.0,3.788906754152824,24.22796040929921,38.81385068762279,0.0269709924224354,0.0016859141869678,63.07392804010893,36.92607195989107
uoft8_241025_Cd-0.667-Pd-0.333_pp0_rep3,uoft,8,241025,Cd-0.667-Pd-0.333,pp0,3,,HER,50.0,2.7797257438016527,,,,,,
uoft8_241025_Cd-0.667-Pd-0.333_pp0_rep3,uoft,8,241025,Cd-0.667-Pd-0.333,pp0,3,,CO2R,150.0,3.541228139534884,26.58477892402017,46.00196463654224,0.0300900867842137,0.0016859141869678,72.62247388905078,27.37752611094922
uoft8_241025_Cd-0.667-Pd-0.333_pp0_rep3,uoft,8,241025,Cd-0.667-Pd-0.333,pp0,3,,CO2R,100.0,3.394103887043189,31.503484065370696,45.19891944990177,0.0341265618406326,0.0016859141869678,76.74315890069654,23.256841099303458
uoft8_241025_Cd-0.667-Pd-0.333_pp0_rep3,uoft,8,241025,Cd-0.667-Pd-0.333,pp0,3,,CO2R,200.0,3.6388082558139536,26.59848500700998,46.37770137524558,0.0261453497972588,0.0014751749135968,73.00726694354394,26.99273305645606
uoft8_241025_Cd-0.75-Pd-0.25_pp0,uoft,8,241025,Cd-0.75-Pd-0.25,pp0,avg,3.0,HER,50.0,2.7928780468319565,,,,,,
uoft8_241025_Cd-0.75-Pd-0.25_pp0,uoft,8,241025,Cd-0.75-Pd-0.25,pp0,avg,3.0,CO2R,50.0,3.0055389601328906,23.311640754148446,51.2917485265226,0.051373318899877035,0.0014049284891399,74.66407618309441,25.33592381690559
uoft8_241025_Cd-0.75-Pd-0.25_pp0,uoft,8,241025,Cd-0.75-Pd-0.25,pp0,avg,3.0,CO2R,300.0,3.7675493532668884,66.25374040051058,7.74557956777996,0.03742913234133897,0.0021073927337098,74.04390924519309,25.956090754806908
uoft8_241025_Cd-0.75-Pd-0.25_pp0,uoft,8,241025,Cd-0.75-Pd-0.25,pp0,std,3.0,CO2R,50.0,0.02234510904319532,0.3695159870722371,1.736454207778728,0.01542509554115089,0.002433407524191286,1.4652267559788315,1.4652267559788297
uoft8_241025_Cd-0.75-Pd-0.25_pp0,uoft,8,241025,Cd-0.75-Pd-0.25,pp0,std,3.0,CO2R,100.0,0.028619884755583896,0.15216188209975695,1.634868391303524,0.012013134348473191,0.0021213954972802633,1.6805772464367086,1.680577246436709
uoft8_241025_Cd-0.75-Pd-0.25_pp0,uoft,8,241025,Cd-0.75-Pd-0.25,pp0,std,3.0,HER,50.0,0.022890931855200893,0.0,0.0,0.0,0.0,0.0,0.0
uoft8_241025_Cd-0.75-Pd-0.25_pp0,uoft,8,241025,Cd-0.75-Pd-0.25,pp0,std,3.0,CO2R,150.0,0.03267005378304955,0.15908031406683584,2.3770393867189448,0.007415099874002139,0.0011355901779559153,2.228381347682148,2.2283813476821495
uoft8_241025_Cd-0.75-Pd-0.25_pp0,uoft,8,241025,Cd-0.75-Pd-0.25,pp0,avg,3.0,CO2R,200.0,3.564894036544851,16.866747577894497,42.04322200392927,0.031649633965102765,0.0024586248559947664,58.94860884092497,41.05139115907503
uoft8_241025_Cd-0.75-Pd-0.25_pp0,uoft,8,241025,Cd-0.75-Pd-0.25,pp0,std,3.0,CO2R,200.0,0.041566962223056544,4.7275270094818564,4.323999307505637,0.010454518052156341,0.0009502760163582099,0.6962290082134813,0.6962290082134813
uoft8_241025_Cd-0.75-Pd-0.25_pp0,uoft,8,241025,Cd-0.75-Pd-0.25,pp0,std,3.0,CO2R,300.0,0.06512082257978478,2.047903248698249,0.19493820847216223,0.009428959989380122,0.0005065541705954426,2.110620349141994,2.110620349141999
uoft8_241025_Cd-0.75-Pd-0.25_pp0,uoft,8,241025,Cd-0.75-Pd-0.25,pp0,avg,3.0,CO2R,100.0,3.2449390132890366,17.931741614178993,53.72053045186641,0.040548226703117196,0.002247885582623833,71.70099966960692,28.29900033039309
uoft8_241025_Cd-0.75-Pd-0.25_pp0,uoft,8,241025,Cd-0.75-Pd-0.25,pp0,avg,3.0,CO2R,150.0,3.41208315282392,15.099290631735338,52.039947609692206,0.03106862619183037,0.0024352093811758,67.17746530153495,32.82253469846504
uoft8_241025_Cd-0.75-Pd-0.25_pp0_rep1,uoft,8,241025,Cd-0.75-Pd-0.25,pp0,1,,CO2R,100.0,3.276311993355482,18.106468015652137,54.02504911591356,0.0275214208392198,0.0,72.1629928799221,27.8370071200779
uoft8_241025_Cd-0.75-Pd-0.25_pp0_rep1,uoft,8,241025,Cd-0.75-Pd-0.25,pp0,1,,HER,50.0,2.8060895123966945,,,,,,
uoft8_241025_Cd-0.75-Pd-0.25_pp0_rep1,uoft,8,241025,Cd-0.75-Pd-0.25,pp0,1,,CO2R,50.0,3.026075637873754,22.92075582246961,52.23477406679764,0.0363282755077702,0.0,75.19778965605079,24.802210343949213
uoft8_241025_Cd-0.75-Pd-0.25_pp0_rep1,uoft,8,241025,Cd-0.75-Pd-0.25,pp0,1,,CO2R,150.0,3.44795257807309,14.992990018623534,52.760314341846765,0.0231179935049446,0.0014049284891399,67.78112255539537,32.21887744460463
uoft8_241025_Cd-0.75-Pd-0.25_pp0_rep1,uoft,8,241025,Cd-0.75-Pd-0.25,pp0,1,,CO2R,200.0,3.603101239202658,14.360940802276676,44.86738703339882,0.023668421921729,0.0014751749135968,59.25693146908835,40.74306853091165
uoft8_241025_Cd-0.75-Pd-0.25_pp0_rep1,uoft,8,241025,Cd-0.75-Pd-0.25,pp0,1,,CO2R,300.0,3.840707617940199,67.08217372198624,7.969056974459725,0.0477037961213144,0.0026693641293658,75.1078648752655,24.89213512473449
uoft8_241025_Cd-0.75-Pd-0.25_pp0_rep2,uoft,8,241025,Cd-0.75-Pd-0.25,pp0,2,,HER,50.0,2.7664458760330586,,,,,,
uoft8_241025_Cd-0.75-Pd-0.25_pp0_rep2,uoft,8,241025,Cd-0.75-Pd-0.25,pp0,2,,CO2R,300.0,3.7159162259136216,63.921404507313405,7.657170923379176,0.029172706089573,0.0016859141869678,71.6130588511932,28.3869411488068
uoft8_241025_Cd-0.75-Pd-0.25_pp0_rep2,uoft,8,241025,Cd-0.75-Pd-0.25,pp0,2,,CO2R,200.0,3.5206315481727577,13.919625855322357,44.19695481335953,0.027796635047612,0.0033718283739357,58.15145631415079,41.84854368584921
uoft8_241025_Cd-0.75-Pd-0.25_pp0_rep2,uoft,8,241025,Cd-0.75-Pd-0.25,pp0,2,,CO2R,100.0,3.2202580863787373,17.82837054552303,51.95481335952849,0.0429334165091829,0.0042147854674197,69.83774647112283,30.162253528877173
uoft8_241025_Cd-0.75-Pd-0.25_pp0_rep2,uoft,8,241025,Cd-0.75-Pd-0.25,pp0,2,,CO2R,50.0,2.9817433322259137,23.655234468183057,49.28781925343812,0.0506394143441645,0.0042147854674197,73.0068051583464,26.993194841653604
uoft8_241025_Cd-0.75-Pd-0.25_pp0_rep2,uoft,8,241025,Cd-0.75-Pd-0.25,pp0,2,,CO2R,150.0,3.384030601328904,15.28217790704974,49.3860510805501,0.0322918004513513,0.0036528140717637,64.70944603881252,35.290553961187484
uoft8_241025_Cd-0.75-Pd-0.25_pp0_rep3,uoft,8,241025,Cd-0.75-Pd-0.25,pp0,3,,HER,50.0,2.806098752066116,,,,,,
uoft8_241025_Cd-0.75-Pd-0.25_pp0_rep3,uoft,8,241025,Cd-0.75-Pd-0.25,pp0,3,,CO2R,300.0,3.746024215946844,67.7576429722321,7.610510805500982,0.0354108948131295,0.0019668998847958,75.41080400912057,24.589195990879432
uoft8_241025_Cd-0.75-Pd-0.25_pp0_rep3,uoft,8,241025,Cd-0.75-Pd-0.25,pp0,3,,CO2R,50.0,3.008797910299004,23.35893197179267,52.35265225933203,0.0671522668476964,0.0,75.78763373488604,24.21236626511396
uoft8_241025_Cd-0.75-Pd-0.25_pp0_rep3,uoft,8,241025,Cd-0.75-Pd-0.25,pp0,3,,CO2R,200.0,3.570949322259136,22.319676076084452,37.065324165029466,0.0434838449259673,0.0025288712804518,59.43743873953575,40.56256126046425
uoft8_241025_Cd-0.75-Pd-0.25_pp0_rep3,uoft,8,241025,Cd-0.75-Pd-0.25,pp0,3,,CO2R,150.0,3.4042662790697675,15.022703969532738,53.97347740667977,0.0377960846191952,0.0022478855826238,69.041827310397,30.958172689603003
uoft8_241025_Cd-0.75-Pd-0.25_pp0_rep3,uoft,8,241025,Cd-0.75-Pd-0.25,pp0,3,,CO2R,100.0,3.2382469601328903,17.86038628136182,55.18172888015717,0.0511898427609489,0.0025288712804518,73.1022596577758,26.8977403422242
uoft8_241025_Cd-0.875-Ni-0.125_pp0,uoft,8,241025,Cd-0.875-Ni-0.125,pp0,avg,3.0,HER,50.0,2.6539360619834715,,,,,,
uoft8_241025_Cd-0.875-Ni-0.125_pp0,uoft,8,241025,Cd-0.875-Ni-0.125,pp0,std,3.0,HER,50.0,0.023517115112860296,0.0,0.0,0.0,0.0,0.0,0.0
uoft8_241025_Cd-0.875-Ni-0.125_pp0,uoft,8,241025,Cd-0.875-Ni-0.125,pp0,avg,3.0,CO2R,150.0,3.481962144518272,11.370538547922465,33.53798297314997,0.0387746240268119,0.0025288712804517667,44.954987610638234,55.04501238936177
uoft8_241025_Cd-0.875-Ni-0.125_pp0,uoft,8,241025,Cd-0.875-Ni-0.125,pp0,avg,3.0,CO2R,300.0,3.7764775265780735,45.60993813081114,4.533398821218075,0.025747818162914535,0.0019200689351578336,50.17495916664446,49.82504083335555
uoft8_241025_Cd-0.875-Ni-0.125_pp0,uoft,8,241025,Cd-0.875-Ni-0.125,pp0,std,3.0,CO2R,150.0,0.03259768604088302,10.101493514765773,29.241509789538025,0.004718346151462239,0.002299967060572727,38.91323560459266,38.91323560459267
uoft8_241025_Cd-0.875-Ni-0.125_pp0,uoft,8,241025,Cd-0.875-Ni-0.125,pp0,std,3.0,CO2R,300.0,0.02306785525335436,39.50638515544748,4.143959283733686,0.005261426885126378,0.001676129344101916,43.48478310162754,43.484783101627556
uoft8_241025_Cd-0.875-Ni-0.125_pp0,uoft,8,241025,Cd-0.875-Ni-0.125,pp0,std,3.0,CO2R,50.0,0.06619423675893094,14.262723642989313,26.720131814882727,0.04005666931800504,0.0034067705338677546,40.42362387721142,40.42362387721142
uoft8_241025_Cd-0.875-Ni-0.125_pp0,uoft,8,241025,Cd-0.875-Ni-0.125,pp0,std,3.0,CO2R,100.0,0.0753590242579703,9.701073689028023,31.550417855249908,0.016386997531458114,0.0018371823921185901,40.83850543324227,40.83850543324226
uoft8_241025_Cd-0.875-Ni-0.125_pp0,uoft,8,241025,Cd-0.875-Ni-0.125,pp0,avg,3.0,CO2R,100.0,3.2998811395348837,10.894766578082823,36.2671905697446,0.04274994037025479,0.0021073927337098,47.211757390327854,52.788242609672146
uoft8_241025_Cd-0.875-Ni-0.125_pp0,uoft,8,241025,Cd-0.875-Ni-0.125,pp0,avg,3.0,CO2R,50.0,3.0351479617940202,16.216702588461782,30.446954813359525,0.07816083518338436,0.003933799769591666,46.75333116451554,53.246668835484456
uoft8_241025_Cd-0.875-Ni-0.125_pp0,uoft,8,241025,Cd-0.875-Ni-0.125,pp0,avg,3.0,CO2R,200.0,3.672790398671097,19.14185272761514,23.012033398821217,0.04834596260756283,0.004285031891876667,42.215002448733074,57.78499755126693
uoft8_241025_Cd-0.875-Ni-0.125_pp0,uoft,8,241025,Cd-0.875-Ni-0.125,pp0,std,3.0,CO2R,200.0,0.007972443371713205,17.269797353230185,20.605456440856127,0.019101795901255374,0.004033515192884178,36.53478092510989,36.534780925109914
uoft8_241025_Cd-0.875-Ni-0.125_pp0_rep1,uoft,8,241025,Cd-0.875-Ni-0.125,pp0,1,,CO2R,50.0,3.081954355481728,21.837242880160705,49.9950884086444,0.0561436985120085,0.0059006996543875,71.90525008764374,28.094749912356264
uoft8_241025_Cd-0.875-Ni-0.125_pp0_rep1,uoft,8,241025,Cd-0.875-Ni-0.125,pp0,1,,CO2R,100.0,3.353168016611296,14.086296009541943,57.39194499017682,0.0324752765902794,0.0029503498271937,71.52009240835164,28.47990759164836
uoft8_241025_Cd-0.875-Ni-0.125_pp0_rep1,uoft,8,241025,Cd-0.875-Ni-0.125,pp0,1,,HER,50.0,2.6705651735537197,,,,,,
uoft8_241025_Cd-0.875-Ni-0.125_pp0_rep1,uoft,8,241025,Cd-0.875-Ni-0.125,pp0,1,,CO2R,150.0,3.5050121893687702,14.803406641695789,53.693516699410615,0.03339265728492,0.0030908426761077,68.53999738692939,31.46000261307061
uoft8_241025_Cd-0.875-Ni-0.125_pp0_rep1,uoft,8,241025,Cd-0.875-Ni-0.125,pp0,1,,CO2R,200.0,3.678427767441861,23.87149762497646,39.75442043222004,0.0459607728014971,0.0048470032875326,63.6868587975483,36.3131412024517
uoft8_241025_Cd-0.875-Ni-0.125_pp0_rep1,uoft,8,241025,Cd-0.875-Ni-0.125,pp0,1,,CO2R,300.0,3.7927889634551497,69.15963924752558,8.1262278978389,0.0306405152009981,0.0030908426761077,77.326024285457,22.673975714543005
uoft8_241025_Cd-0.875-Ni-0.125_pp0_rep2,uoft,8,241025,Cd-0.875-Ni-0.125,pp0,2,,CO2R,200.0,3.6671530299003328,33.554060557868965,29.281679764243613,0.0685283378896574,0.0080080923880974,62.92759977151939,37.07240022848061
uoft8_241025_Cd-0.875-Ni-0.125_pp0_rep2,uoft,8,241025,Cd-0.875-Ni-0.125,pp0,2,,CO2R,300.0,3.7601660897009967,67.67017514490783,5.4739685658153245,0.026420564005651,0.0026693641293658,73.17867083919428,26.82132916080572
uoft8_241025_Cd-0.875-Ni-0.125_pp0_rep2,uoft,8,241025,Cd-0.875-Ni-0.125,pp0,2,,CO2R,100.0,3.2465942624584714,18.598003724706523,51.40962671905698,0.0341265618406326,0.0033718283739357,70.05204890713313,29.947951092866877
uoft8_241025_Cd-0.875-Ni-0.125_pp0_rep2,uoft,8,241025,Cd-0.875-Ni-0.125,pp0,2,,CO2R,150.0,3.4589120996677734,19.30820900207161,46.920432220039295,0.0421995119534704,0.0044957711652476,66.28423374214327,33.71576625785673
uoft8_241025_Cd-0.875-Ni-0.125_pp0_rep2,uoft,8,241025,Cd-0.875-Ni-0.125,pp0,2,,CO2R,50.0,2.9883415681063124,26.812864885224634,41.34577603143418,0.0539419848448709,0.0059006996543875,68.2303465837096,31.7696534162904
uoft8_241025_Cd-0.875-Ni-0.125_pp0_rep2,uoft,8,241025,Cd-0.875-Ni-0.125,pp0,2,,HER,50.0,2.6373069504132234,,,,,,
uoft8_241025_Cd-0.875-Ni-0.125_pp0_rep3,uoft,8,241025,Cd-0.875-Ni-0.125,pp0,3,,HER,50.0,,,,,,,
uoft8_241025_Cd-0.875-Ni-0.125_pp0_rep3,uoft,8,241025,Cd-0.875-Ni-0.125,pp0,3,,CO2R,300.0,,0.0,0.0,0.0201823752820945,0.0,0.0201823752820945,99.97981762471792
uoft8_241025_Cd-0.875-Ni-0.125_pp0_rep3,uoft,8,241025,Cd-0.875-Ni-0.125,pp0,3,,CO2R,150.0,,0.0,0.0,0.0407317028420453,0.0,0.0407317028420453,99.95926829715796
uoft8_241025_Cd-0.875-Ni-0.125_pp0_rep3,uoft,8,241025,Cd-0.875-Ni-0.125,pp0,3,,CO2R,100.0,,0.0,0.0,0.0616479826798524,0.0,0.0631308554987937,99.9368691445012
uoft8_241025_Cd-0.875-Ni-0.125_pp0_rep3,uoft,8,241025,Cd-0.875-Ni-0.125,pp0,3,,CO2R,200.0,,0.0,0.0,0.030548777131534,0.0,0.030548777131534,99.96945122286849
uoft8_241025_Cd-0.875-Ni-0.125_pp0_rep3,uoft,8,241025,Cd-0.875-Ni-0.125,pp0,3,,CO2R,50.0,,0.0,0.0,0.1243968221932737,0.0,0.1243968221932737,99.87560317780672
uoft9_241025_Au-0.25-Hg-0.25-Pd-0.5_pp0,uoft,9,241025,Au-0.25-Hg-0.25-Pd-0.5,pp0,std,3.0,CO2R,100.0,0.034160834722650794,2.4782630278757654,1.7130244278676574,0.00551345034266615,0.0,3.0992999226731284,3.09929992267313
uoft9_241025_Au-0.25-Hg-0.25-Pd-0.5_pp0,uoft,9,241025,Au-0.25-Hg-0.25-Pd-0.5,pp0,avg,3.0,CO2R,200.0,3.647948982281285,61.18698863755258,9.490422396856582,0.04311689264811106,0.0024586248559947664,70.72883566136575,29.271164338634247
uoft9_241025_Au-0.25-Hg-0.25-Pd-0.5_pp0,uoft,9,241025,Au-0.25-Hg-0.25-Pd-0.5,pp0,avg,3.0,CO2R,100.0,3.27653176744186,60.07282010504509,13.555992141453833,0.023301469643872766,0.0,73.65573851636687,26.34426148363313
uoft9_241025_Au-0.25-Hg-0.25-Pd-0.5_pp0,uoft,9,241025,Au-0.25-Hg-0.25-Pd-0.5,pp0,avg,3.0,HER,50.0,2.614681707988981,,,,,,
uoft9_241025_Au-0.25-Hg-0.25-Pd-0.5_pp0,uoft,9,241025,Au-0.25-Hg-0.25-Pd-0.5,pp0,std,3.0,HER,50.0,0.042241136602945165,0.0,0.0,0.0,0.0,0.0,0.0
uoft9_241025_Au-0.25-Hg-0.25-Pd-0.5_pp0,uoft,9,241025,Au-0.25-Hg-0.25-Pd-0.5,pp0,avg,3.0,CO2R,300.0,3.803447265780731,76.7799423856257,3.869515389652914,0.03620595808181807,0.0020137308344338,80.69223592508273,19.307764074917284
uoft9_241025_Au-0.25-Hg-0.25-Pd-0.5_pp0,uoft,9,241025,Au-0.25-Hg-0.25-Pd-0.5,pp0,std,3.0,CO2R,150.0,0.031944407769073965,4.012901155352154,1.5854426192708575,0.004886577339580838,0.0012247882614123936,5.3907700250323884,5.390770025032391
uoft9_241025_Au-0.25-Hg-0.25-Pd-0.5_pp0,uoft,9,241025,Au-0.25-Hg-0.25-Pd-0.5,pp0,avg,3.0,CO2R,50.0,2.946926705426357,67.71516457762247,12.32318271119843,0.016512852503531867,0.0,80.05683730508302,19.94316269491699
uoft9_241025_Au-0.25-Hg-0.25-Pd-0.5_pp0,uoft,9,241025,Au-0.25-Hg-0.25-Pd-0.5,pp0,std,3.0,CO2R,50.0,0.02889991666799667,1.1284602170740108,1.8267752715915442,0.007705997834981543,0.0,1.1540123527810218,1.1540123527810173
uoft9_241025_Au-0.25-Hg-0.25-Pd-0.5_pp0,uoft,9,241025,Au-0.25-Hg-0.25-Pd-0.5,pp0,std,3.0,CO2R,300.0,0.012298796899440276,5.75117241566644,1.345866402875854,0.0076011693907301085,0.0004933946703032523,4.48086849040562,4.480868490405616
uoft9_241025_Au-0.25-Hg-0.25-Pd-0.5_pp0,uoft,9,241025,Au-0.25-Hg-0.25-Pd-0.5,pp0,avg,3.0,CO2R,150.0,3.486366097452935,56.37210794673809,13.086116568434841,0.03278107015515963,0.0014049284891398666,69.49713373835165,30.502866261648354
uoft9_241025_Au-0.25-Hg-0.25-Pd-0.5_pp0,uoft,9,241025,Au-0.25-Hg-0.25-Pd-0.5,pp0,std,3.0,CO2R,200.0,0.031512251506040194,1.7902487271041356,3.3025731654169674,0.007241498953035927,0.0006438191147483448,4.230862066806931,4.2308620668069326
uoft9_241025_Au-0.25-Hg-0.25-Pd-0.5_pp0_rep1,uoft,9,241025,Au-0.25-Hg-0.25-Pd-0.5,pp0,1,,CO2R,200.0,3.649078960132891,60.12869070288142,11.975687622789785,0.0366034897161624,0.0018966534603388,72.14732708730453,27.852672912695468
uoft9_241025_Au-0.25-Hg-0.25-Pd-0.5_pp0_rep1,uoft,9,241025,Au-0.25-Hg-0.25-Pd-0.5,pp0,1,,CO2R,300.0,3.809430933554817,72.38297516164808,5.206286836935167,0.0394473698695484,0.0019668998847958,77.63496012314785,22.36503987685215
uoft9_241025_Au-0.25-Hg-0.25-Pd-0.5_pp0_rep1,uoft,9,241025,Au-0.25-Hg-0.25-Pd-0.5,pp0,1,,CO2R,150.0,3.49502584717608,56.921467283266026,14.297642436149314,0.0271544685613636,0.0,71.24988898820078,28.75011101179922
uoft9_241025_Au-0.25-Hg-0.25-Pd-0.5_pp0_rep1,uoft,9,241025,Au-0.25-Hg-0.25-Pd-0.5,pp0,1,,CO2R,100.0,3.2835720830564785,58.77649668333717,15.257858546168958,0.0176137093371007,0.0,74.05493468448111,25.94506531551889
uoft9_241025_Au-0.25-Hg-0.25-Pd-0.5_pp0_rep1,uoft,9,241025,Au-0.25-Hg-0.25-Pd-0.5,pp0,1,,HER,50.0,2.5728028925619832,,,,,,
uoft9_241025_Au-0.25-Hg-0.25-Pd-0.5_pp0_rep1,uoft,9,241025,Au-0.25-Hg-0.25-Pd-0.5,pp0,1,,CO2R,50.0,2.95896773089701,66.43579066312331,13.718074656188604,0.0110085683356879,0.0,80.1648738876476,19.8351261123524
uoft9_241025_Au-0.25-Hg-0.25-Pd-0.5_pp0_rep2,uoft,9,241025,Au-0.25-Hg-0.25-Pd-0.5,pp0,2,,CO2R,50.0,2.913953169435216,68.14078553642051,12.996070726915525,0.0132102820028255,0.0,81.15303229097674,18.84696770902326
uoft9_241025_Au-0.25-Hg-0.25-Pd-0.5_pp0_rep2,uoft,9,241025,Au-0.25-Hg-0.25-Pd-0.5,pp0,2,,CO2R,100.0,3.2393992890365446,62.93038146853878,13.578094302554028,0.023668421921729,0.0,76.53609852053171,23.46390147946829
uoft9_241025_Au-0.25-Hg-0.25-Pd-0.5_pp0_rep2,uoft,9,241025,Au-0.25-Hg-0.25-Pd-0.5,pp0,2,,CO2R,300.0,3.8116092292358807,74.66843834355187,3.8875245579567785,0.041649083536686,0.0025288712804518,78.605907583955,21.394092416045
uoft9_241025_Au-0.25-Hg-0.25-Pd-0.5_pp0_rep2,uoft,9,241025,Au-0.25-Hg-0.25-Pd-0.5,pp0,2,,HER,50.0,2.6139661570247936,,,,,,
uoft9_241025_Au-0.25-Hg-0.25-Pd-0.5_pp0_rep2,uoft,9,241025,Au-0.25-Hg-0.25-Pd-0.5,pp0,2,,CO2R,150.0,3.4509846245847178,60.08202724476344,13.668958742632611,0.0352274186742014,0.0022478855826238,73.79340420104936,26.206595798950644
uoft9_241025_Au-0.25-Hg-0.25-Pd-0.5_pp0_rep2,uoft,9,241025,Au-0.25-Hg-0.25-Pd-0.5,pp0,2,,CO2R,200.0,3.615886940199336,63.25399150432108,10.75270137524558,0.0509146285525567,0.0031610891005647,74.06818296131449,25.93181703868551
uoft9_241025_Au-0.25-Hg-0.25-Pd-0.5_pp0_rep3,uoft,9,241025,Au-0.25-Hg-0.25-Pd-0.5,pp0,3,,CO2R,200.0,3.678881046511628,60.17828370545523,5.7428781925343815,0.0418325596756141,0.0023181320070808,65.97099693547824,34.02900306452176
uoft9_241025_Au-0.25-Hg-0.25-Pd-0.5_pp0_rep3,uoft,9,241025,Au-0.25-Hg-0.25-Pd-0.5,pp0,3,,CO2R,50.0,2.967859215946844,68.56891753332357,10.25540275049116,0.0253197071720822,0.0,78.8526057366247,21.147394263375304
uoft9_241025_Au-0.25-Hg-0.25-Pd-0.5_pp0_rep3,uoft,9,241025,Au-0.25-Hg-0.25-Pd-0.5,pp0,3,,HER,50.0,2.6572760743801656,,,,,,
uoft9_241025_Au-0.25-Hg-0.25-Pd-0.5_pp0_rep3,uoft,9,241025,Au-0.25-Hg-0.25-Pd-0.5,pp0,3,,CO2R,300.0,3.789301634551495,83.28841365167716,2.514734774066798,0.0275214208392198,0.0015454213380538,85.8358400681453,14.164159931854698
uoft9_241025_Au-0.25-Hg-0.25-Pd-0.5_pp0_rep3,uoft,9,241025,Au-0.25-Hg-0.25-Pd-0.5,pp0,3,,CO2R,150.0,3.5130878205980065,52.112829312184815,11.291748526522596,0.0359613232299139,0.0019668998847958,63.44810802580479,36.55189197419521
uoft9_241025_Au-0.25-Hg-0.25-Pd-0.5_pp0_rep3,uoft,9,241025,Au-0.25-Hg-0.25-Pd-0.5,pp0,3,,CO2R,100.0,3.306623930232558,58.51158216325933,11.832023575638509,0.0286222776727886,0.0,70.3761823440878,29.623817655912205
uoft9_241025_Au-0.333-Cu-0.667_pp0,uoft,9,241025,Au-0.333-Cu-0.667,pp0,std,4.0,HER,50.0,0.0,0.0,0.0,0.0,0.0,0.0,0.0
uoft9_241025_Au-0.333-Cu-0.667_pp0,uoft,9,241025,Au-0.333-Cu-0.667,pp0,avg,4.0,CO2R,50.0,2.937438850498339,71.54826424490992,7.087426326129667,0.0418325596756141,0.0623788249178116,78.74484486502949,21.255155134970508
uoft9_241025_Au-0.333-Cu-0.667_pp0,uoft,9,241025,Au-0.333-Cu-0.667,pp0,std,4.0,CO2R,50.0,0.0,0.0,0.0,0.0,0.0,0.0,0.0
uoft9_241025_Au-0.333-Cu-0.667_pp0,uoft,9,241025,Au-0.333-Cu-0.667,pp0,avg,4.0,CO2R,200.0,3.6396063255813953,78.84565485781248,3.481090373280943,0.92004109865512,0.9422152912416758,84.19691027602458,15.803089723975418
uoft9_241025_Au-0.333-Cu-0.667_pp0,uoft,9,241025,Au-0.333-Cu-0.667,pp0,avg,4.0,CO2R,100.0,3.2672879999999997,68.01523363117035,10.616404715127702,0.4375905913435958,1.100059006996544,80.17423085403466,19.82576914596534
uoft9_241025_Au-0.333-Cu-0.667_pp0,uoft,9,241025,Au-0.333-Cu-0.667,pp0,avg,4.0,HER,50.0,2.725573214876033,,,,,,
uoft9_241025_Au-0.333-Cu-0.667_pp0,uoft,9,241025,Au-0.333-Cu-0.667,pp0,std,4.0,CO2R,150.0,0.0,0.0,0.0,0.0,0.0,0.0,0.0
uoft9_241025_Au-0.333-Cu-0.667_pp0,uoft,9,241025,Au-0.333-Cu-0.667,pp0,std,4.0,CO2R,200.0,0.0,0.0,0.0,0.0,0.0,0.0,0.0
uoft9_241025_Au-0.333-Cu-0.667_pp0,uoft,9,241025,Au-0.333-Cu-0.667,pp0,avg,4.0,CO2R,300.0,3.705745498338871,79.97719140387956,0.7711198428290766,0.137240151918243,0.144145662985754,81.03200375266432,18.96799624733568
uoft9_241025_Au-0.333-Cu-0.667_pp0,uoft,9,241025,Au-0.333-Cu-0.667,pp0,std,4.0,CO2R,300.0,0.0,0.0,0.0,0.0,0.0,0.0,0.0
uoft9_241025_Au-0.333-Cu-0.667_pp0,uoft,9,241025,Au-0.333-Cu-0.667,pp0,avg,4.0,CO2R,150.0,3.49081842524917,72.71798949549058,6.360510805500983,1.5111094802120986,1.9848829694568544,82.58602620591894,17.41397379408106
uoft9_241025_Au-0.333-Cu-0.667_pp0,uoft,9,241025,Au-0.333-Cu-0.667,pp0,std,4.0,CO2R,100.0,0.0,0.0,0.0,0.0,0.0,0.0,0.0
uoft9_241025_Au-0.333-Cu-0.667_pp0_rep1,uoft,9,241025,Au-0.333-Cu-0.667,pp0,1,,CO2R,200.0,3.6396063255813953,78.84565485781248,3.481090373280943,0.92004109865512,0.9422152912416758,84.19691027602458,15.803089723975418
uoft9_241025_Au-0.333-Cu-0.667_pp0_rep1,uoft,9,241025,Au-0.333-Cu-0.667,pp0,1,,CO2R,150.0,3.49081842524917,72.71798949549058,6.360510805500983,1.5111094802120986,1.9848829694568544,82.58602620591894,17.41397379408106
uoft9_241025_Au-0.333-Cu-0.667_pp0_rep1,uoft,9,241025,Au-0.333-Cu-0.667,pp0,1,,CO2R,100.0,3.2672879999999997,68.01523363117035,10.616404715127702,0.4375905913435958,1.100059006996544,80.17423085403466,19.82576914596534
uoft9_241025_Au-0.333-Cu-0.667_pp0_rep1,uoft,9,241025,Au-0.333-Cu-0.667,pp0,1,,HER,50.0,2.725573214876033,,,,,,
uoft9_241025_Au-0.333-Cu-0.667_pp0_rep1,uoft,9,241025,Au-0.333-Cu-0.667,pp0,1,,CO2R,300.0,3.705745498338871,79.97719140387956,0.7711198428290766,0.137240151918243,0.144145662985754,81.03200375266432,18.96799624733568
uoft9_241025_Au-0.333-Cu-0.667_pp0_rep1,uoft,9,241025,Au-0.333-Cu-0.667,pp0,1,,CO2R,50.0,2.937438850498339,71.54826424490992,7.087426326129667,0.0418325596756141,0.0623788249178116,78.74484486502949,21.255155134970508
uoft9_241025_Au-0.375-Pd-0.625_pp0,uoft,9,241025,Au-0.375-Pd-0.625,pp0,std,3.0,CO2R,300.0,0.045016239484463934,2.1866270389783367,0.31759936222612023,0.013841204493361698,0.000921273219857505,1.9207024094586111,1.9207024094586105
uoft9_241025_Au-0.375-Pd-0.625_pp0,uoft,9,241025,Au-0.375-Pd-0.625,pp0,avg,3.0,CO2R,300.0,3.7160911539313397,78.63776182803575,0.18336607727570398,0.0199988991431664,0.0008429570934839001,78.84411168895322,21.15588831104677
uoft9_241025_Au-0.375-Pd-0.625_pp0,uoft,9,241025,Au-0.375-Pd-0.625,pp0,std,3.0,CO2R,150.0,0.027388241068080653,3.0658463141005923,0.7449930522687042,0.01497477050711865,0.0012876382294967003,2.694664752330587,2.6946647523305836
uoft9_241025_Au-0.375-Pd-0.625_pp0,uoft,9,241025,Au-0.375-Pd-0.625,pp0,avg,3.0,CO2R,150.0,3.560559549280177,83.48253084740561,1.4538310412573674,0.058100777327241865,0.0033718283739357,85.00453488265714,14.995465117342855
uoft9_241025_Au-0.375-Pd-0.625_pp0,uoft,9,241025,Au-0.375-Pd-0.625,pp0,std,3.0,CO2R,100.0,0.014698769208128976,2.645137921997382,0.7276328232274784,0.00458323248144024,0.000973363009676526,2.590594770895664,2.590594770895664
uoft9_241025_Au-0.375-Pd-0.625_pp0,uoft,9,241025,Au-0.375-Pd-0.625,pp0,avg,3.0,CO2R,100.0,3.357214483942414,83.87913536587918,2.1709233791748526,0.05155679503880517,0.003090842676107767,86.11129692863089,13.888703071369102
uoft9_241025_Au-0.375-Pd-0.625_pp0,uoft,9,241025,Au-0.375-Pd-0.625,pp0,std,3.0,CO2R,50.0,0.020347372295584816,6.417141539302444,0.9473134342822158,0.008262539859602357,0.0,5.650075681600042,5.650075681600044
uoft9_241025_Au-0.375-Pd-0.625_pp0,uoft,9,241025,Au-0.375-Pd-0.625,pp0,avg,3.0,CO2R,50.0,3.038993932447397,78.87714746071272,3.708251473477407,0.043300368787039224,0.0,82.63463079425291,17.365369205747083
uoft9_241025_Au-0.375-Pd-0.625_pp0,uoft,9,241025,Au-0.375-Pd-0.625,pp0,avg,3.0,CO2R,200.0,3.631630540344028,82.01939776936115,0.4506385068762279,0.03284222886813567,0.0014751749135968667,82.50822562571301,17.491774374286987
uoft9_241025_Au-0.375-Pd-0.625_pp0,uoft,9,241025,Au-0.375-Pd-0.625,pp0,std,3.0,HER,50.0,0.032484428947905056,0.0,0.0,0.0,0.0,0.0,0.0
uoft9_241025_Au-0.375-Pd-0.625_pp0,uoft,9,241025,Au-0.375-Pd-0.625,pp0,avg,3.0,HER,50.0,2.6718304159779613,,,,,,
uoft9_241025_Au-0.375-Pd-0.625_pp0,uoft,9,241025,Au-0.375-Pd-0.625,pp0,std,3.0,CO2R,200.0,0.029624197999721415,2.5507238505965044,0.40511139271061614,0.011838477078869291,0.0012818769557232771,2.162014542323316,2.162014542323311
uoft9_241025_Au-0.375-Pd-0.625_pp0_rep1,uoft,9,241025,Au-0.375-Pd-0.625,pp0,1,,CO2R,200.0,3.597466923357664,84.95344116846974,0.0,0.0192649945874539,0.0,84.9749304722856,15.025069527714392
uoft9_241025_Au-0.375-Pd-0.625_pp0_rep1,uoft,9,241025,Au-0.375-Pd-0.625,pp0,1,,CO2R,50.0,3.0382356478405312,84.95469668752223,3.3153241650294696,0.0385299891749078,0.0,88.31448233300236,11.68551766699764
uoft9_241025_Au-0.375-Pd-0.625_pp0_rep1,uoft,9,241025,Au-0.375-Pd-0.625,pp0,1,,HER,50.0,2.6460185950413218,,,,,,
uoft9_241025_Au-0.375-Pd-0.625_pp0_rep1,uoft,9,241025,Au-0.375-Pd-0.625,pp0,1,,CO2R,150.0,3.5773260033222587,86.88694050932223,0.7809430255402751,0.0451351301763205,0.0022478855826238,87.71955040543172,12.280449594568282
uoft9_241025_Au-0.375-Pd-0.625_pp0_rep1,uoft,9,241025,Au-0.375-Pd-0.625,pp0,1,,CO2R,100.0,3.3677270365448506,86.87187428069221,1.8344793713163063,0.0478872722602425,0.0025288712804518,88.76270128682496,11.237298713175036
uoft9_241025_Au-0.375-Pd-0.625_pp0_rep1,uoft,9,241025,Au-0.375-Pd-0.625,pp0,1,,CO2R,300.0,3.7113575016611295,80.92238799723786,0.0,0.0099077115021191,0.0,80.93361381791237,19.066386182087623
uoft9_241025_Au-0.375-Pd-0.625_pp0_rep2,uoft,9,241025,Au-0.375-Pd-0.625,pp0,2,,CO2R,100.0,3.340418342192691,81.85419238736948,1.6723968565815324,0.0500889859273801,0.0025288712804518,83.58612717431389,16.413872825686113
uoft9_241025_Au-0.375-Pd-0.625_pp0_rep2,uoft,9,241025,Au-0.375-Pd-0.625,pp0,2,,CO2R,300.0,3.6736287906976735,78.42641612086463,0.0,0.0143111388363943,0.0007024642445699,78.44324212405763,21.556757875942367
uoft9_241025_Au-0.375-Pd-0.625_pp0_rep2,uoft,9,241025,Au-0.375-Pd-0.625,pp0,2,,HER,50.0,2.66116620661157,,,,,,
uoft9_241025_Au-0.375-Pd-0.625_pp0_rep2,uoft,9,241025,Au-0.375-Pd-0.625,pp0,2,,CO2R,150.0,3.5289539136212627,80.93954675762204,1.3261296660117878,0.0546758894005834,0.0030908426761077,82.33069275615867,17.66930724384133
uoft9_241025_Au-0.375-Pd-0.625_pp0_rep2,uoft,9,241025,Au-0.375-Pd-0.625,pp0,2,,CO2R,200.0,3.647219511627907,80.32936449810626,0.5672888015717092,0.0382547749665156,0.0021073927337098,80.94195837677466,19.058041623225336
uoft9_241025_Au-0.375-Pd-0.625_pp0_rep2,uoft,9,241025,Au-0.375-Pd-0.625,pp0,2,,CO2R,50.0,3.0190363023255813,79.5095105568227,3.020628683693517,0.0385299891749078,0.0,82.57460072096688,17.425399279033115
uoft9_241025_Au-0.375-Pd-0.625_pp0_rep3,uoft,9,241025,Au-0.375-Pd-0.625,pp0,3,,CO2R,150.0,3.575398730897009,82.62110527527255,2.2544204322200394,0.0744913124048217,0.0047767568630756,84.96336148638105,15.036638513618954
uoft9_241025_Au-0.375-Pd-0.625_pp0_rep3,uoft,9,241025,Au-0.375-Pd-0.625,pp0,3,,CO2R,300.0,3.763287169435216,76.56448136600473,0.5500982318271119,0.0357778470909858,0.0018264070358818,77.15547912488968,22.84452087511032
