Repository: FAIR-Chem/fairchem

## File overview
|Name | Description |
|---   |---    |
|`ExpDataDump_YYMMDD.csv`  | Raw experimental testing data for all samples. |
|`ExpDataDump_YYMMDD_clean.csv` | Experimental testing data excluding problematic samples (missing XRF, missing computational) directly used for downstream predictions. |
|`XRDDataDump-YYMMDD.csv` | XRD information for experimental samples. |
|`XRFDataDump-YYMMDD.csv` | XRF information for experimental samples. |

File: src/fairchem/applications/ocx/data/experimental_data/ExpDataDump_241113_clean.csv (part 11 of 13)
0,uoft4_240405_Ag-0.125-Cu-0.125-Pd-0.75_pp0_rep1,uoft,4,240405,Ag-0.125-Cu-0.125-Pd-0.75,pp0,1,,CO2R,300.0,3.546526605,61.60915692,20.26031434,0.021283232,0.012925342,81.90615129,18.09384871,Ag-0.129-Cu-0.083-Pd-0.788
1,uoft4_240405_Ag-0.125-Cu-0.125-Pd-0.75_pp0_rep1,uoft,4,240405,Ag-0.125-Cu-0.125-Pd-0.75,pp0,1,,CO2R,200.0,3.308212718,23.04756325,60.06630648,0.01568721,0.001685914,83.13371431,16.86628569,Ag-0.129-Cu-0.083-Pd-0.788
2,uoft4_240405_Ag-0.125-Cu-0.125-Pd-0.75_pp0_rep1,uoft,4,240405,Ag-0.125-Cu-0.125-Pd-0.75,pp0,1,,CO2R,150.0,3.161059159,30.51790161,59.28781925,0.013210282,0.0,89.82123784,10.17876216,Ag-0.129-Cu-0.083-Pd-0.788
3,uoft4_240405_Ag-0.125-Cu-0.125-Pd-0.75_pp0_rep1,uoft,4,240405,Ag-0.125-Cu-0.125-Pd-0.75,pp0,1,,HER,50.0,2.329372471,,,,,,,Ag-0.129-Cu-0.083-Pd-0.788
1993,vsp15_240809_Au-0.444-In-0.111-Pd-0.444_pp0_rep1,vsp,15,240809,Au-0.444-In-0.111-Pd-0.444,pp0,1,,CO2R,300.0,3.597576295681063,60.15170855217728,12.711198428290768,0.0058712364457002,0.0,72.8696020351465,27.1303979648535,Au-0.345-In-0.333-Pd-0.322
1994,vsp15_240809_Au-0.444-In-0.111-Pd-0.444_pp0_rep1,vsp,15,240809,Au-0.444-In-0.111-Pd-0.444,pp0,1,,CO2R,100.0,3.1156774285714284,51.41287744041516,18.7426326129666,0.0093572830853347,0.0,70.16635020928604,29.833649790713963,Au-0.345-In-0.333-Pd-0.322
1995,vsp15_240809_Au-0.444-In-0.111-Pd-0.444_pp0_rep1,vsp,15,240809,Au-0.444-In-0.111-Pd-0.444,pp0,1,,CO2R,50.0,2.850305591362126,50.30237083847747,22.352652259332025,0.0121094251692567,0.0,72.66713252297876,27.33286747702124,Au-0.345-In-0.333-Pd-0.322
1996,vsp15_240809_Au-0.444-In-0.111-Pd-0.444_pp0_rep1,vsp,15,240809,Au-0.444-In-0.111-Pd-0.444,pp0,1,,CO2R,200.0,3.410691784053156,58.23160141455146,15.106827111984282,0.0060547125846283,0.0,73.34547182099966,26.654528179000337,Au-0.345-In-0.333-Pd-0.322
1997,vsp15_240809_Au-0.444-In-0.111-Pd-0.444_pp0_rep1,vsp,15,240809,Au-0.444-In-0.111-Pd-0.444,pp0,1,,HER,50.0,2.972900520661157,,,,,,,Au-0.345-In-0.333-Pd-0.322
1998,vsp15_240809_Au-0.5-In-0.25-Pd-0.25_pp0_rep1,vsp,15,240809,Au-0.5-In-0.25-Pd-0.25,pp0,1,,CO2R,300.0,3.5347185016611293,59.47623930193141,13.912082514734774,0.0036695227785626,0.0,73.39199133944474,26.608008660555257,Au-0.333-In-0.402-Pd-0.265
1999,vsp15_240809_Au-0.5-In-0.25-Pd-0.25_pp0_rep1,vsp,15,240809,Au-0.5-In-0.25-Pd-0.25,pp0,1,,CO2R,50.0,2.870760275747508,46.822072024942976,16.50294695481336,0.0165128525035319,0.0,63.34153183225987,36.65846816774013,Au-0.333-In-0.402-Pd-0.265
2000,vsp15_240809_Au-0.5-In-0.25-Pd-0.25_pp0_rep1,vsp,15,240809,Au-0.5-In-0.25-Pd-0.25,pp0,1,,CO2R,150.0,3.2506710830564782,54.94486178827764,15.481335952848722,0.0040364750564189,0.0,70.43023421618277,29.569765783817232,Au-0.333-In-0.402-Pd-0.265
2001,vsp15_240809_Au-0.5-In-0.25-Pd-0.25_pp0_rep1,vsp,15,240809,Au-0.5-In-0.25-Pd-0.25,pp0,1,,CO2R,200.0,3.36579869435216,57.07621000648685,15.029469548133596,0.0038529989174907,0.0,72.10953255353793,27.89046744646207,Au-0.333-In-0.402-Pd-0.265
2002,vsp15_240809_Au-0.5-In-0.25-Pd-0.25_pp0_rep1,vsp,15,240809,Au-0.5-In-0.25-Pd-0.25,pp0,1,,HER,50.0,3.0109303305785127,,,,,,,Au-0.333-In-0.402-Pd-0.265
2003,vsp15_240809_Au-0.5-In-0.25-Pd-0.25_pp0_rep1,vsp,15,240809,Au-0.5-In-0.25-Pd-0.25,pp0,1,,CO2R,100.0,3.0963388604651163,54.28927158969638,16.01669941060904,0.0055042841678439,0.0,70.31147528447326,29.68852471552674,Au-0.333-In-0.402-Pd-0.265
2004,vsp15_240809_Au-0.5-In-0.25-Pd-0.25_pp0_rep2,vsp,15,240809,Au-0.5-In-0.25-Pd-0.25,pp0,2,,CO2R,150.0,3.303769720930233,52.42084998639855,15.73673870333988,0.0040364750564189,0.0,68.16162516479486,31.838374835205144,Au-0.323-In-0.238-Pd-0.439
2005,vsp15_240809_Au-0.5-In-0.25-Pd-0.25_pp0_rep2,vsp,15,240809,Au-0.5-In-0.25-Pd-0.25,pp0,2,,HER,50.0,2.928550677685951,,,,,,,Au-0.323-In-0.238-Pd-0.439
2006,vsp15_240809_Au-0.5-In-0.25-Pd-0.25_pp0_rep2,vsp,15,240809,Au-0.5-In-0.25-Pd-0.25,pp0,2,,CO2R,50.0,2.8998957209302323,44.30726736278224,25.034381139489195,0.0077059978349815,0.0,69.34935450010641,30.650645499893585,Au-0.323-In-0.238-Pd-0.439
2007,vsp15_240809_Au-0.5-In-0.25-Pd-0.25_pp0_rep2,vsp,15,240809,Au-0.5-In-0.25-Pd-0.25,pp0,2,,CO2R,200.0,3.421301242524917,57.32951097532905,12.988703339882122,0.0033025705007063,0.0,70.32225832212134,29.677741677878657,Au-0.323-In-0.238-Pd-0.439
2008,vsp15_240809_Au-0.5-In-0.25-Pd-0.25_pp0_rep2,vsp,15,240809,Au-0.5-In-0.25-Pd-0.25,pp0,2,,CO2R,100.0,3.1414341926910296,50.52522547029651,19.75933202357564,0.0044034273342751,0.0,70.28896092120642,29.711039078793576,Au-0.323-In-0.238-Pd-0.439
2009,vsp15_240809_Au-0.5-In-0.25-Pd-0.25_pp0_rep2,vsp,15,240809,Au-0.5-In-0.25-Pd-0.25,pp0,2,,CO2R,300.0,3.597031289036544,62.14045073133985,8.791748526522593,0.0038529989174907,0.0,70.93687607501268,29.063123924987323,Au-0.323-In-0.238-Pd-0.439
2010,vsp1_240503_Ag-0.111-Au-0.889_pp0_rep1,vsp,1,240503,Ag-0.111-Au-0.889,pp0,1,,HER,50.0,2.500558,,,,,,,Ag-0.379-Au-0.621
2011,vsp1_240503_Ag-0.111-Au-0.889_pp0_rep1,vsp,1,240503,Ag-0.111-Au-0.889,pp0,1,,CO2R,300.0,3.422433,75.6142627,21.56679764,0.013393758,0.001123943,97.19771997,2.802280033,Ag-0.379-Au-0.621
2012,vsp1_240503_Ag-0.111-Au-0.889_pp0_rep1,vsp,1,240503,Ag-0.111-Au-0.889,pp0,1,,CO2R,50.0,2.719029,67.81686162,27.9518664,0.008806855,0.0,95.77753488,4.22246512,Ag-0.379-Au-0.621
2013,vsp1_240503_Ag-0.111-Au-0.889_pp0_rep1,vsp,1,240503,Ag-0.111-Au-0.889,pp0,1,,CO2R,100.0,2.969866,68.52309109,28.57072692,0.008806855,0.0,97.10509631,2.894903687,Ag-0.379-Au-0.621
2014,vsp1_240503_Ag-0.111-Au-0.889_pp0_rep1,vsp,1,240503,Ag-0.111-Au-0.889,pp0,1,,CO2R,150.0,3.142578,69.950407,27.77996071,0.012476377,0.0,97.7454803,2.2545197,Ag-0.379-Au-0.621
2015,vsp1_240503_Ag-0.111-Au-0.889_pp0_rep1,vsp,1,240503,Ag-0.111-Au-0.889,pp0,1,,CO2R,200.0,3.262277,72.62487183,25.93688605,0.013210282,0.001264436,98.57870406,1.421295944,Ag-0.379-Au-0.621
2016,vsp1_240503_Ag-0.25-Au-0.75_pp0_rep1,vsp,1,240503,Ag-0.25-Au-0.75,pp0,1,,CO2R,100.0,3.044364,38.08491494,50.18664047,0.006054713,0.0,88.27958729,11.72041271,Ag-0.462-Au-0.538
2017,vsp1_240503_Ag-0.25-Au-0.75_pp0_rep1,vsp,1,240503,Ag-0.25-Au-0.75,pp0,1,,CO2R,150.0,3.221261,37.83799619,50.95284872,0.007705998,0.0,88.80019855,11.19980145,Ag-0.462-Au-0.538
2018,vsp1_240503_Ag-0.25-Au-0.75_pp0_rep1,vsp,1,240503,Ag-0.25-Au-0.75,pp0,1,,CO2R,50.0,2.775391,45.39580238,41.49312377,0.007705998,0.0,86.89663215,13.10336785,Ag-0.462-Au-0.538
2019,vsp1_240503_Ag-0.25-Au-0.75_pp0_rep1,vsp,1,240503,Ag-0.25-Au-0.75,pp0,1,,HER,50.0,2.555804,,,,,,,Ag-0.462-Au-0.538
2020,vsp1_240503_Ag-0.25-Au-0.75_pp0_rep1,vsp,1,240503,Ag-0.25-Au-0.75,pp0,1,,CO2R,300.0,3.513951,43.60689698,44.1502947,0.009724235,0.000702464,87.76910125,12.23089875,Ag-0.462-Au-0.538
2021,vsp1_240503_Ag-0.25-Au-0.75_pp0_rep1,vsp,1,240503,Ag-0.25-Au-0.75,pp0,1,,CO2R,200.0,3.345424,39.79524577,48.91208251,0.007981212,0.0,88.71703951,11.28296049,Ag-0.462-Au-0.538
2022,vsp1_240503_Ag-0.333-Au-0.667_pp0_rep1,vsp,1,240503,Ag-0.333-Au-0.667,pp0,1,,HER,50.0,2.611328,,,,,,,Ag-0.498-Au-0.502
2023,vsp1_240503_Ag-0.333-Au-0.667_pp0_rep1,vsp,1,240503,Ag-0.333-Au-0.667,pp0,1,,CO2R,300.0,3.568359,44.00760287,45.50212836,0.008904709,0.0,89.52006388,10.47993612,Ag-0.498-Au-0.502
2024,vsp1_240503_Ag-0.333-Au-0.667_pp0_rep1,vsp,1,240503,Ag-0.333-Au-0.667,pp0,1,,CO2R,150.0,3.261998,39.7300355,51.08906352,0.006360506,0.0,90.82688748,9.173112516,Ag-0.498-Au-0.502
2025,vsp1_240503_Ag-0.333-Au-0.667_pp0_rep1,vsp,1,240503,Ag-0.333-Au-0.667,pp0,1,,CO2R,100.0,3.083426,45.48218209,44.89341847,0.00477038,0.0,90.38037094,9.619629061,Ag-0.498-Au-0.502
2026,vsp1_240503_Ag-0.333-Au-0.667_pp0_rep1,vsp,1,240503,Ag-0.333-Au-0.667,pp0,1,,CO2R,50.0,2.792969,54.23716755,35.76915521,0.006678531,0.0,90.01300129,9.986998713,Ag-0.498-Au-0.502
2027,vsp1_240503_Ag-0.333-Au-0.667_pp0_rep1,vsp,1,240503,Ag-0.333-Au-0.667,pp0,1,,CO2R,200.0,3.388951,39.53290506,51.2848723,0.00691705,0.0,90.82597957,9.174020433,Ag-0.498-Au-0.502
2028,vsp1_240503_Ag-0.4-Au-0.6_pp0_rep1,vsp,1,240503,Ag-0.4-Au-0.6,pp0,1,,HER,50.0,2.625837,,,,,,,Ag-0.547-Au-0.453
2029,vsp1_240503_Ag-0.4-Au-0.6_pp0_rep1,vsp,1,240503,Ag-0.4-Au-0.6,pp0,1,,CO2R,300.0,3.520089,48.37682312,38.53388998,0.008806855,0.00098345,86.92182151,13.07817849,Ag-0.547-Au-0.453
2030,vsp1_240503_Ag-0.4-Au-0.6_pp0_rep1,vsp,1,240503,Ag-0.4-Au-0.6,pp0,1,,CO2R,50.0,2.830915,56.67915211,31.09037328,0.003302571,0.0,87.77282796,12.22717204,Ag-0.547-Au-0.453
2031,vsp1_240503_Ag-0.4-Au-0.6_pp0_rep1,vsp,1,240503,Ag-0.4-Au-0.6,pp0,1,,CO2R,200.0,3.354074,43.87631045,44.16380157,0.006054713,0.0,88.04740246,11.95259754,Ag-0.547-Au-0.453
2032,vsp1_240503_Ag-0.4-Au-0.6_pp0_rep1,vsp,1,240503,Ag-0.4-Au-0.6,pp0,1,,CO2R,100.0,3.082031,45.13590994,43.54862475,0.003302571,0.0,88.68783726,11.31216274,Ag-0.547-Au-0.453
2033,vsp1_240503_Ag-0.4-Au-0.6_pp0_rep1,vsp,1,240503,Ag-0.4-Au-0.6,pp0,1,,CO2R,150.0,3.238839,42.174559,47.09724951,0.004036475,0.0,89.27716309,10.72283691,Ag-0.547-Au-0.453
2034,vsp1_240503_Ag-0.5-Au-0.5_pp0_rep1,vsp,1,240503,Ag-0.5-Au-0.5,pp0,1,,CO2R,50.0,2.739397,62.77846366,23.85559921,0.005504284,0.0,86.63956716,13.36043284,Ag-0.665-Au-0.335
2035,vsp1_240503_Ag-0.5-Au-0.5_pp0_rep1,vsp,1,240503,Ag-0.5-Au-0.5,pp0,1,,CO2R,300.0,3.421038,46.04051141,43.08693517,0.007889474,0.001545421,89.13819959,10.86180041,Ag-0.665-Au-0.335
2036,vsp1_240503_Ag-0.5-Au-0.5_pp0_rep1,vsp,1,240503,Ag-0.5-Au-0.5,pp0,1,,HER,50.0,2.544364,,,,,,,Ag-0.665-Au-0.335
2037,vsp1_240503_Ag-0.5-Au-0.5_pp0_rep1,vsp,1,240503,Ag-0.5-Au-0.5,pp0,1,,CO2R,150.0,3.145089,42.73870556,47.34282908,0.004403427,0.0,90.08725617,9.912743827,Ag-0.665-Au-0.335
2038,vsp1_240503_Ag-0.5-Au-0.5_pp0_rep1,vsp,1,240503,Ag-0.5-Au-0.5,pp0,1,,CO2R,100.0,2.983538,52.96658227,34.75933202,0.003302571,0.0,87.72921686,12.27078314,Ag-0.665-Au-0.335
2039,vsp1_240503_Ag-0.5-Au-0.5_pp0_rep1,vsp,1,240503,Ag-0.5-Au-0.5,pp0,1,,CO2R,200.0,3.262835,41.20331039,49.34307466,0.006054713,0.001264436,90.55518706,9.444812938,Ag-0.665-Au-0.335
2040,vsp1_240503_Ag-0.6-Au-0.4_pp0_rep1,vsp,1,240503,Ag-0.6-Au-0.4,pp0,1,,CO2R,150.0,3.226004,49.00876771,38.53634578,0.004036475,0.002247886,87.55271595,12.44728405,Ag-0.684-Au-0.316
2041,vsp1_240503_Ag-0.6-Au-0.4_pp0_rep1,vsp,1,240503,Ag-0.6-Au-0.4,pp0,1,,CO2R,200.0,3.342076,48.53334449,38.23305501,0.006329927,0.002318132,86.77628329,13.22371671,Ag-0.684-Au-0.316
2042,vsp1_240503_Ag-0.6-Au-0.4_pp0_rep1,vsp,1,240503,Ag-0.6-Au-0.4,pp0,1,,CO2R,50.0,2.80692,67.06982778,16.07563851,0.004403427,0.0,83.14986972,16.85013028,Ag-0.684-Au-0.316
2043,vsp1_240503_Ag-0.6-Au-0.4_pp0_rep1,vsp,1,240503,Ag-0.6-Au-0.4,pp0,1,,CO2R,300.0,3.498605,54.46776455,32.31335953,0.007339046,0.001685914,86.79146715,13.20853285,Ag-0.684-Au-0.316
2044,vsp1_240503_Ag-0.6-Au-0.4_pp0_rep1,vsp,1,240503,Ag-0.6-Au-0.4,pp0,1,,HER,50.0,2.600446,,,,,,,Ag-0.684-Au-0.316
2045,vsp1_240503_Ag-0.6-Au-0.4_pp0_rep1,vsp,1,240503,Ag-0.6-Au-0.4,pp0,1,,CO2R,100.0,3.06529,59.24041097,26.706778,0.003302571,0.0,85.95049154,14.04950846,Ag-0.684-Au-0.316
2046,vsp1_240503_Ag-0.667-Au-0.333_pp0_rep1,vsp,1,240503,Ag-0.667-Au-0.333,pp0,1,,HER,50.0,2.506418,,,,,,,Ag-0.718-Au-0.282
2047,vsp1_240503_Ag-0.667-Au-0.333_pp0_rep1,vsp,1,240503,Ag-0.667-Au-0.333,pp0,1,,CO2R,300.0,3.401507,59.28623742,27.14145383,0.006421665,0.000842957,86.43610922,13.56389078,Ag-0.718-Au-0.282
2048,vsp1_240503_Ag-0.667-Au-0.333_pp0_rep1,vsp,1,240503,Ag-0.667-Au-0.333,pp0,1,,CO2R,200.0,3.242746,54.17376384,33.28585462,0.003302571,0.0,87.46390961,12.53609039,Ag-0.718-Au-0.282
2049,vsp1_240503_Ag-0.667-Au-0.333_pp0_rep1,vsp,1,240503,Ag-0.667-Au-0.333,pp0,1,,CO2R,150.0,3.120536,52.24549583,35.10805501,0.002568666,0.0,87.35710808,12.64289192,Ag-0.718-Au-0.282
2050,vsp1_240503_Ag-0.667-Au-0.333_pp0_rep1,vsp,1,240503,Ag-0.667-Au-0.333,pp0,1,,CO2R,100.0,2.945591,55.33009688,30.55992141,0.002752142,0.0,85.89277044,14.10722956,Ag-0.718-Au-0.282
2051,vsp1_240503_Ag-0.667-Au-0.333_pp0_rep1,vsp,1,240503,Ag-0.667-Au-0.333,pp0,1,,CO2R,50.0,2.687779,61.17767687,22.88310413,0.003302571,0.0,84.06408357,15.93591643,Ag-0.718-Au-0.282
2052,vsp1_240503_Ag-0.75-Au-0.25_pp0_rep1,vsp,1,240503,Ag-0.75-Au-0.25,pp0,1,,CO2R,150.0,3.13923,53.57760154,32.43614931,0.002935618,0.0,86.01668647,13.98331353,Ag-0.769-Au-0.231
2053,vsp1_240503_Ag-0.75-Au-0.25_pp0_rep1,vsp,1,240503,Ag-0.75-Au-0.25,pp0,1,,HER,50.0,2.466797,,,,,,,Ag-0.769-Au-0.231
2054,vsp1_240503_Ag-0.75-Au-0.25_pp0_rep1,vsp,1,240503,Ag-0.75-Au-0.25,pp0,1,,CO2R,50.0,2.672712,58.23725125,24.32711198,0.004403427,0.0,82.56876666,17.43123334,Ag-0.769-Au-0.231
2055,vsp1_240503_Ag-0.75-Au-0.25_pp0_rep1,vsp,1,240503,Ag-0.75-Au-0.25,pp0,1,,CO2R,200.0,3.269252,55.97292264,29.30746562,0.004128213,0.0,85.28550505,14.71449495,Ag-0.769-Au-0.231
2056,vsp1_240503_Ag-0.75-Au-0.25_pp0_rep1,vsp,1,240503,Ag-0.75-Au-0.25,pp0,1,,CO2R,300.0,3.442522,60.35489339,24.74950884,0.006238189,0.0,85.11179376,14.88820624,Ag-0.769-Au-0.231
2057,vsp1_240503_Ag-0.75-Au-0.25_pp0_rep1,vsp,1,240503,Ag-0.75-Au-0.25,pp0,1,,CO2R,100.0,2.937221,52.6558413,32.49017682,0.003302571,0.0,85.14932069,14.85067931,Ag-0.769-Au-0.231
2058,vsp1_240503_Ag-1.0_pp0_rep1,vsp,1,240503,Ag-1.0,pp0,1,,CO2R,100.0,3.135882,27.12800017,65.16453831,0.095224116,0.008429571,92.41398664,7.586013361,Ag-1.0
2059,vsp1_240503_Ag-1.0_pp0_rep1,vsp,1,240503,Ag-1.0,pp0,1,,CO2R,300.0,3.559431,24.74586202,60.68762279,0.073573932,0.009413021,85.52833474,14.47166526,Ag-1.0
2060,vsp1_240503_Ag-1.0_pp0_rep1,vsp,1,240503,Ag-1.0,pp0,1,,HER,50.0,2.740513,,,,,,,Ag-1.0
2061,vsp1_240503_Ag-1.0_pp0_rep1,vsp,1,240503,Ag-1.0,pp0,1,,CO2R,150.0,3.266183,24.37883195,68.83104126,0.083665119,0.007305628,93.31764985,6.682350154,Ag-1.0
2062,vsp1_240503_Ag-1.0_pp0_rep1,vsp,1,240503,Ag-1.0,pp0,1,,CO2R,50.0,2.935826,30.23917638,59.10117878,0.094673688,0.0,89.43502885,10.56497115,Ag-1.0
2063,vsp1_240503_Ag-1.0_pp0_rep1,vsp,1,240503,Ag-1.0,pp0,1,,CO2R,200.0,3.37779,22.61158426,67.20898821,0.071555694,0.007797353,89.91376566,10.08623434,Ag-1.0
2064,vsp23_241025_Ag-0.167-Ga-0.833_pp0_rep1,vsp,23,241025,Ag-0.167-Ga-0.833,pp0,1,,HER,50.0,3.0316189421487603,,,,,,,Ag-0.22-Ga-0.78
2065,vsp23_241025_Ag-0.167-Ga-0.833_pp0_rep1,vsp,23,241025,Ag-0.167-Ga-0.833,pp0,1,,CO2R,50.0,3.05231261461794,37.7773127707213,29.867387033398824,0.0539419848448709,0.0,67.70457328024077,32.295426719759234,Ag-0.22-Ga-0.78
2066,vsp23_241025_Ag-0.167-Ga-0.833_pp0_rep1,vsp,23,241025,Ag-0.167-Ga-0.833,pp0,1,,CO2R,100.0,3.3022976943521587,30.88074661532989,42.09724950884087,0.034676990257417,0.0012644356402259,73.01739758664593,26.98260241335408,Ag-0.22-Ga-0.78
2067,vsp23_241025_Ag-0.167-Ga-0.833_pp0_rep1,vsp,23,241025,Ag-0.167-Ga-0.833,pp0,1,,CO2R,150.0,3.468125262458472,29.582539915043213,47.43123772102162,0.026420564005651,0.0014049284891399,77.04456887419751,22.95543112580249,Ag-0.22-Ga-0.78
2068,vsp23_241025_Ag-0.167-Ga-0.833_pp0_rep1,vsp,23,241025,Ag-0.167-Ga-0.833,pp0,1,,CO2R,200.0,3.592629365448505,18.70597836322166,45.45677799607073,0.0269709924224354,0.0010536963668549,64.19349964824974,35.80650035175026,Ag-0.22-Ga-0.78
2069,vsp23_241025_Ag-0.167-Ga-0.833_pp0_rep1,vsp,23,241025,Ag-0.167-Ga-0.833,pp0,1,,CO2R,300.0,3.767579853820597,14.590596162296762,41.06581532416503,0.0260536117277948,0.0009834499423979,55.685590475537126,44.31440952446288,Ag-0.22-Ga-0.78
2070,vsp23_241025_Ag-0.2-Ga-0.8_pp0_rep1,vsp,23,241025,Ag-0.2-Ga-0.8,pp0,1,,CO2R,100.0,3.3755895083056475,38.08240390047919,32.98379174852652,0.0363282755077702,0.0,71.10548967015137,28.89451032984863,Ag-0.236-Ga-0.764
2071,vsp23_241025_Ag-0.2-Ga-0.8_pp0_rep1,vsp,23,241025,Ag-0.2-Ga-0.8,pp0,1,,CO2R,150.0,3.5505606245847177,43.33465860344431,39.76915520628684,0.0308239913399262,0.0,83.13727401941586,16.862725980584145,Ag-0.236-Ga-0.764
2072,vsp23_241025_Ag-0.2-Ga-0.8_pp0_rep1,vsp,23,241025,Ag-0.2-Ga-0.8,pp0,1,,CO2R,50.0,3.0369777906976743,47.49251919897885,24.282907662082515,0.0473368438434581,0.0,71.82671803242201,28.173281967577992,Ag-0.236-Ga-0.764
2073,vsp23_241025_Ag-0.2-Ga-0.8_pp0_rep1,vsp,23,241025,Ag-0.2-Ga-0.8,pp0,1,,CO2R,200.0,3.695331056478405,37.54943606269225,43.43443025540275,0.0379795607581234,0.0010536963668549,81.02537102991822,18.97462897008178,Ag-0.236-Ga-0.764
2074,vsp23_241025_Ag-0.2-Ga-0.8_pp0_rep1,vsp,23,241025,Ag-0.2-Ga-0.8,pp0,1,,CO2R,300.0,3.9304253455149496,40.550545104521966,26.237721021611005,0.0831146909344439,0.0021073927337098,66.87859588284415,33.12140411715585,Ag-0.236-Ga-0.764
2075,vsp23_241025_Ag-0.2-Ga-0.8_pp0_rep1,vsp,23,241025,Ag-0.2-Ga-0.8,pp0,1,,HER,50.0,3.0249224958677687,,,,,,,Ag-0.236-Ga-0.764
2076,vsp23_241025_Ag-0.25-Ga-0.75_pp0_rep1,vsp,23,241025,Ag-0.25-Ga-0.75,pp0,1,,CO2R,300.0,3.7546299833887047,25.344116846973154,29.54322200392928,0.051373318899877,0.0012644356402259,54.94310711472696,45.05689288527304,Ag-0.327-Ga-0.673
2077,vsp23_241025_Ag-0.25-Ga-0.75_pp0_rep1,vsp,23,241025,Ag-0.25-Ga-0.75,pp0,1,,CO2R,200.0,3.573354102990033,33.21036221724665,35.20137524557957,0.0357778470909858,0.0010536963668549,68.45128760645211,31.548712393547888,Ag-0.327-Ga-0.673
2078,vsp23_241025_Ag-0.25-Ga-0.75_pp0_rep1,vsp,23,241025,Ag-0.25-Ga-0.75,pp0,1,,CO2R,150.0,3.444200086378737,34.80382514804663,36.01178781925344,0.0326587527292075,0.0011239427913119,70.85203188116537,29.147968118834623,Ag-0.327-Ga-0.673
2079,vsp23_241025_Ag-0.25-Ga-0.75_pp0_rep1,vsp,23,241025,Ag-0.25-Ga-0.75,pp0,1,,CO2R,100.0,3.276483541528239,38.0516436836929,35.39292730844794,0.0357778470909858,0.0,73.48380887580936,26.51619112419064,Ag-0.327-Ga-0.673
2080,vsp23_241025_Ag-0.25-Ga-0.75_pp0_rep1,vsp,23,241025,Ag-0.25-Ga-0.75,pp0,1,,CO2R,50.0,2.970289717607973,37.300215530770686,26.75834970530452,0.0550428416784397,0.0,64.11657382339152,35.88342617660848,Ag-0.327-Ga-0.673
2081,vsp23_241025_Ag-0.25-Ga-0.75_pp0_rep1,vsp,23,241025,Ag-0.25-Ga-0.75,pp0,1,,HER,50.0,3.0049715867768594,,,,,,,Ag-0.327-Ga-0.673
2082,vsp23_241025_Ag-0.25-Ga-0.75_pp0_rep2,vsp,23,241025,Ag-0.25-Ga-0.75,pp0,2,,CO2R,100.0,3.2713490299003323,33.5989453639959,46.79027504911591,0.0308239913399262,0.0,80.42251585914998,19.57748414085001,Ag-0.328-Ga-0.672
2083,vsp23_241025_Ag-0.25-Ga-0.75_pp0_rep2,vsp,23,241025,Ag-0.25-Ga-0.75,pp0,2,,CO2R,150.0,3.4458863122923584,33.295528259641344,50.84479371316307,0.026420564005651,0.0,84.16904922786176,15.830950772138236,Ag-0.328-Ga-0.672
2084,vsp23_241025_Ag-0.25-Ga-0.75_pp0_rep2,vsp,23,241025,Ag-0.25-Ga-0.75,pp0,2,,HER,50.0,2.964449404958678,,,,,,,Ag-0.328-Ga-0.672
2085,vsp23_241025_Ag-0.25-Ga-0.75_pp0_rep2,vsp,23,241025,Ag-0.25-Ga-0.75,pp0,2,,CO2R,300.0,3.82264754152824,47.79781958191215,31.343320235756384,0.0759591215162468,0.0014049284891399,79.2217991406049,20.7782008593951,Ag-0.328-Ga-0.672
2086,vsp23_241025_Ag-0.25-Ga-0.75_pp0_rep2,vsp,23,241025,Ag-0.25-Ga-0.75,pp0,2,,CO2R,200.0,3.5947204750830566,26.8655966854297,52.67681728880157,0.027796635047612,0.0,79.57194062756764,20.42805937243236,Ag-0.328-Ga-0.672
2087,vsp23_241025_Ag-0.25-Ga-0.75_pp0_rep2,vsp,23,241025,Ag-0.25-Ga-0.75,pp0,2,,CO2R,50.0,2.928173780730897,41.6480780095838,38.63457760314342,0.0451351301763205,0.0,80.33075648854143,19.66924351145857,Ag-0.328-Ga-0.672
2088,vsp23_241025_Ag-0.25-Ga-0.75_pp0_rep3,vsp,23,241025,Ag-0.25-Ga-0.75,pp0,3,,CO2R,150.0,3.5261943986710964,31.387139299838875,38.66404715127702,0.0396308460084766,0.0014049284891399,70.09617655313069,29.90382344686931,Ag-0.318-Ga-0.682
2089,vsp23_241025_Ag-0.25-Ga-0.75_pp0_rep3,vsp,23,241025,Ag-0.25-Ga-0.75,pp0,3,,CO2R,200.0,3.665527199335549,22.83851932453075,34.048379174852656,0.0451351301763205,0.0014751749135968,56.936968841050856,43.06303115894914,Ag-0.318-Ga-0.682
2090,vsp23_241025_Ag-0.25-Ga-0.75_pp0_rep3,vsp,23,241025,Ag-0.25-Ga-0.75,pp0,3,,CO2R,50.0,3.019939142857143,48.1516667015422,33.0943025540275,0.0396308460084766,0.0,81.28955442909535,18.710445570904653,Ag-0.318-Ga-0.682
2091,vsp23_241025_Ag-0.25-Ga-0.75_pp0_rep3,vsp,23,241025,Ag-0.25-Ga-0.75,pp0,3,,CO2R,100.0,3.3571196411960136,28.81981209064848,37.77996070726916,0.0412821312588297,0.0,66.6455035476333,33.3544964523667,Ag-0.318-Ga-0.682
2092,vsp23_241025_Ag-0.25-Ga-0.75_pp0_rep3,vsp,23,241025,Ag-0.25-Ga-0.75,pp0,3,,CO2R,300.0,3.833731448504984,37.81497834229635,14.297642436149314,0.0644001247637744,0.0023883784315378,52.18567030020984,47.81432969979016,Ag-0.318-Ga-0.682
2093,vsp23_241025_Ag-0.25-Ga-0.75_pp0_rep3,vsp,23,241025,Ag-0.25-Ga-0.75,pp0,3,,HER,50.0,3.031598231404959,,,,,,,Ag-0.318-Ga-0.682
2094,vsp23_241025_Ag-0.3-Ga-0.7_pp0_rep1,vsp,23,241025,Ag-0.3-Ga-0.7,pp0,1,,CO2R,100.0,3.312045710963455,36.33158258176568,35.84233791748527,0.0390804175916922,0.0,72.21596666248053,27.784033337519475,Ag-0.362-Ga-0.638
2095,vsp23_241025_Ag-0.3-Ga-0.7_pp0_rep1,vsp,23,241025,Ag-0.3-Ga-0.7,pp0,1,,CO2R,150.0,3.502919970099668,31.22266630396116,39.32220039292731,0.0381630368970515,0.0014049284891399,70.58740040791254,29.41259959208746,Ag-0.362-Ga-0.638
2096,vsp23_241025_Ag-0.3-Ga-0.7_pp0_rep1,vsp,23,241025,Ag-0.3-Ga-0.7,pp0,1,,CO2R,50.0,2.9607011627906976,35.08799096026282,26.43418467583497,0.0605471258462836,0.0,61.58667708946126,38.41332291053874,Ag-0.362-Ga-0.638
2097,vsp23_241025_Ag-0.3-Ga-0.7_pp0_rep1,vsp,23,241025,Ag-0.3-Ga-0.7,pp0,1,,CO2R,200.0,3.670873897009966,34.52018246876896,44.49165029469548,0.0531163422196943,0.0014751749135968,79.06939002623561,20.93060997376439,Ag-0.362-Ga-0.638
2098,vsp23_241025_Ag-0.3-Ga-0.7_pp0_rep1,vsp,23,241025,Ag-0.3-Ga-0.7,pp0,1,,HER,50.0,2.97433720661157,,,,,,,Ag-0.362-Ga-0.638
2099,vsp23_241025_Ag-0.3-Ga-0.7_pp0_rep1,vsp,23,241025,Ag-0.3-Ga-0.7,pp0,1,,CO2R,300.0,3.884460681063122,45.67243507920233,19.958251473477407,0.0948571638258444,0.0021073927337098,65.73259401863577,34.267405981364234,Ag-0.362-Ga-0.638
2100,vsp23_241025_Ag-0.667-Ga-0.333_pp0_rep1,vsp,23,241025,Ag-0.667-Ga-0.333,pp0,1,,CO2R,200.0,3.63567246179402,21.859842223105737,52.50000000000001,0.033300919215456,0.0010536963668549,74.39691543885611,25.603084561143888,Ag-0.766-Ga-0.234
2101,vsp23_241025_Ag-0.667-Ga-0.333_pp0_rep1,vsp,23,241025,Ag-0.667-Ga-0.333,pp0,1,,CO2R,150.0,3.475195199335548,33.34909707254808,51.99410609037328,0.0322918004513513,0.0011239427913119,85.379914179095,14.620085820905004,Ag-0.766-Ga-0.234
2102,vsp23_241025_Ag-0.667-Ga-0.333_pp0_rep1,vsp,23,241025,Ag-0.667-Ga-0.333,pp0,1,,CO2R,300.0,3.934274073089701,28.51388394818892,36.51277013752456,0.0743078362658936,0.0023883784315378,65.11027037356595,34.88972962643405,Ag-0.766-Ga-0.234
2103,vsp23_241025_Ag-0.667-Ga-0.333_pp0_rep1,vsp,23,241025,Ag-0.667-Ga-0.333,pp0,1,,HER,50.0,3.0025573223140496,,,,,,,Ag-0.766-Ga-0.234
2104,vsp23_241025_Ag-0.667-Ga-0.333_pp0_rep1,vsp,23,241025,Ag-0.667-Ga-0.333,pp0,1,,CO2R,100.0,3.3062949568106315,33.45518843248446,46.510314341846765,0.0357778470909858,0.0,80.00474065799975,19.995259342000253,Ag-0.766-Ga-0.234
2105,vsp23_241025_Ag-0.667-Ga-0.333_pp0_rep1,vsp,23,241025,Ag-0.667-Ga-0.333,pp0,1,,CO2R,50.0,2.9732217308970097,46.78566197242044,40.0638506876228,0.0429334165091829,0.0,86.8964004040696,13.103599595930405,Ag-0.766-Ga-0.234
2106,vsp23_241025_Ag-0.667-Ga-0.333_pp0_rep2,vsp,23,241025,Ag-0.667-Ga-0.333,pp0,2,,CO2R,300.0,3.95057692358804,56.62788507815607,29.9901768172888,0.0988936388822633,0.0033718283739357,86.72840078138198,13.271599218618022,Ag-0.943-Ga-0.057
2107,vsp23_241025_Ag-0.667-Ga-0.333_pp0_rep2,vsp,23,241025,Ag-0.667-Ga-0.333,pp0,2,,HER,50.0,3.0884810413223143,,,,,,,Ag-0.943-Ga-0.057
2108,vsp23_241025_Ag-0.667-Ga-0.333_pp0_rep2,vsp,23,241025,Ag-0.667-Ga-0.333,pp0,2,,CO2R,50.0,3.0412269601328905,39.869007512189,33.40373280943026,0.0495385575105957,0.0,73.32623320664703,26.673766793352968,Ag-0.943-Ga-0.057
2109,vsp23_241025_Ag-0.667-Ga-0.333_pp0_rep2,vsp,23,241025,Ag-0.667-Ga-0.333,pp0,2,,CO2R,150.0,3.5161246046511625,37.18889284144887,46.82220039292731,0.0289892299506449,0.0011239427913119,84.044172152756,15.955827847243995,Ag-0.943-Ga-0.057
2110,vsp23_241025_Ag-0.667-Ga-0.333_pp0_rep2,vsp,23,241025,Ag-0.667-Ga-0.333,pp0,2,,CO2R,100.0,3.32601811627907,42.09127623511687,41.161591355599214,0.0308239913399262,0.0,83.28715161863354,16.712848381366456,Ag-0.943-Ga-0.057
2111,vsp23_241025_Ag-0.667-Ga-0.333_pp0_rep2,vsp,23,241025,Ag-0.667-Ga-0.333,pp0,2,,CO2R,200.0,3.6642054119601335,27.32166398125092,47.45702357563851,0.0310992055483184,0.0010536963668549,74.81380620444249,25.186193795557514,Ag-0.943-Ga-0.057
2112,vsp23_241025_Ag-0.667-Ga-0.333_pp0_rep3,vsp,23,241025,Ag-0.667-Ga-0.333,pp0,3,,CO2R,300.0,3.790490076411961,56.921258030090605,5.911100196463655,0.0766930260719593,0.0036528140717637,62.92160130361163,37.07839869638837,Ag-0.952-Ga-0.048
2113,vsp23_241025_Ag-0.667-Ga-0.333_pp0_rep3,vsp,23,241025,Ag-0.667-Ga-0.333,pp0,3,,CO2R,100.0,3.294144186046512,50.9364079599908,42.24459724950884,0.1029301139386822,0.0075866138413554,93.31079928392592,6.689200716074083,Ag-0.952-Ga-0.048
2114,vsp23_241025_Ag-0.667-Ga-0.333_pp0_rep3,vsp,23,241025,Ag-0.667-Ga-0.333,pp0,3,,HER,50.0,3.0652117438016524,,,,,,,Ag-0.952-Ga-0.048
2115,vsp23_241025_Ag-0.667-Ga-0.333_pp0_rep3,vsp,23,241025,Ag-0.667-Ga-0.333,pp0,3,,CO2R,200.0,3.6694834651162793,66.58080311368725,16.418222003929273,0.1235711795680971,0.0075866138413554,83.14723594844381,16.852764051556193,Ag-0.952-Ga-0.048
2116,vsp23_241025_Ag-0.667-Ga-0.333_pp0_rep3,vsp,23,241025,Ag-0.667-Ga-0.333,pp0,3,,CO2R,50.0,3.011926418604652,58.20711879302768,39.84282907662083,0.1133882538575858,0.0067436567478715,98.18787425408128,1.8121257459187348,Ag-0.952-Ga-0.048
2117,vsp23_241025_Ag-0.667-Ga-0.333_pp0_rep3,vsp,23,241025,Ag-0.667-Ga-0.333,pp0,3,,CO2R,150.0,3.4986439269102987,36.86999100211346,39.3467583497053,0.0968754013540539,0.0059006996543875,76.33435418101662,23.66564581898338,Ag-0.952-Ga-0.048
2118,vsp23_241025_Ag-0.7-Ga-0.3_pp0_rep1,vsp,23,241025,Ag-0.7-Ga-0.3,pp0,1,,CO2R,300.0,3.803967652968036,53.39827156877106,17.05058939096267,0.0546758894005834,0.0016859141869678,70.51065996365739,29.48934003634261,Ag-0.801-Ga-0.199
2119,vsp23_241025_Ag-0.7-Ga-0.3_pp0_rep1,vsp,23,241025,Ag-0.7-Ga-0.3,pp0,1,,CO2R,100.0,3.209381129568106,26.99365962878487,54.21660117878192,0.0297231345063574,0.0,81.24294968771103,18.757050312288968,Ag-0.801-Ga-0.199
2120,vsp23_241025_Ag-0.7-Ga-0.3_pp0_rep1,vsp,23,241025,Ag-0.7-Ga-0.3,pp0,1,,HER,50.0,2.991763247933884,,,,,,,Ag-0.801-Ga-0.199
2121,vsp23_241025_Ag-0.7-Ga-0.3_pp0_rep1,vsp,23,241025,Ag-0.7-Ga-0.3,pp0,1,,CO2R,50.0,2.9502430598006644,31.51603925589571,41.16895874263262,0.0528411280113021,0.0,72.7417934540568,27.2582065459432,Ag-0.801-Ga-0.199
2122,vsp23_241025_Ag-0.7-Ga-0.3_pp0_rep1,vsp,23,241025,Ag-0.7-Ga-0.3,pp0,1,,CO2R,150.0,3.3930312757475085,23.105317123187344,60.86444007858547,0.0212832321156633,0.0,83.99301759764707,16.006982402352932,Ag-0.801-Ga-0.199
2123,vsp23_241025_Ag-0.7-Ga-0.3_pp0_rep1,vsp,23,241025,Ag-0.7-Ga-0.3,pp0,1,,CO2R,200.0,3.586415078291815,26.225909728180127,52.5331532416503,0.0330257050070638,0.0012644356402259,78.79656600158542,21.20343399841458,Ag-0.801-Ga-0.199
2124,vsp23_241025_Ag-0.714-Ga-0.286_pp0_rep1,vsp,23,241025,Ag-0.714-Ga-0.286,pp0,1,,CO2R,100.0,3.2451807940199333,20.14480319738852,53.97347740667977,0.0341265618406326,0.0,74.1553729115468,25.8446270884532,Ag-0.809-Ga-0.191
2125,vsp23_241025_Ag-0.714-Ga-0.286_pp0_rep1,vsp,23,241025,Ag-0.714-Ga-0.286,pp0,1,,CO2R,150.0,3.42286034219269,14.677017723743958,57.32809430255403,0.0275214208392198,0.0008429570934839,72.03611262257547,27.963887377424527,Ag-0.809-Ga-0.191
2126,vsp23_241025_Ag-0.714-Ga-0.286_pp0_rep1,vsp,23,241025,Ag-0.714-Ga-0.286,pp0,1,,CO2R,200.0,3.5997002591362124,25.94184854255164,50.74656188605108,0.034676990257417,0.0014751749135968,76.72802263035126,23.27197736964873,Ag-0.809-Ga-0.191
2127,vsp23_241025_Ag-0.714-Ga-0.286_pp0_rep1,vsp,23,241025,Ag-0.714-Ga-0.286,pp0,1,,CO2R,300.0,3.8697199534883726,41.11908598212978,13.293222003929271,0.06384969634699,0.0023883784315378,54.4846423157599,45.5153576842401,Ag-0.809-Ga-0.191
2128,vsp23_241025_Ag-0.714-Ga-0.286_pp0_rep1,vsp,23,241025,Ag-0.714-Ga-0.286,pp0,1,,HER,50.0,3.030502851239669,,,,,,,Ag-0.809-Ga-0.191
2129,vsp23_241025_Ag-0.714-Ga-0.286_pp0_rep1,vsp,23,241025,Ag-0.714-Ga-0.286,pp0,1,,CO2R,50.0,2.987740850498339,29.179518299190192,45.47151277013752,0.0506394143441645,0.0,74.70562481118905,25.294375188810942,Ag-0.809-Ga-0.191
2130,vsp23_241025_Ag-0.722-Ga-0.278_pp0_rep1,vsp,23,241025,Ag-0.722-Ga-0.278,pp0,1,,CO2R,300.0,3.870878784053156,26.62474628052481,27.308447937131632,0.0642166486248463,0.0022478855826238,54.005260715846575,45.99473928415343,Ag-0.806-Ga-0.194
2131,vsp23_241025_Ag-0.722-Ga-0.278_pp0_rep1,vsp,23,241025,Ag-0.722-Ga-0.278,pp0,1,,HER,50.0,3.055584578512397,,,,,,,Ag-0.806-Ga-0.194
2132,vsp23_241025_Ag-0.722-Ga-0.278_pp0_rep1,vsp,23,241025,Ag-0.722-Ga-0.278,pp0,1,,CO2R,150.0,3.4731798770764115,23.884157442089183,59.49410609037328,0.0256866594499385,0.0011239427913119,83.4077103530485,16.5922896469515,Ag-0.806-Ga-0.194
2133,vsp23_241025_Ag-0.722-Ga-0.278_pp0_rep1,vsp,23,241025,Ag-0.722-Ga-0.278,pp0,1,,CO2R,100.0,3.3076297308970104,25.28929251501392,53.457760314341854,0.0335761334238482,0.0,78.78408899935715,21.215911000642848,Ag-0.806-Ga-0.194
2134,vsp23_241025_Ag-0.722-Ga-0.278_pp0_rep1,vsp,23,241025,Ag-0.722-Ga-0.278,pp0,1,,CO2R,50.0,3.048473089700996,28.27931113854653,44.49901768172888,0.0517402711777333,0.0,72.83501200084962,27.164987999150384,Ag-0.806-Ga-0.194
2135,vsp23_241025_Ag-0.722-Ga-0.278_pp0_rep1,vsp,23,241025,Ag-0.722-Ga-0.278,pp0,1,,CO2R,200.0,3.603621481727575,20.232689531063635,61.009332023575645,0.022292350879768,0.0008429570934839,81.26762831731077,18.73237168268924,Ag-0.806-Ga-0.194
2136,vsp23_241025_Ag-0.75-Ga-0.25_pp0_rep1,vsp,23,241025,Ag-0.75-Ga-0.25,pp0,1,,HER,50.0,3.051590669421488,,,,,,,Ag-0.83-Ga-0.17
2137,vsp23_241025_Ag-0.75-Ga-0.25_pp0_rep1,vsp,23,241025,Ag-0.75-Ga-0.25,pp0,1,,CO2R,150.0,3.4631095913621257,38.46533721149218,45.412573673870334,0.0359613232299139,0.0014049284891399,83.91923146459874,16.080768535401262,Ag-0.83-Ga-0.17
2138,vsp23_241025_Ag-0.75-Ga-0.25_pp0_rep1,vsp,23,241025,Ag-0.75-Ga-0.25,pp0,1,,CO2R,200.0,3.6025238737541527,33.900583816359415,49.291502946954814,0.0344017760490248,0.0012644356402259,83.231213011581,16.768786988418995,Ag-0.83-Ga-0.17
2139,vsp23_241025_Ag-0.75-Ga-0.25_pp0_rep1,vsp,23,241025,Ag-0.75-Ga-0.25,pp0,1,,CO2R,100.0,3.2871399667774086,32.21159681098161,37.80206286836936,0.0462359870098893,0.0,70.06384999387802,29.936150006121977,Ag-0.83-Ga-0.17
2140,vsp23_241025_Ag-0.75-Ga-0.25_pp0_rep1,vsp,23,241025,Ag-0.75-Ga-0.25,pp0,1,,CO2R,50.0,3.0139110431893688,37.94680784280902,33.86051080550098,0.0825642625176595,0.0,71.89482582022413,28.105174179775872,Ag-0.83-Ga-0.17
2141,vsp23_241025_Ag-0.75-Ga-0.25_pp0_rep1,vsp,23,241025,Ag-0.75-Ga-0.25,pp0,1,,CO2R,300.0,3.877708418604651,40.12325012032058,26.56188605108055,0.0877015944076472,0.0029503498271937,66.78369677067033,33.21630322932967,Ag-0.83-Ga-0.17
2142,vsp23_241025_Ag-0.75-Ga-0.25_pp0_rep2,vsp,23,241025,Ag-0.75-Ga-0.25,pp0,2,,CO2R,300.0,3.757838458471761,35.25099918391261,52.93467583497053,0.074858264682678,0.0028098569782798,88.27092226828535,11.729077731714654,Ag-0.855-Ga-0.145
2143,vsp23_241025_Ag-0.75-Ga-0.25_pp0_rep2,vsp,23,241025,Ag-0.75-Ga-0.25,pp0,2,,HER,50.0,3.0346858925619835,,,,,,,Ag-0.855-Ga-0.145
2144,vsp23_241025_Ag-0.75-Ga-0.25_pp0_rep2,vsp,23,241025,Ag-0.75-Ga-0.25,pp0,2,,CO2R,150.0,3.407810920265781,46.961434639770665,53.1434184675835,0.0480707483991706,0.0019668998847958,100.1604927196208,0.0,Ag-0.855-Ga-0.145
2145,vsp23_241025_Ag-0.75-Ga-0.25_pp0_rep2,vsp,23,241025,Ag-0.75-Ga-0.25,pp0,2,,CO2R,100.0,3.248890488372093,48.97403168093077,45.44204322200393,0.0522906995945177,0.0016859141869678,94.47499442611264,5.525005573887356,Ag-0.855-Ga-0.145
2146,vsp23_241025_Ag-0.75-Ga-0.25_pp0_rep2,vsp,23,241025,Ag-0.75-Ga-0.25,pp0,2,,CO2R,50.0,2.997836478405316,58.13053213082509,38.73772102161101,0.0605471258462836,0.0,96.93473176955814,3.065268230441859,Ag-0.855-Ga-0.145
2147,vsp23_241025_Ag-0.75-Ga-0.25_pp0_rep2,vsp,23,241025,Ag-0.75-Ga-0.25,pp0,2,,CO2R,200.0,3.533887059800664,40.59375588524556,57.07146365422397,0.0487129148854191,0.0021073927337098,97.72147704742476,2.27852295257523,Ag-0.855-Ga-0.145
2148,vsp23_241025_Ag-0.875-Ga-0.125_pp0_rep1,vsp,23,241025,Ag-0.875-Ga-0.125,pp0,1,,CO2R,200.0,3.633789551495016,12.809433133147795,50.33030451866404,0.0481624864686347,0.0063221782011295,63.20287240792543,36.797127592074574,Ag-0.946-Ga-0.054
2149,vsp23_241025_Ag-0.875-Ga-0.125_pp0_rep1,vsp,23,241025,Ag-0.875-Ga-0.125,pp0,1,,CO2R,50.0,3.098992049833887,13.240703927682103,43.40864440078585,0.1199933948589986,0.0092725280283233,56.794431561423984,43.205568438576016,Ag-0.946-Ga-0.054
2150,vsp23_241025_Ag-0.875-Ga-0.125_pp0_rep1,vsp,23,241025,Ag-0.875-Ga-0.125,pp0,1,,CO2R,100.0,3.350679063122924,17.144112661909645,49.155206286836936,0.0897198319358567,0.0101154851218073,66.41596015775224,33.58403984224776,Ag-0.946-Ga-0.054
2151,vsp23_241025_Ag-0.875-Ga-0.125_pp0_rep1,vsp,23,241025,Ag-0.875-Ga-0.125,pp0,1,,CO2R,150.0,3.510061581395348,19.18516813492645,56.43418467583497,0.0598132212905711,0.0084295709348394,75.69912905824526,24.30087094175473,Ag-0.946-Ga-0.054
2152,vsp23_241025_Ag-0.875-Ga-0.125_pp0_rep1,vsp,23,241025,Ag-0.875-Ga-0.125,pp0,1,,HER,50.0,3.0659128181818183,,,,,,,Ag-0.946-Ga-0.054
2153,vsp23_241025_Ag-0.875-Ga-0.125_pp0_rep1,vsp,23,241025,Ag-0.875-Ga-0.125,pp0,1,,CO2R,300.0,3.782204767441861,47.79719182238591,21.846758349705304,0.0667853145698401,0.0059006996543875,69.72734582334112,30.272654176658875,Ag-0.946-Ga-0.054
2154,vsp23_241025_Ag-0.875-Ga-0.125_pp0_rep2,vsp,23,241025,Ag-0.875-Ga-0.125,pp0,2,,CO2R,200.0,3.703514338870432,42.03571951704368,21.44646365422397,0.0872429040603269,0.0059006996543875,63.58842548488301,36.411574515117,Ag-0.817-Ga-0.183
2155,vsp23_241025_Ag-0.875-Ga-0.125_pp0_rep2,vsp,23,241025,Ag-0.875-Ga-0.125,pp0,2,,HER,50.0,3.07335173553719,,,,,,,Ag-0.817-Ga-0.183
2156,vsp23_241025_Ag-0.875-Ga-0.125_pp0_rep2,vsp,23,241025,Ag-0.875-Ga-0.125,pp0,2,,CO2R,50.0,3.0787934152823926,32.22791855866413,45.29469548133596,0.1199933948589986,0.0067436567478715,77.66714556543425,22.332854434565743,Ag-0.817-Ga-0.183
2157,vsp23_241025_Ag-0.875-Ga-0.125_pp0_rep2,vsp,23,241025,Ag-0.875-Ga-0.125,pp0,2,,CO2R,300.0,3.817227534883721,55.4546025235933,16.62082514734774,0.0770599783498156,0.0051982354098176,72.16905457631256,27.83094542368744,Ag-0.817-Ga-0.183
2158,vsp23_241025_Ag-0.875-Ga-0.125_pp0_rep2,vsp,23,241025,Ag-0.875-Ga-0.125,pp0,2,,CO2R,150.0,3.550035843853821,27.45527213375464,49.651277013752456,0.0711887419041153,0.0050577425609036,77.19564719640293,22.80435280359707,Ag-0.817-Ga-0.183
2159,vsp23_241025_Ag-0.875-Ga-0.125_pp0_rep2,vsp,23,241025,Ag-0.875-Ga-0.125,pp0,2,,CO2R,100.0,3.357714903654485,27.39165916842788,45.221021611001966,0.0985266866044071,0.0067436567478715,72.73673417848872,27.263265821511283,Ag-0.817-Ga-0.183
2160,vsp26_241004_Au-0.333-Ga-0.667_pp0_rep1,vsp,26,241004,Au-0.333-Ga-0.667,pp0,1,,CO2R,100.0,3.336985940199336,69.96631023875787,9.607072691552062,0.0143111388363943,0.0,79.59016552384456,20.40983447615544,Au-0.148-Ga-0.852
2161,vsp26_241004_Au-0.333-Ga-0.667_pp0_rep1,vsp,26,241004,Au-0.333-Ga-0.667,pp0,1,,HER,50.0,3.059841338842975,,,,,,,Au-0.148-Ga-0.852
2162,vsp26_241004_Au-0.333-Ga-0.667_pp0_rep1,vsp,26,241004,Au-0.333-Ga-0.667,pp0,1,,CO2R,300.0,3.825674033222592,73.04400594279018,4.700392927308449,0.0143111388363943,0.0008429570934839,77.76153012978708,22.238469870212924,Au-0.148-Ga-0.852
2163,vsp26_241004_Au-0.333-Ga-0.667_pp0_rep1,vsp,26,241004,Au-0.333-Ga-0.667,pp0,1,,CO2R,50.0,3.082217651162791,72.769884282994,7.05795677799607,0.0176137093371007,0.0,79.84545477032717,20.154545229672834,Au-0.148-Ga-0.852
2164,vsp26_241004_Au-0.333-Ga-0.667_pp0_rep1,vsp,26,241004,Au-0.333-Ga-0.667,pp0,1,,CO2R,200.0,3.70355977076412,65.28353805268995,6.645383104125737,0.0145863530447865,0.0008429570934839,71.94657477618237,28.053425223817623,Au-0.148-Ga-0.852
2165,vsp26_241004_Au-0.333-Ga-0.667_pp0_rep1,vsp,26,241004,Au-0.333-Ga-0.667,pp0,1,,CO2R,150.0,3.531111906976744,70.41327502144846,9.25834970530452,0.013944186558538,0.0,79.6882051316563,20.311794868343696,Au-0.148-Ga-0.852
2166,vsp26_241004_Au-0.333-Ga-0.667_pp0_rep2,vsp,26,241004,Au-0.333-Ga-0.667,pp0,2,,CO2R,100.0,3.2778759136212625,71.56144719496119,8.339882121807467,0.0170632809203163,0.0,79.92135834332684,20.07864165667316,Au-0.144-Ga-0.856
2167,vsp26_241004_Au-0.333-Ga-0.667_pp0_rep2,vsp,26,241004,Au-0.333-Ga-0.667,pp0,2,,CO2R,50.0,3.020322910299003,74.702128104794,5.37819253438114,0.0165128525035319,0.0,80.10078781919586,19.899212180804145,Au-0.144-Ga-0.856
2168,vsp26_241004_Au-0.333-Ga-0.667_pp0_rep2,vsp,26,241004,Au-0.333-Ga-0.667,pp0,2,,CO2R,150.0,3.451685488372093,71.50055452091486,8.889980353634577,0.0150450433921068,0.0,80.40788660899324,19.59211339100676,Au-0.144-Ga-0.856
2169,vsp26_241004_Au-0.333-Ga-0.667_pp0_rep2,vsp,26,241004,Au-0.333-Ga-0.667,pp0,2,,CO2R,200.0,3.591783990033222,72.06396869572497,8.586689587426326,0.0132102820028255,0.0,80.6658457289127,19.3341542710873,Au-0.144-Ga-0.856
2170,vsp26_241004_Au-0.333-Ga-0.667_pp0_rep2,vsp,26,241004,Au-0.333-Ga-0.667,pp0,2,,HER,50.0,2.9993221074380165,,,,,,,Au-0.144-Ga-0.856
2171,vsp26_241004_Au-0.333-Ga-0.667_pp0_rep2,vsp,26,241004,Au-0.333-Ga-0.667,pp0,2,,CO2R,300.0,3.778272750830564,73.48511163656909,5.992141453831041,0.0119259490303286,0.0007024642445699,79.49152914014051,20.50847085985949,Au-0.144-Ga-0.856
2172,vsp26_241004_Au-0.333-Ga-0.667_pp0_rep3,vsp,26,241004,Au-0.333-Ga-0.667,pp0,3,,CO2R,150.0,3.4471914850498337,72.51752495344117,7.396856581532416,0.0176137093371007,0.0,79.93463146265547,20.06536853734453,Au-0.153-Ga-0.847
2173,vsp26_241004_Au-0.333-Ga-0.667_pp0_rep3,vsp,26,241004,Au-0.333-Ga-0.667,pp0,3,,CO2R,100.0,3.2636497275747507,70.94875389734038,7.942043222003929,0.020916279837807,0.0,78.91467914482,21.08532085518,Au-0.153-Ga-0.847
2174,vsp26_241004_Au-0.333-Ga-0.667_pp0_rep3,vsp,26,241004,Au-0.333-Ga-0.667,pp0,3,,CO2R,50.0,2.999062843853821,72.45600451986859,4.567779960707269,0.0198154230042383,0.0,77.04755423109727,22.95244576890273,Au-0.153-Ga-0.847
2175,vsp26_241004_Au-0.333-Ga-0.667_pp0_rep3,vsp,26,241004,Au-0.333-Ga-0.667,pp0,3,,CO2R,300.0,3.715750398671097,75.6067295821214,2.8167976424361494,0.0133937581417536,0.0007024642445699,78.43960061070246,21.560399389297544,Au-0.153-Ga-0.847
2176,vsp26_241004_Au-0.333-Ga-0.667_pp0_rep3,vsp,26,241004,Au-0.333-Ga-0.667,pp0,3,,CO2R,200.0,3.5904388870431894,73.02098809349432,6.678536345776031,0.0159624240867475,0.0010536963668549,79.71901201442219,20.28098798557781,Au-0.153-Ga-0.847
2177,vsp26_241004_Au-0.333-Ga-0.667_pp0_rep3,vsp,26,241004,Au-0.333-Ga-0.667,pp0,3,,HER,50.0,3.006544347107438,,,,,,,Au-0.153-Ga-0.847
2178,vsp26_241004_Au-0.6-Ga-0.4_pp0_rep1,vsp,26,241004,Au-0.6-Ga-0.4,pp0,1,,CO2R,200.0,3.5305733421926915,69.42863420452406,12.56876227897839,0.0085316404601581,0.0,82.00716385131173,17.99283614868827,Au-0.561-Ga-0.439
2179,vsp26_241004_Au-0.6-Ga-0.4_pp0_rep1,vsp,26,241004,Au-0.6-Ga-0.4,pp0,1,,CO2R,150.0,3.3722451794019936,64.28885308334554,19.87229862475442,0.008439902390694,0.0,84.17090971966304,15.829090280336956,Au-0.561-Ga-0.439
2180,vsp26_241004_Au-0.6-Ga-0.4_pp0_rep1,vsp,26,241004,Au-0.6-Ga-0.4,pp0,1,,HER,50.0,2.92464679338843,,,,,,,Au-0.561-Ga-0.439
2181,vsp26_241004_Au-0.6-Ga-0.4_pp0_rep1,vsp,26,241004,Au-0.6-Ga-0.4,pp0,1,,CO2R,100.0,3.186589774086379,59.50469773378811,24.08398821218075,0.0104581399189035,0.0,83.59914408588776,16.400855914112242,Au-0.561-Ga-0.439
2182,vsp26_241004_Au-0.6-Ga-0.4_pp0_rep1,vsp,26,241004,Au-0.6-Ga-0.4,pp0,1,,CO2R,300.0,3.741401415282392,79.55805729351943,2.1242632612966603,0.0080729501128378,0.0,81.69154685045477,18.30845314954523,Au-0.561-Ga-0.439
2183,vsp26_241004_Au-0.6-Ga-0.4_pp0_rep1,vsp,26,241004,Au-0.6-Ga-0.4,pp0,1,,CO2R,50.0,2.916523594684386,58.74448094749838,22.308447937131632,0.0121094251692567,0.0,81.06503830979926,18.934961690200737,Au-0.561-Ga-0.439
2184,vsp26_241004_Au-0.6-Ga-0.4_pp0_rep2,vsp,26,241004,Au-0.6-Ga-0.4,pp0,2,,HER,50.0,3.03043832231405,,,,,,,Au-0.492-Ga-0.508
2185,vsp26_241004_Au-0.6-Ga-0.4_pp0_rep2,vsp,26,241004,Au-0.6-Ga-0.4,pp0,2,,CO2R,50.0,3.0103727906976743,57.26296846554647,20.481335952848724,0.0121094251692567,0.0,77.75641384356445,22.243586156435555,Au-0.492-Ga-0.508
2186,vsp26_241004_Au-0.6-Ga-0.4_pp0_rep2,vsp,26,241004,Au-0.6-Ga-0.4,pp0,2,,CO2R,100.0,3.255433857142857,58.32764862206784,22.212671905697448,0.0143111388363943,0.0,80.55710312129992,19.442896878700083,Au-0.492-Ga-0.508
2187,vsp26_241004_Au-0.6-Ga-0.4_pp0_rep2,vsp,26,241004,Au-0.6-Ga-0.4,pp0,2,,CO2R,150.0,3.437554687707641,61.758982192554775,18.388998035363457,0.0117424728914004,0.0,80.16169986456822,19.83830013543178,Au-0.492-Ga-0.508
2188,vsp26_241004_Au-0.6-Ga-0.4_pp0_rep2,vsp,26,241004,Au-0.6-Ga-0.4,pp0,2,,CO2R,300.0,3.731427939501779,74.17878591307624,3.8334970530451855,0.0095407592242628,0.0,78.02330659816464,21.97669340183536,Au-0.492-Ga-0.508
