Repository: FAIR-Chem/fairchem

## File overview
|Name | Description |
|---   |---    |
|`ExpDataDump_YYMMDD.csv`  | Raw experimental testing data for all samples. |
|`ExpDataDump_YYMMDD_clean.csv` | Experimental testing data excluding problematic samples (missing XRF, missing computational) directly used for downstream predictions. |
|`XRDDataDump-YYMMDD.csv` | XRD information for experimental samples. |
|`XRFDataDump-YYMMDD.csv` | XRF information for experimental samples. |

File: src/fairchem/applications/ocx/data/experimental_data/ExpDataDump_241113_clean.csv (part 12 of 13)
0,uoft4_240405_Ag-0.125-Cu-0.125-Pd-0.75_pp0_rep1,uoft,4,240405,Ag-0.125-Cu-0.125-Pd-0.75,pp0,1,,CO2R,300.0,3.546526605,61.60915692,20.26031434,0.021283232,0.012925342,81.90615129,18.09384871,Ag-0.129-Cu-0.083-Pd-0.788
1,uoft4_240405_Ag-0.125-Cu-0.125-Pd-0.75_pp0_rep1,uoft,4,240405,Ag-0.125-Cu-0.125-Pd-0.75,pp0,1,,CO2R,200.0,3.308212718,23.04756325,60.06630648,0.01568721,0.001685914,83.13371431,16.86628569,Ag-0.129-Cu-0.083-Pd-0.788
2,uoft4_240405_Ag-0.125-Cu-0.125-Pd-0.75_pp0_rep1,uoft,4,240405,Ag-0.125-Cu-0.125-Pd-0.75,pp0,1,,CO2R,150.0,3.161059159,30.51790161,59.28781925,0.013210282,0.0,89.82123784,10.17876216,Ag-0.129-Cu-0.083-Pd-0.788
3,uoft4_240405_Ag-0.125-Cu-0.125-Pd-0.75_pp0_rep1,uoft,4,240405,Ag-0.125-Cu-0.125-Pd-0.75,pp0,1,,HER,50.0,2.329372471,,,,,,,Ag-0.129-Cu-0.083-Pd-0.788
2189,vsp26_241004_Au-0.6-Ga-0.4_pp0_rep2,vsp,26,241004,Au-0.6-Ga-0.4,pp0,2,,CO2R,200.0,3.5807678538205976,69.92362259097283,9.209233791748527,0.0121094251692567,0.0,79.1469429716492,20.853057028350804,Au-0.492-Ga-0.508
2190,vsp26_241004_Au-0.6-Ga-0.4_pp0_rep3,vsp,26,241004,Au-0.6-Ga-0.4,pp0,3,,HER,50.0,3.010300553719008,,,,,,,Au-0.53-Ga-0.47
2191,vsp26_241004_Au-0.6-Ga-0.4_pp0_rep3,vsp,26,241004,Au-0.6-Ga-0.4,pp0,3,,CO2R,150.0,3.403918817275748,64.19887421791626,19.223968565815323,0.0095407592242628,0.0,83.43403117942134,16.56596882057866,Au-0.53-Ga-0.47
2192,vsp26_241004_Au-0.6-Ga-0.4_pp0_rep3,vsp,26,241004,Au-0.6-Ga-0.4,pp0,3,,CO2R,50.0,2.9697752591362123,57.88193935842977,22.337917485265223,0.0110085683356879,0.0,80.23086541203068,19.76913458796932,Au-0.53-Ga-0.47
2193,vsp26_241004_Au-0.6-Ga-0.4_pp0_rep3,vsp,26,241004,Au-0.6-Ga-0.4,pp0,3,,CO2R,300.0,3.74982664784053,72.43194040469564,6.222986247544204,0.0089903308074784,0.0,78.6652350922197,21.334764907780297,Au-0.53-Ga-0.47
2194,vsp26_241004_Au-0.6-Ga-0.4_pp0_rep3,vsp,26,241004,Au-0.6-Ga-0.4,pp0,3,,CO2R,200.0,3.54232473089701,66.56981732197787,14.815815324165028,0.0085316404601581,0.0,81.39540001395217,18.60459998604783,Au-0.53-Ga-0.47
2195,vsp26_241004_Au-0.6-Ga-0.4_pp0_rep3,vsp,26,241004,Au-0.6-Ga-0.4,pp0,3,,CO2R,100.0,3.2300202425249167,59.120508903722616,23.43565815324165,0.0110085683356879,0.0,82.56915278905855,17.43084721094145,Au-0.53-Ga-0.47
2196,vsp26_241004_Au-0.778-Ga-0.222_pp0_rep1,vsp,26,241004,Au-0.778-Ga-0.222,pp0,1,,CO2R,100.0,3.2823020431893686,61.38797631254055,19.405697445972496,0.0115589967524723,0.0,80.8072099190241,19.192790080975897,Au-0.584-Ga-0.416
2197,vsp26_241004_Au-0.778-Ga-0.222_pp0_rep1,vsp,26,241004,Au-0.778-Ga-0.222,pp0,1,,CO2R,200.0,3.663524817275747,68.89754964531586,10.071218074656189,0.0110085683356879,0.0,78.98125916112667,21.018740838873327,Au-0.584-Ga-0.416
2198,vsp26_241004_Au-0.778-Ga-0.222_pp0_rep1,vsp,26,241004,Au-0.778-Ga-0.222,pp0,1,,CO2R,300.0,3.900721491694352,75.09573332775325,2.907662082514735,0.0100911876410472,0.0,78.01480470708142,21.985195292918576,Au-0.584-Ga-0.416
2199,vsp26_241004_Au-0.778-Ga-0.222_pp0_rep1,vsp,26,241004,Au-0.778-Ga-0.222,pp0,1,,HER,50.0,3.001300495867768,,,,,,,Au-0.584-Ga-0.416
2200,vsp26_241004_Au-0.778-Ga-0.222_pp0_rep1,vsp,26,241004,Au-0.778-Ga-0.222,pp0,1,,CO2R,150.0,3.490399372093024,64.21519596559878,15.82023575638507,0.0095407592242628,0.0,80.04662011767361,19.953379882326388,Au-0.584-Ga-0.416
2201,vsp26_241004_Au-0.778-Ga-0.222_pp0_rep1,vsp,26,241004,Au-0.778-Ga-0.222,pp0,1,,CO2R,50.0,3.0000537707641195,61.64347443972462,18.654223968565816,0.0121094251692567,0.0,80.3098078334597,19.6901921665403,Au-0.584-Ga-0.416
2202,vsp26_241004_Au-0.778-Ga-0.222_pp0_rep2,vsp,26,241004,Au-0.778-Ga-0.222,pp0,2,,CO2R,300.0,3.6975261794019936,75.61551821548892,3.1949901768172886,0.0128433297249692,0.0,78.82499935849667,21.17500064150333,Au-0.589-Ga-0.411
2203,vsp26_241004_Au-0.778-Ga-0.222_pp0_rep2,vsp,26,241004,Au-0.778-Ga-0.222,pp0,2,,CO2R,200.0,3.510295139534884,65.25152231685117,13.294449901768171,0.0104581399189035,0.0,78.55816037682702,21.44183962317298,Au-0.589-Ga-0.411
2204,vsp26_241004_Au-0.778-Ga-0.222_pp0_rep2,vsp,26,241004,Au-0.778-Ga-0.222,pp0,2,,CO2R,50.0,2.9959889900332226,57.35838791353659,20.28978388998036,0.0187145661706695,0.0,77.66688636968762,22.333113630312383,Au-0.589-Ga-0.411
2205,vsp26_241004_Au-0.778-Ga-0.222_pp0_rep2,vsp,26,241004,Au-0.778-Ga-0.222,pp0,2,,CO2R,150.0,3.3799711295681067,63.553537424930425,15.972495088408644,0.012476377447113,0.0,79.54048605454477,20.459513945455228,Au-0.589-Ga-0.411
2206,vsp26_241004_Au-0.778-Ga-0.222_pp0_rep2,vsp,26,241004,Au-0.778-Ga-0.222,pp0,2,,HER,50.0,3.012869454545455,,,,,,,Au-0.589-Ga-0.411
2207,vsp26_241004_Au-0.778-Ga-0.222_pp0_rep2,vsp,26,241004,Au-0.778-Ga-0.222,pp0,2,,CO2R,100.0,3.223410760797342,60.48714139237063,18.89734774066798,0.0148615672531787,0.0,79.40182215499003,20.59817784500997,Au-0.589-Ga-0.411
2208,vsp26_241004_Au-0.778-Ga-0.222_pp0_rep3,vsp,26,241004,Au-0.778-Ga-0.222,pp0,3,,CO2R,300.0,3.672561843853821,66.78440645336794,9.75687622789784,0.0126598535860411,0.0,76.55575493496386,23.444245065036142,Au-0.628-Ga-0.372
2209,vsp26_241004_Au-0.778-Ga-0.222_pp0_rep3,vsp,26,241004,Au-0.778-Ga-0.222,pp0,3,,CO2R,150.0,3.383725704318937,62.88560128899957,15.623772102161102,0.0157789479478193,0.0,78.52778855745328,21.472211442546723,Au-0.628-Ga-0.372
2210,vsp26_241004_Au-0.778-Ga-0.222_pp0_rep3,vsp,26,241004,Au-0.778-Ga-0.222,pp0,3,,CO2R,100.0,3.2359368438538207,60.353428613279206,18.484774066797645,0.0198154230042383,0.0,78.86147813965862,21.138521860341385,Au-0.628-Ga-0.372
2211,vsp26_241004_Au-0.778-Ga-0.222_pp0_rep3,vsp,26,241004,Au-0.778-Ga-0.222,pp0,3,,CO2R,50.0,3.0153459966777407,55.8166105170646,22.455795677799607,0.0253197071720822,0.0,78.30168022955345,21.698319770446545,Au-0.628-Ga-0.372
2212,vsp26_241004_Au-0.778-Ga-0.222_pp0_rep3,vsp,26,241004,Au-0.778-Ga-0.222,pp0,3,,HER,50.0,2.992614148760332,,,,,,,Au-0.628-Ga-0.372
2213,vsp26_241004_Au-0.778-Ga-0.222_pp0_rep3,vsp,26,241004,Au-0.778-Ga-0.222,pp0,3,,CO2R,200.0,3.498286142857143,64.74994245537675,13.449165029469548,0.0137607104196099,0.0,78.21484535902448,21.78515464097552,Au-0.628-Ga-0.372
2214,vsp26_241004_Au-0.8-Ga-0.2_pp0_rep1,vsp,26,241004,Au-0.8-Ga-0.2,pp0,1,,CO2R,100.0,3.290485488372093,62.60017995773086,17.342829076620827,0.0187145661706695,0.0,79.96468934616024,20.03531065383976,Au-0.677-Ga-0.323
2215,vsp26_241004_Au-0.8-Ga-0.2_pp0_rep1,vsp,26,241004,Au-0.8-Ga-0.2,pp0,1,,CO2R,300.0,3.771867943521594,73.11033919939734,4.6463654223968565,0.0172467570592444,0.0009834499423979,77.77691199255442,22.223088007445583,Au-0.677-Ga-0.323
2216,vsp26_241004_Au-0.8-Ga-0.2_pp0_rep1,vsp,26,241004,Au-0.8-Ga-0.2,pp0,1,,HER,50.0,3.0336919008264465,,,,,,,Au-0.677-Ga-0.323
2217,vsp26_241004_Au-0.8-Ga-0.2_pp0_rep1,vsp,26,241004,Au-0.8-Ga-0.2,pp0,1,,CO2R,200.0,3.5949401528239204,66.74904266672247,11.552062868369353,0.0140359246280021,0.0,78.31514145971983,21.68485854028017,Au-0.677-Ga-0.323
2218,vsp26_241004_Au-0.8-Ga-0.2_pp0_rep1,vsp,26,241004,Au-0.8-Ga-0.2,pp0,1,,CO2R,150.0,3.4610116478405315,65.50963610872796,13.99803536345776,0.0161459002256756,0.0,79.52645359075619,20.47354640924381,Au-0.677-Ga-0.323
2219,vsp26_241004_Au-0.8-Ga-0.2_pp0_rep1,vsp,26,241004,Au-0.8-Ga-0.2,pp0,1,,CO2R,50.0,3.044738209302326,58.88133252422106,19.95088408644401,0.0198154230042383,0.0,78.85598636118648,21.14401363881352,Au-0.677-Ga-0.323
2220,vsp26_241004_Au-0.875-Ga-0.125_pp0_rep1,vsp,26,241004,Au-0.875-Ga-0.125,pp0,1,,CO2R,300.0,3.789111574750832,75.40563728054573,2.43614931237721,0.0119259490303286,0.0,77.85536017841876,22.14463982158124,Au-0.766-Ga-0.234
2221,vsp26_241004_Au-0.875-Ga-0.125_pp0_rep1,vsp,26,241004,Au-0.875-Ga-0.125,pp0,1,,HER,50.0,3.1056926363636363,,,,,,,Au-0.766-Ga-0.234
2222,vsp26_241004_Au-0.875-Ga-0.125_pp0_rep1,vsp,26,241004,Au-0.875-Ga-0.125,pp0,1,,CO2R,200.0,3.605892598006645,71.47826905773296,7.492632612966602,0.0140359246280021,0.0,78.98716190455598,21.012838095444025,Au-0.766-Ga-0.234
2223,vsp26_241004_Au-0.875-Ga-0.125_pp0_rep1,vsp,26,241004,Au-0.875-Ga-0.125,pp0,1,,CO2R,50.0,3.0681953056478406,63.61840590930967,13.88015717092338,0.0220171366713758,0.0,77.5245345444216,22.4754654555784,Au-0.766-Ga-0.234
2224,vsp26_241004_Au-0.875-Ga-0.125_pp0_rep1,vsp,26,241004,Au-0.875-Ga-0.125,pp0,1,,CO2R,100.0,3.29887434551495,65.13130636757413,14.815815324165028,0.0165128525035319,0.0,79.96660028988057,20.033399710119426,Au-0.766-Ga-0.234
2225,vsp26_241004_Au-0.875-Ga-0.125_pp0_rep1,vsp,26,241004,Au-0.875-Ga-0.125,pp0,1,,CO2R,150.0,3.4694989435215944,66.06583104898617,12.578585461689588,0.0135772342806818,0.0,78.66030043600813,21.33969956399187,Au-0.766-Ga-0.234
2226,vsp2_240718_Au-0.75-In-0.25_pp0_rep1,vsp,2,240718,Au-0.75-In-0.25,pp0,1,,CO2R,150.0,3.2810599833887046,53.51273305572413,13.31041257367387,0.0040364750564189,0.0,66.82718210445441,33.17281789554559,Au-0.607-In-0.393
2227,vsp2_240718_Au-0.75-In-0.25_pp0_rep1,vsp,2,240718,Au-0.75-In-0.25,pp0,1,,CO2R,50.0,2.879047916943522,54.576157693193,15.795677799607072,0.0088068546685503,0.0,70.38064234746862,29.619357652531377,Au-0.607-In-0.393
2228,vsp2_240718_Au-0.75-In-0.25_pp0_rep1,vsp,2,240718,Au-0.75-In-0.25,pp0,1,,CO2R,100.0,3.1745519169435217,53.29803929774634,15.279960707269156,0.0044034273342751,0.0,68.58240343234978,31.41759656765022,Au-0.607-In-0.393
2229,vsp2_240718_Au-0.75-In-0.25_pp0_rep1,vsp,2,240718,Au-0.75-In-0.25,pp0,1,,CO2R,300.0,3.6789663455149495,54.98001632174768,5.979862475442044,0.0049538557510595,0.0,60.96565647117353,39.03434352882647,Au-0.607-In-0.393
2230,vsp2_240718_Au-0.75-In-0.25_pp0_rep1,vsp,2,240718,Au-0.75-In-0.25,pp0,1,,HER,50.0,2.850356404958678,,,,,,,Au-0.607-In-0.393
2231,vsp2_240718_Au-0.75-In-0.25_pp0_rep1,vsp,2,240718,Au-0.75-In-0.25,pp0,1,,CO2R,200.0,3.4242210730897016,55.92835171273724,10.439587426326131,0.0044034273342751,0.0,66.37234256639765,33.62765743360235,Au-0.607-In-0.393
2232,vsp2_240718_Au-0.75-In-0.25_pp0_rep3,vsp,2,240718,Au-0.75-In-0.25,pp0,3,,HER,50.0,2.8872769669421485,,,,,,,Au-0.6-In-0.4
2233,vsp2_240718_Au-0.75-In-0.25_pp0_rep3,vsp,2,240718,Au-0.75-In-0.25,pp0,3,,CO2R,200.0,3.394390129568106,31.962376279060035,6.711689587426327,0.0027521420839219,0.0,38.67681800857028,61.32318199142972,Au-0.6-In-0.4
2234,vsp2_240718_Au-0.75-In-0.25_pp0_rep3,vsp,2,240718,Au-0.75-In-0.25,pp0,3,,CO2R,50.0,2.9270277441860464,55.427399610789095,12.833988212180747,0.0088068546685503,0.0,68.27019467763839,31.729805322361614,Au-0.6-In-0.4
2235,vsp2_240718_Au-0.75-In-0.25_pp0_rep3,vsp,2,240718,Au-0.75-In-0.25,pp0,3,,CO2R,100.0,3.1592698870431897,49.83406223189437,12.62033398821218,0.0055042841678439,0.0,62.4599005042744,37.540099495725606,Au-0.6-In-0.4
2236,vsp2_240718_Au-0.75-In-0.25_pp0_rep3,vsp,2,240718,Au-0.75-In-0.25,pp0,3,,CO2R,300.0,3.6247570697674414,33.28694887944925,3.81139489194499,0.0051373318899877,0.0,37.10446968516352,62.89553031483648,Au-0.6-In-0.4
2237,vsp2_240718_Au-0.75-In-0.25_pp0_rep3,vsp,2,240718,Au-0.75-In-0.25,pp0,3,,CO2R,150.0,3.2907542990033223,44.57971499717509,10.57465618860511,0.0036695227785626,0.0,55.158040708558765,44.84195929144124,Au-0.6-In-0.4
2238,vsp2_240718_Au-0.769-In-0.231_pp0_rep1,vsp,2,240718,Au-0.769-In-0.231,pp0,1,,CO2R,200.0,3.408906524916944,53.153654606708656,13.478634577603144,0.0027521420839219,0.0,66.63504132639572,33.36495867360428,Au-0.627-In-0.373
2239,vsp2_240718_Au-0.769-In-0.231_pp0_rep1,vsp,2,240718,Au-0.769-In-0.231,pp0,1,,CO2R,50.0,2.897847910299004,52.61252589508046,15.26522593320236,0.0088068546685503,0.0,67.88655868295137,32.113441317048625,Au-0.627-In-0.373
2240,vsp2_240718_Au-0.769-In-0.231_pp0_rep1,vsp,2,240718,Au-0.769-In-0.231,pp0,1,,HER,50.0,2.9080693636363635,,,,,,,Au-0.627-In-0.373
2241,vsp2_240718_Au-0.769-In-0.231_pp0_rep1,vsp,2,240718,Au-0.769-In-0.231,pp0,1,,CO2R,100.0,3.159060408637873,54.375902404318985,14.020137524557956,0.0055042841678439,0.0,68.40154421304479,31.598455786955213,Au-0.627-In-0.373
2242,vsp2_240718_Au-0.769-In-0.231_pp0_rep1,vsp,2,240718,Au-0.769-In-0.231,pp0,1,,CO2R,300.0,3.564890501661129,50.950009416392895,11.102652259332023,0.0027521420839219,0.0,62.05541381780884,37.94458618219116,Au-0.627-In-0.373
2243,vsp2_240718_Au-0.769-In-0.231_pp0_rep1,vsp,2,240718,Au-0.769-In-0.231,pp0,1,,CO2R,150.0,3.297204980066445,54.000292954445584,13.762278978388998,0.0036695227785626,0.0,67.76624145561314,32.23375854438686,Au-0.627-In-0.373
2244,vsp2_240718_Au-0.8-In-0.2_pp0_rep1,vsp,2,240718,Au-0.8-In-0.2,pp0,1,,CO2R,200.0,3.5305000830564786,37.72552260980561,4.026277013752456,0.0110085683356879,0.0,41.76453821018252,58.23546178981748,Au-0.629-In-0.371
2245,vsp2_240718_Au-0.8-In-0.2_pp0_rep1,vsp,2,240718,Au-0.8-In-0.2,pp0,1,,CO2R,50.0,2.9338497873754155,53.66716189918182,11.345776031434186,0.0143111388363943,0.0,65.02724906945241,34.97275093054759,Au-0.629-In-0.371
2246,vsp2_240718_Au-0.8-In-0.2_pp0_rep1,vsp,2,240718,Au-0.8-In-0.2,pp0,1,,CO2R,100.0,3.2494725514950167,44.07185754043818,8.63457760314342,0.0132102820028255,0.0,52.72211688028266,47.27788311971734,Au-0.629-In-0.371
2247,vsp2_240718_Au-0.8-In-0.2_pp0_rep1,vsp,2,240718,Au-0.8-In-0.2,pp0,1,,HER,50.0,2.883382107438017,,,,,,,Au-0.629-In-0.371
2248,vsp2_240718_Au-0.8-In-0.2_pp0_rep1,vsp,2,240718,Au-0.8-In-0.2,pp0,1,,CO2R,300.0,3.718672139534883,60.231015505660295,1.8320235756385068,0.0093572830853347,0.0,62.073714473556535,37.926285526443465,Au-0.629-In-0.371
2249,vsp2_240718_Au-0.8-In-0.2_pp0_rep1,vsp,2,240718,Au-0.8-In-0.2,pp0,1,,CO2R,150.0,3.3820431162790694,35.84716148067547,5.697445972495089,0.0113755206135442,0.0,41.557960137542686,58.442039862457314,Au-0.629-In-0.371
2250,vsp2_240718_Au-0.875-In-0.125_pp0_rep1,vsp,2,240718,Au-0.875-In-0.125,pp0,1,,CO2R,100.0,3.080215215946844,59.91399694490364,15.279960707269156,0.0077059978349815,0.0,75.20166365000777,24.798336349992223,Au-0.672-In-0.328
2251,vsp2_240718_Au-0.875-In-0.125_pp0_rep1,vsp,2,240718,Au-0.875-In-0.125,pp0,1,,CO2R,300.0,3.5534490996677746,63.80150243779949,11.439096267190571,0.0067886171403409,0.0,75.24837590400969,24.75162409599031,Au-0.672-In-0.328
2252,vsp2_240718_Au-0.875-In-0.125_pp0_rep1,vsp,2,240718,Au-0.875-In-0.125,pp0,1,,HER,50.0,2.835349495867768,,,,,,,Au-0.672-In-0.328
2253,vsp2_240718_Au-0.875-In-0.125_pp0_rep1,vsp,2,240718,Au-0.875-In-0.125,pp0,1,,CO2R,50.0,2.8144207043189367,59.46514888363431,14.778978388998034,0.0099077115021191,0.0,74.25403498413445,25.74596501586555,Au-0.672-In-0.328
2254,vsp2_240718_Au-0.875-In-0.125_pp0_rep1,vsp,2,240718,Au-0.875-In-0.125,pp0,1,,CO2R,150.0,3.2271428671096345,60.82110946033606,15.446954813359527,0.0073390455571252,0.0,76.2767214284251,23.72327857157489,Au-0.672-In-0.328
2255,vsp2_240718_Au-0.875-In-0.125_pp0_rep1,vsp,2,240718,Au-0.875-In-0.125,pp0,1,,CO2R,200.0,3.352306019933555,61.14409173659211,14.613212180746562,0.0074307836265893,0.0,75.76597042831438,24.234029571685625,Au-0.672-In-0.328
2256,vsp2_240718_Au-0.889-In-0.111_pp0_rep1,vsp,2,240718,Au-0.889-In-0.111,pp0,1,,CO2R,100.0,3.1406407574750834,51.35826236163133,19.51620825147348,0.0066051410014127,0.0,70.88107575410623,29.11892424589377,Au-0.721-In-0.279
2257,vsp2_240718_Au-0.889-In-0.111_pp0_rep1,vsp,2,240718,Au-0.889-In-0.111,pp0,1,,HER,50.0,2.934087388429752,,,,,,,Au-0.721-In-0.279
2258,vsp2_240718_Au-0.889-In-0.111_pp0_rep1,vsp,2,240718,Au-0.889-In-0.111,pp0,1,,CO2R,150.0,3.334002910299003,55.821214086923774,16.37033398821218,0.0062381887235565,0.0,72.19778626385951,27.802213736140487,Au-0.721-In-0.279
2259,vsp2_240718_Au-0.889-In-0.111_pp0_rep1,vsp,2,240718,Au-0.889-In-0.111,pp0,1,,CO2R,300.0,3.709888235880399,59.23538889702652,11.353143418467583,0.0044034273342751,0.0,70.59343003376803,29.40656996623197,Au-0.721-In-0.279
2260,vsp2_240718_Au-0.889-In-0.111_pp0_rep1,vsp,2,240718,Au-0.889-In-0.111,pp0,1,,CO2R,50.0,2.896701378737541,48.628763941492814,22.22003929273085,0.0099077115021191,0.0,70.85871094572578,29.141289054274225,Au-0.721-In-0.279
2261,vsp2_240718_Au-0.889-In-0.111_pp0_rep1,vsp,2,240718,Au-0.889-In-0.111,pp0,1,,CO2R,200.0,3.4405328870431893,57.959153780158616,13.777013752455796,0.0063299267930205,0.0,71.74348604128673,28.25651395871327,Au-0.721-In-0.279
2262,vsp3_240718_Au-0.125-Cu-0.875_pp0_rep1,vsp,3,240718,Au-0.125-Cu-0.875,pp0,1,,CO2R,100.0,3.2407006677740866,16.45797149971751,64.80353634577604,0.0588958405959305,2.1191941330186297,83.43959781910812,16.560402180891884,Au-0.157-Cu-0.843
2263,vsp3_240718_Au-0.125-Cu-0.875_pp0_rep1,vsp,3,240718,Au-0.125-Cu-0.875,pp0,1,,CO2R,300.0,3.798940235880399,61.424804871413926,4.580058939096268,1.6595416766049575,11.017027733288376,78.68143322040352,21.31856677959648,Au-0.157-Cu-0.843
2264,vsp3_240718_Au-0.125-Cu-0.875_pp0_rep1,vsp,3,240718,Au-0.125-Cu-0.875,pp0,1,,HER,50.0,2.946394016528926,,,,,,,Au-0.157-Cu-0.843
2265,vsp3_240718_Au-0.125-Cu-0.875_pp0_rep1,vsp,3,240718,Au-0.125-Cu-0.875,pp0,1,,CO2R,200.0,3.5790733089700995,31.2144008035322,22.01006876227898,0.462910298515678,21.98200286605412,75.66938273038097,24.330617269619022,Au-0.157-Cu-0.843
2266,vsp3_240718_Au-0.125-Cu-0.875_pp0_rep1,vsp,3,240718,Au-0.125-Cu-0.875,pp0,1,,CO2R,150.0,3.414636408026756,22.55414425913913,48.69842829076621,0.2190705098801901,10.27677091236056,81.7484139721461,18.251586027853904,Au-0.157-Cu-0.843
2267,vsp3_240718_Au-0.125-Cu-0.875_pp0_rep1,vsp,3,240718,Au-0.125-Cu-0.875,pp0,1,,CO2R,50.0,2.935846275747508,21.029944129402164,57.33300589390963,0.0099077115021191,0.1213858214616876,78.49424355627559,21.505756443724408,Au-0.157-Cu-0.843
2268,vsp3_240718_Au-0.25-Cu-0.75_pp0_rep1,vsp,3,240718,Au-0.25-Cu-0.75,pp0,1,,CO2R,50.0,2.8489225149501665,44.48052899202745,40.69744597249509,0.0352274186742014,0.0404619404872292,85.25366432368398,14.746335676316022,Au-0.374-Cu-0.626
2269,vsp3_240718_Au-0.25-Cu-0.75_pp0_rep1,vsp,3,240718,Au-0.25-Cu-0.75,pp0,1,,CO2R,150.0,3.3238312990033227,35.45167297913746,52.760314341846765,0.5662073647322167,2.5114501671864904,91.29887161710968,8.701128382890317,Au-0.374-Cu-0.626
2270,vsp3_240718_Au-0.25-Cu-0.75_pp0_rep1,vsp,3,240718,Au-0.25-Cu-0.75,pp0,1,,CO2R,200.0,3.45083919269103,43.77869384167905,43.05500982318272,0.6462029613048823,2.828964005732108,90.32444079649764,9.67555920350236,Au-0.374-Cu-0.626
2271,vsp3_240718_Au-0.25-Cu-0.75_pp0_rep1,vsp,3,240718,Au-0.25-Cu-0.75,pp0,1,,CO2R,100.0,3.138938754152824,32.956747368641324,56.08055009823183,0.3192484817349504,1.1346202478293856,90.49610910583397,9.503890894166034,Au-0.374-Cu-0.626
2272,vsp3_240718_Au-0.25-Cu-0.75_pp0_rep1,vsp,3,240718,Au-0.25-Cu-0.75,pp0,1,,CO2R,300.0,3.628963707641196,70.59846408169244,15.19155206286837,0.8599526631561566,1.6998229790103685,88.36264335115814,11.63735664884186,Au-0.374-Cu-0.626
2273,vsp3_240718_Au-0.25-Cu-0.75_pp0_rep1,vsp,3,240718,Au-0.25-Cu-0.75,pp0,1,,HER,50.0,2.6117177603305786,,,,,,,Au-0.374-Cu-0.626
2274,vsp3_240718_Au-0.333-Cu-0.667_pp0_rep1,vsp,3,240718,Au-0.333-Cu-0.667,pp0,1,,HER,50.0,2.55939388429752,,,,,,,Au-0.481-Cu-0.519
2275,vsp3_240718_Au-0.333-Cu-0.667_pp0_rep1,vsp,3,240718,Au-0.333-Cu-0.667,pp0,1,,CO2R,200.0,3.348174365448505,46.74611312226663,45.25785854616896,0.0421077738840063,0.4684734047037006,92.51949575641976,7.480504243580242,Au-0.481-Cu-0.519
2276,vsp3_240718_Au-0.333-Cu-0.667_pp0_rep1,vsp,3,240718,Au-0.333-Cu-0.667,pp0,1,,CO2R,150.0,3.178226598006645,29.077402749586724,65.6483300589391,0.0179806616149569,0.1374020062378824,94.88309264013724,5.116907359862751,Au-0.481-Cu-0.519
2277,vsp3_240718_Au-0.333-Cu-0.667_pp0_rep1,vsp,3,240718,Au-0.333-Cu-0.667,pp0,1,,CO2R,300.0,3.563302651162791,76.27299169264893,12.485265225933205,0.0825642625176595,0.2430526286212032,89.08815766453127,10.911842335468734,Au-0.481-Cu-0.519
2278,vsp3_240718_Au-0.333-Cu-0.667_pp0_rep1,vsp,3,240718,Au-0.333-Cu-0.667,pp0,1,,CO2R,100.0,3.07712753820598,29.33331938312164,63.7205304518664,0.0099077115021191,0.0088510494815813,93.07260859597174,6.927391404028256,Au-0.481-Cu-0.519
2279,vsp3_240718_Au-0.333-Cu-0.667_pp0_rep1,vsp,3,240718,Au-0.333-Cu-0.667,pp0,1,,CO2R,50.0,2.742681617940199,36.43139634643956,50.73182711198429,0.0099077115021191,0.0,87.17313116992597,12.826868830074034,Au-0.481-Cu-0.519
2280,vsp3_240718_Au-0.333-Cu-0.667_pp0_rep2,vsp,3,240718,Au-0.333-Cu-0.667,pp0,2,,CO2R,300.0,3.638248259136212,72.15488920044362,12.333005893909627,0.1561381942278406,0.7388518924386749,85.38964049052827,14.610359509471737,Au-0.442-Cu-0.558
2281,vsp3_240718_Au-0.333-Cu-0.667_pp0_rep2,vsp,3,240718,Au-0.333-Cu-0.667,pp0,2,,CO2R,200.0,3.40632042524917,39.306534976668274,46.39243614931237,0.0861420472267581,1.4857118772654472,87.28095801473562,12.719041985264385,Au-0.442-Cu-0.558
2282,vsp3_240718_Au-0.333-Cu-0.667_pp0_rep2,vsp,3,240718,Au-0.333-Cu-0.667,pp0,2,,CO2R,100.0,3.095461262458472,27.611375002615667,59.80108055009824,0.0115589967524723,0.0547922110764562,87.47880676054282,12.521193239457176,Au-0.442-Cu-0.558
2283,vsp3_240718_Au-0.333-Cu-0.667_pp0_rep2,vsp,3,240718,Au-0.333-Cu-0.667,pp0,2,,CO2R,50.0,2.797578591362126,36.698821904622406,47.313359528487226,0.0099077115021191,0.0,84.02208914461175,15.977910855388243,Au-0.442-Cu-0.558
2284,vsp3_240718_Au-0.333-Cu-0.667_pp0_rep2,vsp,3,240718,Au-0.333-Cu-0.667,pp0,2,,CO2R,150.0,3.2418389800664453,26.40314716775827,63.276031434184674,0.0289892299506449,0.5546657675124337,90.2667879269232,9.7332120730768,Au-0.442-Cu-0.558
2285,vsp3_240718_Au-0.333-Cu-0.667_pp0_rep2,vsp,3,240718,Au-0.333-Cu-0.667,pp0,2,,HER,50.0,2.606944611570248,,,,,,,Au-0.442-Cu-0.558
2286,vsp3_240718_Au-0.333-Cu-0.667_pp0_rep3,vsp,3,240718,Au-0.333-Cu-0.667,pp0,3,,CO2R,300.0,3.541606083056479,50.6126932976208,34.715127701375245,0.1963194686531016,0.7541656129702998,86.28604997200725,13.713950027992752,Au-0.448-Cu-0.552
2287,vsp3_240718_Au-0.333-Cu-0.667_pp0_rep3,vsp,3,240718,Au-0.333-Cu-0.667,pp0,3,,CO2R,50.0,2.7041233189368774,58.94661951495114,28.83595284872299,0.0110085683356879,0.0,87.79358093200982,12.206419067990185,Au-0.448-Cu-0.552
2288,vsp3_240718_Au-0.333-Cu-0.667_pp0_rep3,vsp,3,240718,Au-0.333-Cu-0.667,pp0,3,,CO2R,200.0,3.3594992093023253,36.38965033794388,55.76375245579568,0.1166908243582922,0.6583494900109585,92.93289172656564,7.067108273434371,Au-0.448-Cu-0.552
2289,vsp3_240718_Au-0.333-Cu-0.667_pp0_rep3,vsp,3,240718,Au-0.333-Cu-0.667,pp0,3,,CO2R,150.0,3.212505016611296,31.281257193077906,61.488212180746565,0.0587123644570023,0.3807356205569137,93.21122404989006,6.788775950109937,Au-0.448-Cu-0.552
2290,vsp3_240718_Au-0.333-Cu-0.667_pp0_rep3,vsp,3,240718,Au-0.333-Cu-0.667,pp0,3,,CO2R,100.0,3.088473671096346,37.37994099060453,52.71365422396857,0.0143111388363943,0.0413048975807131,90.14921125099022,9.85078874900978,Au-0.448-Cu-0.552
2291,vsp3_240718_Au-0.333-Cu-0.667_pp0_rep3,vsp,3,240718,Au-0.333-Cu-0.667,pp0,3,,HER,50.0,2.5304152892561977,,,,,,,Au-0.448-Cu-0.552
2292,vsp3_240718_Au-0.375-Cu-0.625_pp0_rep1,vsp,3,240718,Au-0.375-Cu-0.625,pp0,1,,HER,50.0,2.919564421487604,,,,,,,Au-0.492-Cu-0.508
2293,vsp3_240718_Au-0.375-Cu-0.625_pp0_rep1,vsp,3,240718,Au-0.375-Cu-0.625,pp0,1,,CO2R,300.0,3.864806119601329,74.44244491410159,9.44990176817289,0.0831146909344439,0.1392284132737643,84.11732600482748,15.882673995172524,Au-0.492-Cu-0.508
2294,vsp3_240718_Au-0.375-Cu-0.625_pp0_rep1,vsp,3,240718,Au-0.375-Cu-0.625,pp0,1,,CO2R,50.0,2.9908841627906977,36.52556027537718,53.05992141453831,0.0176137093371007,0.0059006996543875,89.60899609890697,10.391003901093027,Au-0.492-Cu-0.508
2295,vsp3_240718_Au-0.375-Cu-0.625_pp0_rep1,vsp,3,240718,Au-0.375-Cu-0.625,pp0,1,,CO2R,150.0,3.524766033222592,45.13925798823997,44.57269155206287,0.0906372126304974,0.5841692657843716,90.391039873528,9.608960126472011,Au-0.492-Cu-0.508
2296,vsp3_240718_Au-0.375-Cu-0.625_pp0_rep1,vsp,3,240718,Au-0.375-Cu-0.625,pp0,1,,CO2R,100.0,3.318348099667774,37.05476155600661,54.79125736738703,0.0352274186742014,0.1534181910140774,92.0376302787198,7.962369721280197,Au-0.492-Cu-0.508
2297,vsp3_240718_Au-0.375-Cu-0.625_pp0_rep1,vsp,3,240718,Au-0.375-Cu-0.625,pp0,1,,CO2R,200.0,3.6861420730897017,58.93751700182051,27.83398821218075,0.1304515347779021,0.5418106718368035,87.44846318454262,12.551536815457382,Au-0.492-Cu-0.508
2298,vsp3_240718_Au-0.4-Cu-0.6_pp0_rep1,vsp,3,240718,Au-0.4-Cu-0.6,pp0,1,,CO2R,300.0,3.639507102990033,76.13488459687376,9.636542239685658,0.162192906812469,0.4827334288684706,86.42047226340408,13.57952773659592,Au-0.447-Cu-0.553
2299,vsp3_240718_Au-0.4-Cu-0.6_pp0_rep1,vsp,3,240718,Au-0.4-Cu-0.6,pp0,1,,HER,50.0,2.623904752066115,,,,,,,Au-0.447-Cu-0.553
2300,vsp3_240718_Au-0.4-Cu-0.6_pp0_rep1,vsp,3,240718,Au-0.4-Cu-0.6,pp0,1,,CO2R,150.0,3.262799631229236,33.07455690640106,59.03732809430256,0.0634827440691338,1.0087386552024502,93.18839025478547,6.811609745214525,Au-0.447-Cu-0.553
2301,vsp3_240718_Au-0.4-Cu-0.6_pp0_rep1,vsp,3,240718,Au-0.4-Cu-0.6,pp0,1,,CO2R,100.0,3.135714006644519,30.64157023582833,59.46954813359528,0.0181641377538851,0.1024192868582989,90.2317017940358,9.7682982059642,Au-0.447-Cu-0.553
2302,vsp3_240718_Au-0.4-Cu-0.6_pp0_rep1,vsp,3,240718,Au-0.4-Cu-0.6,pp0,1,,CO2R,50.0,2.7975804152823924,40.3373161187721,44.882121807465616,0.0110085683356879,0.0,85.23044649457341,14.769553505426586,Au-0.447-Cu-0.553
2303,vsp3_240718_Au-0.4-Cu-0.6_pp0_rep1,vsp,3,240718,Au-0.4-Cu-0.6,pp0,1,,CO2R,200.0,3.4199803289036543,47.90527108748876,37.96414538310413,0.1505421719905326,1.692657843715755,87.72077228680335,12.279227713196647,Au-0.447-Cu-0.553
2304,vsp3_240718_Au-0.429-Cu-0.571_pp0_rep1,vsp,3,240718,Au-0.429-Cu-0.571,pp0,1,,CO2R,100.0,3.0908475880398667,40.50994998849107,51.15176817288802,0.0159624240867475,0.028239062631712,91.7083911027958,8.291608897204213,Au-0.57-Cu-0.43
2305,vsp3_240718_Au-0.429-Cu-0.571_pp0_rep1,vsp,3,240718,Au-0.429-Cu-0.571,pp0,1,,HER,50.0,2.648629,,,,,,,Au-0.57-Cu-0.43
2306,vsp3_240718_Au-0.429-Cu-0.571_pp0_rep1,vsp,3,240718,Au-0.429-Cu-0.571,pp0,1,,CO2R,300.0,3.5725643322259137,78.9809370357195,8.720530451866406,0.0987101627433352,0.1426002416477001,87.94607316490793,12.05392683509207,Au-0.57-Cu-0.43
2307,vsp3_240718_Au-0.429-Cu-0.571_pp0_rep1,vsp,3,240718,Au-0.429-Cu-0.571,pp0,1,,CO2R,200.0,3.3754949700996675,58.42557910816297,32.493860510805504,0.0544924132616553,0.4240074180224227,91.4026352141792,8.597364785820801,Au-0.57-Cu-0.43
2308,vsp3_240718_Au-0.429-Cu-0.571_pp0_rep1,vsp,3,240718,Au-0.429-Cu-0.571,pp0,1,,CO2R,50.0,2.741819511627907,45.66825001569399,42.37721021611002,0.0121094251692567,0.0,88.05756965697327,11.942430343026729,Au-0.57-Cu-0.43
2309,vsp3_240718_Au-0.429-Cu-0.571_pp0_rep1,vsp,3,240718,Au-0.429-Cu-0.571,pp0,1,,CO2R,150.0,3.2225032292358806,45.84193015129005,48.222003929273086,0.0286222776727886,0.3335300233218129,94.42905212719562,5.570947872804382,Au-0.57-Cu-0.43
2310,vsp3_240718_Au-0.5-Cu-0.5_pp0_rep1,vsp,3,240718,Au-0.5-Cu-0.5,pp0,1,,CO2R,100.0,3.195945591362125,51.74747326790684,39.83546168958743,0.0143111388363943,0.013065834949001,91.61031193127968,8.389688068720332,Au-0.62-Cu-0.38
2311,vsp3_240718_Au-0.5-Cu-0.5_pp0_rep1,vsp,3,240718,Au-0.5-Cu-0.5,pp0,1,,CO2R,300.0,3.665453428571429,82.26976919374752,5.861984282907662,0.0412821312588297,0.0258506842001742,88.20218156504517,11.797818434954834,Au-0.62-Cu-0.38
2312,vsp3_240718_Au-0.5-Cu-0.5_pp0_rep1,vsp,3,240718,Au-0.5-Cu-0.5,pp0,1,,CO2R,50.0,2.761146803986711,59.0646383058863,31.04616895874264,0.0110085683356879,0.0,90.1218158329646,9.878184167035386,Au-0.62-Cu-0.38
2313,vsp3_240718_Au-0.5-Cu-0.5_pp0_rep1,vsp,3,240718,Au-0.5-Cu-0.5,pp0,1,,CO2R,200.0,3.4705213720930232,67.50486513632845,20.34503929273085,0.0368787039245546,0.0988367192109921,87.98858559783272,12.011414402167276,Au-0.62-Cu-0.38
2314,vsp3_240718_Au-0.5-Cu-0.5_pp0_rep1,vsp,3,240718,Au-0.5-Cu-0.5,pp0,1,,CO2R,150.0,3.301164873754153,54.46483500387119,35.14734774066798,0.0216501843935196,0.0986259799376211,89.734765599922,10.265234400078,Au-0.62-Cu-0.38
2315,vsp3_240718_Au-0.5-Cu-0.5_pp0_rep1,vsp,3,240718,Au-0.5-Cu-0.5,pp0,1,,HER,50.0,2.6971780661157028,,,,,,,Au-0.62-Cu-0.38
2316,vsp3_240718_Au-0.556-Cu-0.444_pp0_rep1,vsp,3,240718,Au-0.556-Cu-0.444,pp0,1,,CO2R,50.0,2.8260430299003323,55.23781623386135,50.08349705304519,0.0187145661706695,0.0,105.3400278530772,0.0,Au-0.653-Cu-0.347
2317,vsp3_240718_Au-0.556-Cu-0.444_pp0_rep1,vsp,3,240718,Au-0.556-Cu-0.444,pp0,1,,CO2R,200.0,3.428484199335548,62.97338299608696,30.05525540275049,0.0310992055483184,0.056688864536795,93.11963936003028,6.880360639969723,Au-0.653-Cu-0.347
2318,vsp3_240718_Au-0.556-Cu-0.444_pp0_rep1,vsp,3,240718,Au-0.556-Cu-0.444,pp0,1,,HER,50.0,2.74268794214876,,,,,,,Au-0.653-Cu-0.347
2319,vsp3_240718_Au-0.556-Cu-0.444_pp0_rep1,vsp,3,240718,Au-0.556-Cu-0.444,pp0,1,,CO2R,100.0,3.1402133953488374,49.683399945594175,45.78094302554028,0.020916279837807,0.0261316698980021,95.51435666650814,4.485643333491865,Au-0.653-Cu-0.347
2320,vsp3_240718_Au-0.556-Cu-0.444_pp0_rep1,vsp,3,240718,Au-0.556-Cu-0.444,pp0,1,,CO2R,300.0,3.636936663003663,77.56282826591894,8.688605108055011,0.0489881290938113,0.0292225125741099,86.3334335795125,13.6665664204875,Au-0.653-Cu-0.347
2321,vsp3_240718_Au-0.556-Cu-0.444_pp0_rep1,vsp,3,240718,Au-0.556-Cu-0.444,pp0,1,,CO2R,150.0,3.301926710963455,59.59655987779615,42.450884086444006,0.0282553253949323,0.0606929107308438,102.1393579460038,0.0,Au-0.653-Cu-0.347
2322,vsp3_240718_Au-0.571-Cu-0.429_pp0_rep1,vsp,3,240718,Au-0.571-Cu-0.429,pp0,1,,HER,50.0,2.69839352892562,,,,,,,Au-0.615-Cu-0.385
2323,vsp3_240718_Au-0.571-Cu-0.429_pp0_rep1,vsp,3,240718,Au-0.571-Cu-0.429,pp0,1,,CO2R,100.0,3.055516209302325,46.32049216346858,45.92829076620826,0.0154119956699631,0.0252887128045182,92.29195509284956,7.708044907150452,Au-0.615-Cu-0.385
2324,vsp3_240718_Au-0.571-Cu-0.429_pp0_rep1,vsp,3,240718,Au-0.571-Cu-0.429,pp0,1,,CO2R,300.0,3.530810644518272,76.1403251794346,11.76571709233792,0.0533915564280865,0.0768495883559527,88.03924916219444,11.960750837805564,Au-0.615-Cu-0.385
2325,vsp3_240718_Au-0.571-Cu-0.429_pp0_rep1,vsp,3,240718,Au-0.571-Cu-0.429,pp0,1,,CO2R,150.0,3.227813950166113,48.131996903053,42.62770137524558,0.0234849457828009,0.1095844221529124,90.89507433728598,9.104925662714024,Au-0.615-Cu-0.385
2326,vsp3_240718_Au-0.571-Cu-0.429_pp0_rep1,vsp,3,240718,Au-0.571-Cu-0.429,pp0,1,,CO2R,200.0,3.3386713289036547,56.63238402142753,34.825638506876224,0.0272462066308276,0.1253898676557363,91.6136243482282,8.3863756517718,Au-0.615-Cu-0.385
2327,vsp3_240718_Au-0.571-Cu-0.429_pp0_rep1,vsp,3,240718,Au-0.571-Cu-0.429,pp0,1,,CO2R,50.0,2.7643458405315613,57.41990834710917,41.43418467583497,0.0110085683356879,0.0,98.86510159127982,1.1348984087201757,Au-0.615-Cu-0.385
2328,vsp3_240718_Au-0.6-Cu-0.4_pp0_rep1,vsp,3,240718,Au-0.6-Cu-0.4,pp0,1,,CO2R,100.0,3.090658524916944,47.800749126368,46.03143418467584,0.0137607104196099,0.0151732276827109,93.8626001219651,6.137399878034898,Au-0.599-Cu-0.401
2329,vsp3_240718_Au-0.6-Cu-0.4_pp0_rep1,vsp,3,240718,Au-0.6-Cu-0.4,pp0,1,,HER,50.0,2.691295388429752,,,,,,,Au-0.599-Cu-0.401
2330,vsp3_240718_Au-0.6-Cu-0.4_pp0_rep1,vsp,3,240718,Au-0.6-Cu-0.4,pp0,1,,CO2R,300.0,3.606662817275748,79.11276653623219,9.029960707269154,0.0440342733427517,0.0391975048470032,88.22876000368242,11.771239996317576,Au-0.599-Cu-0.401
2331,vsp3_240718_Au-0.6-Cu-0.4_pp0_rep1,vsp,3,240718,Au-0.6-Cu-0.4,pp0,1,,CO2R,50.0,2.782383671096345,53.62070769423926,35.30451866404715,0.0121094251692567,0.0,88.93733578345567,11.062664216544334,Au-0.599-Cu-0.401
2332,vsp3_240718_Au-0.6-Cu-0.4_pp0_rep1,vsp,3,240718,Au-0.6-Cu-0.4,pp0,1,,CO2R,200.0,3.394429966777409,59.566532047123815,32.68172888015717,0.0242188503385134,0.0743909634999578,92.34909505034788,7.65090494965213,Au-0.599-Cu-0.401
2333,vsp3_240718_Au-0.6-Cu-0.4_pp0_rep1,vsp,3,240718,Au-0.6-Cu-0.4,pp0,1,,CO2R,150.0,3.26918446179402,50.164263742702296,42.20039292730845,0.0201823752820945,0.071651352946135,92.45879708929068,7.54120291070933,Au-0.599-Cu-0.401
2334,vsp3_240718_Au-0.625-Cu-0.375_pp0_rep1,vsp,3,240718,Au-0.625-Cu-0.375,pp0,1,,CO2R,100.0,3.114351953488372,51.9471007972546,46.12721021611002,0.023668421921729,0.042147854674197,98.14309303559844,1.856906964401574,Au-0.656-Cu-0.344
2335,vsp3_240718_Au-0.625-Cu-0.375_pp0_rep1,vsp,3,240718,Au-0.625-Cu-0.375,pp0,1,,CO2R,300.0,3.58793992026578,80.97323651886418,11.277013752455796,0.0506394143441645,0.0331563123437017,92.33800032552504,7.66199967447497,Au-0.656-Cu-0.344
2336,vsp3_240718_Au-0.625-Cu-0.375_pp0_rep1,vsp,3,240718,Au-0.625-Cu-0.375,pp0,1,,HER,50.0,2.6769964710743803,,,,,,,Au-0.656-Cu-0.344
2337,vsp3_240718_Au-0.625-Cu-0.375_pp0_rep1,vsp,3,240718,Au-0.625-Cu-0.375,pp0,1,,CO2R,50.0,2.8068779435215947,56.47199146247045,39.990176817288805,0.0165128525035319,0.0,96.47868113226278,3.5213188677372216,Au-0.656-Cu-0.344
2338,vsp3_240718_Au-0.625-Cu-0.375_pp0_rep1,vsp,3,240718,Au-0.625-Cu-0.375,pp0,1,,CO2R,150.0,3.2856687009966783,56.59335830421227,41.655206286836936,0.0304570390620699,0.0809238809744584,98.36291125672362,1.6370887432763794,Au-0.656-Cu-0.344
2339,vsp3_240718_Au-0.625-Cu-0.375_pp0_rep1,vsp,3,240718,Au-0.625-Cu-0.375,pp0,1,,CO2R,200.0,3.4040198538205977,62.550273075393925,34.54199410609037,0.033300919215456,0.0651184354716345,97.19389942727908,2.806100572720908,Au-0.656-Cu-0.344
2340,vsp3_240718_Au-0.667-Cu-0.333_pp0_rep1,vsp,3,240718,Au-0.667-Cu-0.333,pp0,1,,CO2R,300.0,3.646724478405316,82.3731402624035,7.986247544204322,0.0440342733427517,0.0098344994239793,90.41869377971064,9.581306220289347,Au-0.677-Cu-0.323
2341,vsp3_240718_Au-0.667-Cu-0.333_pp0_rep1,vsp,3,240718,Au-0.667-Cu-0.333,pp0,1,,CO2R,50.0,2.815324471760797,59.726296846554646,36.54223968565815,0.0165128525035319,0.0,96.28504938471632,3.714950615283669,Au-0.677-Cu-0.323
2342,vsp3_240718_Au-0.667-Cu-0.333_pp0_rep1,vsp,3,240718,Au-0.667-Cu-0.333,pp0,1,,CO2R,100.0,3.1884900365448505,56.17506120655381,41.972003929273086,0.0275214208392198,0.0299249768186799,98.20747727912268,1.7925227208773151,Au-0.677-Cu-0.323
2343,vsp3_240718_Au-0.667-Cu-0.333_pp0_rep1,vsp,3,240718,Au-0.667-Cu-0.333,pp0,1,,CO2R,150.0,3.33364873089701,62.26621188976543,34.70039292730845,0.037429132341339,0.0446767259546489,97.05299453018014,2.9470054698198567,Au-0.677-Cu-0.323
2344,vsp3_240718_Au-0.667-Cu-0.333_pp0_rep1,vsp,3,240718,Au-0.667-Cu-0.333,pp0,1,,CO2R,200.0,3.4740410332225906,68.25189897256692,27.58349705304519,0.0437590591343595,0.0305571946387928,95.91490233425156,4.0850976657484495,Au-0.677-Cu-0.323
2345,vsp3_240718_Au-0.667-Cu-0.333_pp0_rep1,vsp,3,240718,Au-0.667-Cu-0.333,pp0,1,,HER,50.0,2.6526460082644627,,,,,,,Au-0.677-Cu-0.323
2346,vsp3_240718_Au-0.667-Cu-0.333_pp0_rep2,vsp,3,240718,Au-0.667-Cu-0.333,pp0,2,,CO2R,50.0,2.8666034916943524,56.35522819058779,53.33988212180747,0.0231179935049446,0.0,109.72119405153808,0.0,Au-0.697-Cu-0.303
2347,vsp3_240718_Au-0.667-Cu-0.333_pp0_rep2,vsp,3,240718,Au-0.667-Cu-0.333,pp0,2,,CO2R,150.0,3.372912598006644,62.45161020318484,38.49705304518664,0.031924848173495,0.0151732276827109,101.00004517903795,0.0,Au-0.697-Cu-0.303
2348,vsp3_240718_Au-0.667-Cu-0.333_pp0_rep2,vsp,3,240718,Au-0.667-Cu-0.333,pp0,2,,HER,50.0,2.8051650495867766,,,,,,,Au-0.697-Cu-0.303
2349,vsp3_240718_Au-0.667-Cu-0.333_pp0_rep2,vsp,3,240718,Au-0.667-Cu-0.333,pp0,2,,CO2R,100.0,3.2020293289036545,59.103559396513845,51.240176817288805,0.0297231345063574,0.0105369636685492,110.38795063949472,0.0,Au-0.697-Cu-0.303
2350,vsp3_240718_Au-0.667-Cu-0.333_pp0_rep2,vsp,3,240718,Au-0.667-Cu-0.333,pp0,2,,CO2R,200.0,3.519027687707641,65.11153194249724,27.37721021611002,0.0341265618406326,0.0124336171288881,92.5397509560336,7.460249043966399,Au-0.697-Cu-0.303
2351,vsp3_240718_Au-0.667-Cu-0.333_pp0_rep2,vsp,3,240718,Au-0.667-Cu-0.333,pp0,2,,CO2R,300.0,3.719577737541528,81.09690514553559,6.694499017681729,0.0377960846191952,0.0059006996543875,87.83954956594772,12.16045043405228,Au-0.697-Cu-0.303
2352,vsp3_240718_Au-0.667-Cu-0.333_pp0_rep3,vsp,3,240718,Au-0.667-Cu-0.333,pp0,3,,CO2R,100.0,3.221218508305648,48.41909225972504,47.95432220039293,0.0275214208392198,0.0252887128045182,96.42968463033924,3.570315369660761,Au-0.662-Cu-0.338
2353,vsp3_240718_Au-0.667-Cu-0.333_pp0_rep3,vsp,3,240718,Au-0.667-Cu-0.333,pp0,3,,CO2R,150.0,3.3543816378737543,55.40312624244073,41.02161100196464,0.0300900867842137,0.0356851836241535,96.49413731503782,3.5058626849621817,Au-0.662-Cu-0.338
2354,vsp3_240718_Au-0.667-Cu-0.333_pp0_rep3,vsp,3,240718,Au-0.667-Cu-0.333,pp0,3,,HER,50.0,2.750682520661157,,,,,,,Au-0.662-Cu-0.338
2355,vsp3_240718_Au-0.667-Cu-0.333_pp0_rep3,vsp,3,240718,Au-0.667-Cu-0.333,pp0,3,,CO2R,300.0,3.707751222591362,81.38274498315512,9.042239685658153,0.0427499403702548,0.0127848492511731,90.48480331324498,9.51519668675502,Au-0.662-Cu-0.338
2356,vsp3_240718_Au-0.667-Cu-0.333_pp0_rep3,vsp,3,240718,Au-0.667-Cu-0.333,pp0,3,,CO2R,200.0,3.490984172757474,63.70409508464291,32.34651277013753,0.0327504907986716,0.0297142375453089,96.11702691064158,3.882973089358416,Au-0.662-Cu-0.338
2357,vsp3_240718_Au-0.667-Cu-0.333_pp0_rep3,vsp,3,240718,Au-0.667-Cu-0.333,pp0,3,,CO2R,50.0,2.8642758438538207,46.93004666345812,46.989194499017685,0.020916279837807,0.0,93.94015744231362,6.05984255768638,Au-0.662-Cu-0.338
2358,vsp3_240718_Au-0.75-Cu-0.25_pp0_rep1,vsp,3,240718,Au-0.75-Cu-0.25,pp0,1,,HER,50.0,2.802296049586777,,,,,,,Au-0.693-Cu-0.307
2359,vsp3_240718_Au-0.75-Cu-0.25_pp0_rep1,vsp,3,240718,Au-0.75-Cu-0.25,pp0,1,,CO2R,100.0,3.212954564784053,62.24549582539915,50.5697445972495,0.037429132341339,0.0219168844305824,112.87952934881704,0.0,Au-0.693-Cu-0.307
2360,vsp3_240718_Au-0.75-Cu-0.25_pp0_rep1,vsp,3,240718,Au-0.75-Cu-0.25,pp0,1,,CO2R,150.0,3.3478182126245843,71.04480110485676,39.96561886051081,0.0418325596756141,0.028660541178454,111.085526448325,0.0,Au-0.693-Cu-0.307
2361,vsp3_240718_Au-0.75-Cu-0.25_pp0_rep1,vsp,3,240718,Au-0.75-Cu-0.25,pp0,1,,CO2R,200.0,3.463607418604651,76.78660361170982,31.9044695481336,0.0421077738840063,0.0240242771642923,108.7621481202882,0.0,Au-0.693-Cu-0.307
2362,vsp3_240718_Au-0.75-Cu-0.25_pp0_rep1,vsp,3,240718,Au-0.75-Cu-0.25,pp0,1,,CO2R,50.0,2.8866946511627907,54.987967942413526,58.49705304518664,0.0253197071720822,0.0,113.51429502228942,0.0,Au-0.693-Cu-0.307
2363,vsp3_240718_Au-0.75-Cu-0.25_pp0_rep1,vsp,3,240718,Au-0.75-Cu-0.25,pp0,1,,CO2R,300.0,3.652475614617941,95.42405155998242,10.68516699410609,0.0510063666220208,0.013065834949001,106.1788927196422,0.0,Au-0.693-Cu-0.307
2364,vsp3_240718_Au-0.8-Cu-0.2_pp0_rep1,vsp,3,240718,Au-0.8-Cu-0.2,pp0,1,,CO2R,200.0,3.488341302325582,75.97428278474126,17.132858546168958,0.0514650569693411,0.0149624884093399,93.17925322209484,6.820746777905157,Au-0.7-Cu-0.3
2365,vsp3_240718_Au-0.8-Cu-0.2_pp0_rep1,vsp,3,240718,Au-0.8-Cu-0.2,pp0,1,,CO2R,150.0,3.343023302325581,67.30000627759526,27.27406679764244,0.0399977982863328,0.0207929416392705,94.63914766997355,5.360852330026432,Au-0.7-Cu-0.3
2366,vsp3_240718_Au-0.8-Cu-0.2_pp0_rep1,vsp,3,240718,Au-0.8-Cu-0.2,pp0,1,,CO2R,50.0,2.8307955780730896,58.606373851723205,33.56581532416503,0.0242188503385134,0.0,92.20036235374393,7.799637646256073,Au-0.7-Cu-0.3
2367,vsp3_240718_Au-0.8-Cu-0.2_pp0_rep1,vsp,3,240718,Au-0.8-Cu-0.2,pp0,1,,CO2R,300.0,3.628100830564784,81.38295423633053,5.785854616895874,0.0427499403702548,0.0060411925033015,87.22353147737573,12.77646852262427,Au-0.7-Cu-0.3
2368,vsp3_240718_Au-0.8-Cu-0.2_pp0_rep1,vsp,3,240718,Au-0.8-Cu-0.2,pp0,1,,CO2R,100.0,3.195563714285714,61.71378350666472,32.84381139489195,0.0341265618406326,0.0219168844305824,94.61759267534508,5.382407324654935,Au-0.7-Cu-0.3
2369,vsp3_240718_Au-0.8-Cu-0.2_pp0_rep1,vsp,3,240718,Au-0.8-Cu-0.2,pp0,1,,HER,50.0,2.7034039338842977,,,,,,,Au-0.7-Cu-0.3
2370,vsp3_240718_Au-0.833-Cu-0.167_pp0_rep1,vsp,3,240718,Au-0.833-Cu-0.167,pp0,1,,CO2R,150.0,3.400921900332226,64.0980141873653,26.50294695481336,0.0429334165091829,0.014330270589227,90.66382679325974,9.336173206740256,Au-0.703-Cu-0.297
2371,vsp3_240718_Au-0.833-Cu-0.167_pp0_rep1,vsp,3,240718,Au-0.833-Cu-0.167,pp0,1,,CO2R,50.0,2.88121807641196,58.85245558601352,31.827111984282908,0.0253197071720822,0.0,90.70884160498568,9.29115839501432,Au-0.703-Cu-0.297
2372,vsp3_240718_Au-0.833-Cu-0.167_pp0_rep1,vsp,3,240718,Au-0.833-Cu-0.167,pp0,1,,CO2R,200.0,3.5405152192691025,71.04919542154052,20.45186640471513,0.0473368438434581,0.0103262243951782,91.56515067670968,8.434849323290308,Au-0.703-Cu-0.297
2373,vsp3_240718_Au-0.833-Cu-0.167_pp0_rep1,vsp,3,240718,Au-0.833-Cu-0.167,pp0,1,,CO2R,300.0,3.6860250586080574,80.12136684174182,6.208251473477407,0.0420160358145423,0.0050577425609036,86.38262358487043,13.61737641512957,Au-0.703-Cu-0.297
2374,vsp3_240718_Au-0.833-Cu-0.167_pp0_rep1,vsp,3,240718,Au-0.833-Cu-0.167,pp0,1,,HER,50.0,2.740109975206612,,,,,,,Au-0.703-Cu-0.297
2375,vsp3_240718_Au-0.833-Cu-0.167_pp0_rep1,vsp,3,240718,Au-0.833-Cu-0.167,pp0,1,,CO2R,100.0,3.266055202657808,60.9240620226412,31.81237721021612,0.0401812744252609,0.0172806204164208,92.7993383280351,7.200661671964895,Au-0.703-Cu-0.297
2376,vsp3_240718_Au-0.875-Cu-0.125_pp0_rep1,vsp,3,240718,Au-0.875-Cu-0.125,pp0,1,,CO2R,150.0,3.6863608239202654,70.03787482475047,18.177799607072693,0.0267875162835073,0.0030908426761077,88.24917759100686,11.750822408993145,Au-0.715-Cu-0.285
