Repository: FAIR-Chem/fairchem

## File overview
|Name | Description |
|---   |---    |
|`ExpDataDump_YYMMDD.csv`  | Raw experimental testing data for all samples. |
|`ExpDataDump_YYMMDD_clean.csv` | Experimental testing data excluding problematic samples (missing XRF, missing computational) directly used for downstream predictions. |
|`XRDDataDump-YYMMDD.csv` | XRD information for experimental samples. |
|`XRFDataDump-YYMMDD.csv` | XRF information for experimental samples. |

File: src/fairchem/applications/ocx/data/experimental_data/ExpDataDump_241113.csv (part 13 of 24)
sample id,source,batch number,batch date,composition,post processing id,rep,total reps,reaction,current density,voltage,fe_h2,fe_co,fe_ch4,fe_c2h4,fe_gas_total,fe_liquid
vsp10_240726_Au-0.294-Zn-0.706_pp0,vsp,10,240726,Au-0.294-Zn-0.706,pp0,avg,1.0,CO2R,100.0,3.067069049833887,55.023122475883575,29.45481335952849,0.0055042841678439,0.0,84.48344011957991,15.51655988042009
vsp10_240726_Au-0.294-Zn-0.706_pp0_rep1,vsp,10,240726,Au-0.294-Zn-0.706,pp0,1,,HER,50.0,2.926689785123968,,,,,,
vsp10_240726_Au-0.294-Zn-0.706_pp0_rep1,vsp,10,240726,Au-0.294-Zn-0.706,pp0,1,,CO2R,100.0,3.067069049833887,55.023122475883575,29.45481335952849,0.0055042841678439,0.0,84.48344011957991,15.51655988042009
vsp10_240726_Au-0.294-Zn-0.706_pp0_rep1,vsp,10,240726,Au-0.294-Zn-0.706,pp0,1,,CO2R,300.0,3.5412428671096348,66.05411287116281,20.41748526522593,0.0062381887235565,0.0,86.4778363251123,13.522163674887691
vsp10_240726_Au-0.294-Zn-0.706_pp0_rep1,vsp,10,240726,Au-0.294-Zn-0.706,pp0,1,,CO2R,150.0,3.201628903654485,54.10240850404905,32.96168958742633,0.0040364750564189,0.0,87.0681345665318,12.931865433468204
vsp10_240726_Au-0.294-Zn-0.706_pp0_rep1,vsp,10,240726,Au-0.294-Zn-0.706,pp0,1,,CO2R,200.0,3.338515544850498,57.56460691790998,29.75319253438114,0.0046786415426673,0.0,87.32247809383378,12.67752190616622
vsp10_240726_Au-0.294-Zn-0.706_pp0_rep1,vsp,10,240726,Au-0.294-Zn-0.706,pp0,1,,CO2R,50.0,2.716790511627907,77.68524137353785,10.225933202357565,0.0077059978349815,0.0,87.91888057373039,12.081119426269607
vsp10_240726_Au-0.333-Zn-0.667_pp0,vsp,10,240726,Au-0.333-Zn-0.667,pp0,std,1.0,CO2R,300.0,0.0,0.0,0.0,0.0,0.0,0.0,0.0
vsp10_240726_Au-0.333-Zn-0.667_pp0,vsp,10,240726,Au-0.333-Zn-0.667,pp0,avg,1.0,HER,50.0,3.0160676528925623,,,,,,
vsp10_240726_Au-0.333-Zn-0.667_pp0,vsp,10,240726,Au-0.333-Zn-0.667,pp0,std,1.0,HER,50.0,0.0,0.0,0.0,0.0,0.0,0.0,0.0
vsp10_240726_Au-0.333-Zn-0.667_pp0,vsp,10,240726,Au-0.333-Zn-0.667,pp0,avg,1.0,CO2R,50.0,2.811140222591362,99.98577078407163,5.599214145383105,0.0088068546685503,0.0,105.5937917841233,0.0
vsp10_240726_Au-0.333-Zn-0.667_pp0,vsp,10,240726,Au-0.333-Zn-0.667,pp0,std,1.0,CO2R,50.0,0.0,0.0,0.0,0.0,0.0,0.0,0.0
vsp10_240726_Au-0.333-Zn-0.667_pp0,vsp,10,240726,Au-0.333-Zn-0.667,pp0,avg,1.0,CO2R,100.0,3.2136767375415283,77.31674653162862,23.391453831041257,0.0060547125846283,0.0,100.71425507525451,0.0
vsp10_240726_Au-0.333-Zn-0.667_pp0,vsp,10,240726,Au-0.333-Zn-0.667,pp0,avg,1.0,CO2R,300.0,3.88838180730897,86.04657975684782,3.602652259332024,0.0295396583674293,0.0009834499423979,89.68239134283445,10.31760865716555
vsp10_240726_Au-0.333-Zn-0.667_pp0,vsp,10,240726,Au-0.333-Zn-0.667,pp0,avg,1.0,CO2R,150.0,3.363648325581396,76.4046119399862,25.353634577603145,0.0066051410014127,0.0,101.76485165859076,0.0
vsp10_240726_Au-0.333-Zn-0.667_pp0,vsp,10,240726,Au-0.333-Zn-0.667,pp0,std,1.0,CO2R,150.0,0.0,0.0,0.0,0.0,0.0,0.0,0.0
vsp10_240726_Au-0.333-Zn-0.667_pp0,vsp,10,240726,Au-0.333-Zn-0.667,pp0,avg,1.0,CO2R,200.0,3.551259448504984,79.60806880244408,18.473722986247544,0.0074307836265893,0.0,98.0902111541975,1.909788845802496
vsp10_240726_Au-0.333-Zn-0.667_pp0,vsp,10,240726,Au-0.333-Zn-0.667,pp0,std,1.0,CO2R,200.0,0.0,0.0,0.0,0.0,0.0,0.0,0.0
vsp10_240726_Au-0.333-Zn-0.667_pp0,vsp,10,240726,Au-0.333-Zn-0.667,pp0,std,1.0,CO2R,100.0,0.0,0.0,0.0,0.0,0.0,0.0,0.0
vsp10_240726_Au-0.333-Zn-0.667_pp0_rep1,vsp,10,240726,Au-0.333-Zn-0.667,pp0,1,,CO2R,150.0,3.363648325581396,76.4046119399862,25.353634577603145,0.0066051410014127,0.0,101.76485165859076,0.0
vsp10_240726_Au-0.333-Zn-0.667_pp0_rep1,vsp,10,240726,Au-0.333-Zn-0.667,pp0,1,,CO2R,50.0,2.811140222591362,99.98577078407163,5.599214145383105,0.0088068546685503,0.0,105.5937917841233,0.0
vsp10_240726_Au-0.333-Zn-0.667_pp0_rep1,vsp,10,240726,Au-0.333-Zn-0.667,pp0,1,,CO2R,200.0,3.551259448504984,79.60806880244408,18.473722986247544,0.0074307836265893,0.0,98.0902111541975,1.909788845802496
vsp10_240726_Au-0.333-Zn-0.667_pp0_rep1,vsp,10,240726,Au-0.333-Zn-0.667,pp0,1,,CO2R,300.0,3.88838180730897,86.04657975684782,3.602652259332024,0.0295396583674293,0.0009834499423979,89.68239134283445,10.31760865716555
vsp10_240726_Au-0.333-Zn-0.667_pp0_rep1,vsp,10,240726,Au-0.333-Zn-0.667,pp0,1,,HER,50.0,3.0160676528925623,,,,,,
vsp10_240726_Au-0.333-Zn-0.667_pp0_rep1,vsp,10,240726,Au-0.333-Zn-0.667,pp0,1,,CO2R,100.0,3.2136767375415283,77.31674653162862,23.391453831041257,0.0060547125846283,0.0,100.71425507525451,0.0
vsp10_240726_Au-0.375-Zn-0.625_pp0,vsp,10,240726,Au-0.375-Zn-0.625,pp0,std,1.0,HER,50.0,0.0,0.0,0.0,0.0,0.0,0.0,0.0
vsp10_240726_Au-0.375-Zn-0.625_pp0,vsp,10,240726,Au-0.375-Zn-0.625,pp0,std,1.0,CO2R,50.0,0.0,0.0,0.0,0.0,0.0,0.0,0.0
vsp10_240726_Au-0.375-Zn-0.625_pp0,vsp,10,240726,Au-0.375-Zn-0.625,pp0,avg,1.0,HER,50.0,2.9262401074380167,,,,,,
vsp10_240726_Au-0.375-Zn-0.625_pp0,vsp,10,240726,Au-0.375-Zn-0.625,pp0,avg,1.0,CO2R,100.0,3.0794819966777407,71.39948523718847,11.603634577603144,0.0055042841678439,0.0,83.00862409895946,16.99137590104054
vsp10_240726_Au-0.375-Zn-0.625_pp0,vsp,10,240726,Au-0.375-Zn-0.625,pp0,std,1.0,CO2R,100.0,0.0,0.0,0.0,0.0,0.0,0.0,0.0
vsp10_240726_Au-0.375-Zn-0.625_pp0,vsp,10,240726,Au-0.375-Zn-0.625,pp0,avg,1.0,CO2R,50.0,2.781803365448505,86.30437966896147,2.961689587426326,0.0077059978349815,0.0,89.27377525422277,10.72622474577723
vsp10_240726_Au-0.375-Zn-0.625_pp0,vsp,10,240726,Au-0.375-Zn-0.625,pp0,std,1.0,CO2R,150.0,0.0,0.0,0.0,0.0,0.0,0.0,0.0
vsp10_240726_Au-0.375-Zn-0.625_pp0,vsp,10,240726,Au-0.375-Zn-0.625,pp0,avg,1.0,CO2R,200.0,3.4122938471760795,73.22249890142083,10.800589390962672,0.0052290699594517,0.0,84.02831736234296,15.97168263765704
vsp10_240726_Au-0.375-Zn-0.625_pp0,vsp,10,240726,Au-0.375-Zn-0.625,pp0,std,1.0,CO2R,200.0,0.0,0.0,0.0,0.0,0.0,0.0,0.0
vsp10_240726_Au-0.375-Zn-0.625_pp0,vsp,10,240726,Au-0.375-Zn-0.625,pp0,avg,1.0,CO2R,300.0,3.68720980730897,79.84452489066523,3.727897838899804,0.0115589967524723,0.0,83.58513507184335,16.414864928156646
vsp10_240726_Au-0.375-Zn-0.625_pp0,vsp,10,240726,Au-0.375-Zn-0.625,pp0,std,1.0,CO2R,300.0,0.0,0.0,0.0,0.0,0.0,0.0,0.0
vsp10_240726_Au-0.375-Zn-0.625_pp0,vsp,10,240726,Au-0.375-Zn-0.625,pp0,avg,1.0,CO2R,150.0,3.259233588039867,72.72384858440228,13.025540275049115,0.0044034273342751,0.0,85.75379228678567,14.246207713214332
vsp10_240726_Au-0.375-Zn-0.625_pp0_rep1,vsp,10,240726,Au-0.375-Zn-0.625,pp0,1,,CO2R,300.0,3.68720980730897,79.84452489066523,3.727897838899804,0.0115589967524723,0.0,83.58513507184335,16.414864928156646
vsp10_240726_Au-0.375-Zn-0.625_pp0_rep1,vsp,10,240726,Au-0.375-Zn-0.625,pp0,1,,CO2R,100.0,3.0794819966777407,71.39948523718847,11.603634577603144,0.0055042841678439,0.0,83.00862409895946,16.99137590104054
vsp10_240726_Au-0.375-Zn-0.625_pp0_rep1,vsp,10,240726,Au-0.375-Zn-0.625,pp0,1,,CO2R,200.0,3.4122938471760795,73.22249890142083,10.800589390962672,0.0052290699594517,0.0,84.02831736234296,15.97168263765704
vsp10_240726_Au-0.375-Zn-0.625_pp0_rep1,vsp,10,240726,Au-0.375-Zn-0.625,pp0,1,,CO2R,150.0,3.259233588039867,72.72384858440228,13.025540275049115,0.0044034273342751,0.0,85.75379228678567,14.246207713214332
vsp10_240726_Au-0.375-Zn-0.625_pp0_rep1,vsp,10,240726,Au-0.375-Zn-0.625,pp0,1,,CO2R,50.0,2.781803365448505,86.30437966896147,2.961689587426326,0.0077059978349815,0.0,89.27377525422277,10.72622474577723
vsp10_240726_Au-0.375-Zn-0.625_pp0_rep1,vsp,10,240726,Au-0.375-Zn-0.625,pp0,1,,HER,50.0,2.9262401074380167,,,,,,
vsp10_240726_Au-0.4-Zn-0.6_pp0,vsp,10,240726,Au-0.4-Zn-0.6,pp0,avg,1.0,CO2R,50.0,3.018505897009967,67.40379585260206,17.75540275049116,0.0121094251692567,0.0,85.17130802826247,14.828691971737529
vsp10_240726_Au-0.4-Zn-0.6_pp0,vsp,10,240726,Au-0.4-Zn-0.6,pp0,avg,1.0,HER,50.0,3.04935394214876,,,,,,
vsp10_240726_Au-0.4-Zn-0.6_pp0,vsp,10,240726,Au-0.4-Zn-0.6,pp0,avg,1.0,CO2R,100.0,3.368360312292359,70.4534516311285,16.14931237721022,0.0088068546685503,0.0033718283739357,86.6149426913812,13.385057308618798
vsp10_240726_Au-0.4-Zn-0.6_pp0,vsp,10,240726,Au-0.4-Zn-0.6,pp0,std,1.0,HER,50.0,0.0,0.0,0.0,0.0,0.0,0.0,0.0
vsp10_240726_Au-0.4-Zn-0.6_pp0,vsp,10,240726,Au-0.4-Zn-0.6,pp0,std,1.0,CO2R,100.0,0.0,0.0,0.0,0.0,0.0,0.0,0.0
vsp10_240726_Au-0.4-Zn-0.6_pp0,vsp,10,240726,Au-0.4-Zn-0.6,pp0,std,1.0,CO2R,50.0,0.0,0.0,0.0,0.0,0.0,0.0,0.0
vsp10_240726_Au-0.4-Zn-0.6_pp0,vsp,10,240726,Au-0.4-Zn-0.6,pp0,avg,1.0,CO2R,200.0,3.575490720930232,76.60015903241332,10.222249508840864,0.0063299267930205,0.0,86.82873846804719,13.171261531952808
vsp10_240726_Au-0.4-Zn-0.6_pp0,vsp,10,240726,Au-0.4-Zn-0.6,pp0,std,1.0,CO2R,200.0,0.0,0.0,0.0,0.0,0.0,0.0,0.0
vsp10_240726_Au-0.4-Zn-0.6_pp0,vsp,10,240726,Au-0.4-Zn-0.6,pp0,avg,1.0,CO2R,300.0,3.786771920265781,81.66837556759924,3.971021611001965,0.0128433297249692,0.0005619713956559,85.65395582524768,14.346044174752322
vsp10_240726_Au-0.4-Zn-0.6_pp0,vsp,10,240726,Au-0.4-Zn-0.6,pp0,std,1.0,CO2R,300.0,0.0,0.0,0.0,0.0,0.0,0.0,0.0
vsp10_240726_Au-0.4-Zn-0.6_pp0,vsp,10,240726,Au-0.4-Zn-0.6,pp0,avg,1.0,CO2R,150.0,3.445028877076412,73.87850760635294,12.848722986247546,0.006972093279269,0.0030908426761077,86.73729352855587,13.262706471444131
vsp10_240726_Au-0.4-Zn-0.6_pp0,vsp,10,240726,Au-0.4-Zn-0.6,pp0,std,1.0,CO2R,150.0,0.0,0.0,0.0,0.0,0.0,0.0,0.0
vsp10_240726_Au-0.4-Zn-0.6_pp0_rep1,vsp,10,240726,Au-0.4-Zn-0.6,pp0,1,,CO2R,300.0,3.786771920265781,81.66837556759924,3.971021611001965,0.0128433297249692,0.0005619713956559,85.65395582524768,14.346044174752322
vsp10_240726_Au-0.4-Zn-0.6_pp0_rep1,vsp,10,240726,Au-0.4-Zn-0.6,pp0,1,,CO2R,100.0,3.368360312292359,70.4534516311285,16.14931237721022,0.0088068546685503,0.0033718283739357,86.6149426913812,13.385057308618798
vsp10_240726_Au-0.4-Zn-0.6_pp0_rep1,vsp,10,240726,Au-0.4-Zn-0.6,pp0,1,,CO2R,200.0,3.575490720930232,76.60015903241332,10.222249508840864,0.0063299267930205,0.0,86.82873846804719,13.171261531952808
vsp10_240726_Au-0.4-Zn-0.6_pp0_rep1,vsp,10,240726,Au-0.4-Zn-0.6,pp0,1,,CO2R,150.0,3.445028877076412,73.87850760635294,12.848722986247546,0.006972093279269,0.0030908426761077,86.73729352855587,13.262706471444131
vsp10_240726_Au-0.4-Zn-0.6_pp0_rep1,vsp,10,240726,Au-0.4-Zn-0.6,pp0,1,,CO2R,50.0,3.018505897009967,67.40379585260206,17.75540275049116,0.0121094251692567,0.0,85.17130802826247,14.828691971737529
vsp10_240726_Au-0.4-Zn-0.6_pp0_rep1,vsp,10,240726,Au-0.4-Zn-0.6,pp0,1,,HER,50.0,3.04935394214876,,,,,,
vsp10_240726_Au-0.429-Zn-0.571_pp0,vsp,10,240726,Au-0.429-Zn-0.571,pp0,std,1.0,HER,50.0,0.0,0.0,0.0,0.0,0.0,0.0,0.0
vsp10_240726_Au-0.429-Zn-0.571_pp0,vsp,10,240726,Au-0.429-Zn-0.571,pp0,avg,1.0,HER,50.0,3.04935394214876,,,,,,
vsp10_240726_Au-0.429-Zn-0.571_pp0,vsp,10,240726,Au-0.429-Zn-0.571,pp0,avg,1.0,CO2R,50.0,3.018505897009967,67.40379585260206,17.75540275049116,0.0121094251692567,0.0,85.17130802826247,14.828691971737529
vsp10_240726_Au-0.429-Zn-0.571_pp0,vsp,10,240726,Au-0.429-Zn-0.571,pp0,std,1.0,CO2R,50.0,0.0,0.0,0.0,0.0,0.0,0.0,0.0
vsp10_240726_Au-0.429-Zn-0.571_pp0,vsp,10,240726,Au-0.429-Zn-0.571,pp0,avg,1.0,CO2R,100.0,3.368360312292359,70.4534516311285,16.14931237721022,0.0088068546685503,0.0033718283739357,86.6149426913812,13.385057308618798
vsp10_240726_Au-0.429-Zn-0.571_pp0,vsp,10,240726,Au-0.429-Zn-0.571,pp0,std,1.0,CO2R,100.0,0.0,0.0,0.0,0.0,0.0,0.0,0.0
vsp10_240726_Au-0.429-Zn-0.571_pp0,vsp,10,240726,Au-0.429-Zn-0.571,pp0,std,1.0,CO2R,300.0,0.0,0.0,0.0,0.0,0.0,0.0,0.0
vsp10_240726_Au-0.429-Zn-0.571_pp0,vsp,10,240726,Au-0.429-Zn-0.571,pp0,avg,1.0,CO2R,200.0,3.575490720930232,76.60015903241332,10.222249508840864,0.0063299267930205,0.0,86.82873846804719,13.171261531952808
vsp10_240726_Au-0.429-Zn-0.571_pp0,vsp,10,240726,Au-0.429-Zn-0.571,pp0,std,1.0,CO2R,200.0,0.0,0.0,0.0,0.0,0.0,0.0,0.0
vsp10_240726_Au-0.429-Zn-0.571_pp0,vsp,10,240726,Au-0.429-Zn-0.571,pp0,avg,1.0,CO2R,300.0,3.786771920265781,81.66837556759924,3.971021611001965,0.0128433297249692,0.0005619713956559,85.65395582524768,14.346044174752322
vsp10_240726_Au-0.429-Zn-0.571_pp0,vsp,10,240726,Au-0.429-Zn-0.571,pp0,avg,1.0,CO2R,150.0,3.445028877076412,73.87850760635294,12.848722986247546,0.006972093279269,0.0030908426761077,86.73729352855587,13.262706471444131
vsp10_240726_Au-0.429-Zn-0.571_pp0,vsp,10,240726,Au-0.429-Zn-0.571,pp0,std,1.0,CO2R,150.0,0.0,0.0,0.0,0.0,0.0,0.0,0.0
vsp10_240726_Au-0.429-Zn-0.571_pp0_rep1,vsp,10,240726,Au-0.429-Zn-0.571,pp0,1,,CO2R,300.0,3.786771920265781,81.66837556759924,3.971021611001965,0.0128433297249692,0.0005619713956559,85.65395582524768,14.346044174752322
vsp10_240726_Au-0.429-Zn-0.571_pp0_rep1,vsp,10,240726,Au-0.429-Zn-0.571,pp0,1,,HER,50.0,3.04935394214876,,,,,,
vsp10_240726_Au-0.429-Zn-0.571_pp0_rep1,vsp,10,240726,Au-0.429-Zn-0.571,pp0,1,,CO2R,50.0,3.018505897009967,67.40379585260206,17.75540275049116,0.0121094251692567,0.0,85.17130802826247,14.828691971737529
vsp10_240726_Au-0.429-Zn-0.571_pp0_rep1,vsp,10,240726,Au-0.429-Zn-0.571,pp0,1,,CO2R,200.0,3.575490720930232,76.60015903241332,10.222249508840864,0.0063299267930205,0.0,86.82873846804719,13.171261531952808
vsp10_240726_Au-0.429-Zn-0.571_pp0_rep1,vsp,10,240726,Au-0.429-Zn-0.571,pp0,1,,CO2R,100.0,3.368360312292359,70.4534516311285,16.14931237721022,0.0088068546685503,0.0033718283739357,86.6149426913812,13.385057308618798
vsp10_240726_Au-0.429-Zn-0.571_pp0_rep1,vsp,10,240726,Au-0.429-Zn-0.571,pp0,1,,CO2R,150.0,3.445028877076412,73.87850760635294,12.848722986247546,0.006972093279269,0.0030908426761077,86.73729352855587,13.262706471444131
vsp10_240726_Au-0.5-Zn-0.5_pp0,vsp,10,240726,Au-0.5-Zn-0.5,pp0,avg,1.0,CO2R,300.0,3.640104046511628,85.30310322459144,3.62475442043222,0.022200612810304,0.0008429570934839,88.95287837868604,11.047121621313964
vsp10_240726_Au-0.5-Zn-0.5_pp0,vsp,10,240726,Au-0.5-Zn-0.5,pp0,avg,1.0,CO2R,150.0,3.2276054086378743,67.35901567306284,17.048133595284874,0.0066051410014127,0.0,84.41375440934914,15.58624559065086
vsp10_240726_Au-0.5-Zn-0.5_pp0,vsp,10,240726,Au-0.5-Zn-0.5,pp0,std,1.0,CO2R,150.0,0.0,0.0,0.0,0.0,0.0,0.0,0.0
vsp10_240726_Au-0.5-Zn-0.5_pp0,vsp,10,240726,Au-0.5-Zn-0.5,pp0,std,1.0,CO2R,300.0,0.0,0.0,0.0,0.0,0.0,0.0,0.0
vsp10_240726_Au-0.5-Zn-0.5_pp0,vsp,10,240726,Au-0.5-Zn-0.5,pp0,avg,1.0,CO2R,200.0,3.36839546179402,79.15953462093788,15.162082514734774,0.0066051410014127,0.0,94.32822227667408,5.671777723325931
vsp10_240726_Au-0.5-Zn-0.5_pp0,vsp,10,240726,Au-0.5-Zn-0.5,pp0,std,1.0,CO2R,200.0,0.0,0.0,0.0,0.0,0.0,0.0,0.0
vsp10_240726_Au-0.5-Zn-0.5_pp0,vsp,10,240726,Au-0.5-Zn-0.5,pp0,avg,1.0,CO2R,100.0,3.041148186046512,64.98943271464144,18.1385068762279,0.0066051410014127,0.0,83.13454473187076,16.86545526812924
vsp10_240726_Au-0.5-Zn-0.5_pp0,vsp,10,240726,Au-0.5-Zn-0.5,pp0,std,1.0,CO2R,50.0,0.0,0.0,0.0,0.0,0.0,0.0,0.0
vsp10_240726_Au-0.5-Zn-0.5_pp0,vsp,10,240726,Au-0.5-Zn-0.5,pp0,avg,1.0,CO2R,50.0,2.743980445182724,86.60319320345687,3.845776031434184,0.0077059978349815,0.0,90.45667523272604,9.543324767273972
vsp10_240726_Au-0.5-Zn-0.5_pp0,vsp,10,240726,Au-0.5-Zn-0.5,pp0,std,1.0,HER,50.0,0.0,0.0,0.0,0.0,0.0,0.0,0.0
vsp10_240726_Au-0.5-Zn-0.5_pp0,vsp,10,240726,Au-0.5-Zn-0.5,pp0,avg,1.0,HER,50.0,2.9186121900826447,,,,,,
vsp10_240726_Au-0.5-Zn-0.5_pp0,vsp,10,240726,Au-0.5-Zn-0.5,pp0,std,1.0,CO2R,100.0,0.0,0.0,0.0,0.0,0.0,0.0,0.0
vsp10_240726_Au-0.5-Zn-0.5_pp0_rep1,vsp,10,240726,Au-0.5-Zn-0.5,pp0,1,,CO2R,50.0,2.743980445182724,86.60319320345687,3.845776031434184,0.0077059978349815,0.0,90.45667523272604,9.543324767273972
vsp10_240726_Au-0.5-Zn-0.5_pp0_rep1,vsp,10,240726,Au-0.5-Zn-0.5,pp0,1,,CO2R,200.0,3.36839546179402,79.15953462093788,15.162082514734774,0.0066051410014127,0.0,94.32822227667408,5.671777723325931
vsp10_240726_Au-0.5-Zn-0.5_pp0_rep1,vsp,10,240726,Au-0.5-Zn-0.5,pp0,1,,CO2R,100.0,3.041148186046512,64.98943271464144,18.1385068762279,0.0066051410014127,0.0,83.13454473187076,16.86545526812924
vsp10_240726_Au-0.5-Zn-0.5_pp0_rep1,vsp,10,240726,Au-0.5-Zn-0.5,pp0,1,,CO2R,300.0,3.640104046511628,85.30310322459144,3.62475442043222,0.022200612810304,0.0008429570934839,88.95287837868604,11.047121621313964
vsp10_240726_Au-0.5-Zn-0.5_pp0_rep1,vsp,10,240726,Au-0.5-Zn-0.5,pp0,1,,HER,50.0,2.9186121900826447,,,,,,
vsp10_240726_Au-0.5-Zn-0.5_pp0_rep1,vsp,10,240726,Au-0.5-Zn-0.5,pp0,1,,CO2R,150.0,3.2276054086378743,67.35901567306284,17.048133595284874,0.0066051410014127,0.0,84.41375440934914,15.58624559065086
vsp10_240726_Au-0.556-Zn-0.444_pp0,vsp,10,240726,Au-0.556-Zn-0.444,pp0,avg,1.0,HER,50.0,2.965431768595041,,,,,,
vsp10_240726_Au-0.556-Zn-0.444_pp0,vsp,10,240726,Au-0.556-Zn-0.444,pp0,std,1.0,HER,50.0,0.0,0.0,0.0,0.0,0.0,0.0,0.0
vsp10_240726_Au-0.556-Zn-0.444_pp0,vsp,10,240726,Au-0.556-Zn-0.444,pp0,avg,1.0,CO2R,100.0,3.097733202657808,69.40634874134214,15.257858546168958,0.0055042841678439,0.0,84.66971157167895,15.330288428321056
vsp10_240726_Au-0.556-Zn-0.444_pp0,vsp,10,240726,Au-0.556-Zn-0.444,pp0,avg,1.0,CO2R,50.0,2.765255146179402,82.96972106551718,4.31728880157171,0.0077059978349815,0.0,87.29471586492386,12.70528413507614
vsp10_240726_Au-0.556-Zn-0.444_pp0,vsp,10,240726,Au-0.556-Zn-0.444,pp0,std,1.0,CO2R,50.0,0.0,0.0,0.0,0.0,0.0,0.0,0.0
vsp10_240726_Au-0.556-Zn-0.444_pp0,vsp,10,240726,Au-0.556-Zn-0.444,pp0,avg,1.0,CO2R,200.0,3.4436697807308967,71.39320764192597,12.36247544204322,0.0041282131258829,0.0,83.75981129709507,16.24018870290493
vsp10_240726_Au-0.556-Zn-0.444_pp0,vsp,10,240726,Au-0.556-Zn-0.444,pp0,std,1.0,CO2R,300.0,0.0,0.0,0.0,0.0,0.0,0.0,0.0
vsp10_240726_Au-0.556-Zn-0.444_pp0,vsp,10,240726,Au-0.556-Zn-0.444,pp0,std,1.0,CO2R,150.0,0.0,0.0,0.0,0.0,0.0,0.0,0.0
vsp10_240726_Au-0.556-Zn-0.444_pp0,vsp,10,240726,Au-0.556-Zn-0.444,pp0,std,1.0,CO2R,200.0,0.0,0.0,0.0,0.0,0.0,0.0,0.0
vsp10_240726_Au-0.556-Zn-0.444_pp0,vsp,10,240726,Au-0.556-Zn-0.444,pp0,avg,1.0,CO2R,300.0,3.6573604684385375,70.36054322124338,7.902750491159136,0.004219951195347,0.0,78.26800795453751,21.73199204546249
vsp10_240726_Au-0.556-Zn-0.444_pp0,vsp,10,240726,Au-0.556-Zn-0.444,pp0,avg,1.0,CO2R,150.0,3.296841637873754,69.03094854464416,14.936149312377212,0.0044034273342751,0.0,83.97150128435565,16.028498715644346
vsp10_240726_Au-0.556-Zn-0.444_pp0,vsp,10,240726,Au-0.556-Zn-0.444,pp0,std,1.0,CO2R,100.0,0.0,0.0,0.0,0.0,0.0,0.0,0.0
vsp10_240726_Au-0.556-Zn-0.444_pp0_rep1,vsp,10,240726,Au-0.556-Zn-0.444,pp0,1,,CO2R,300.0,3.6573604684385375,70.36054322124338,7.902750491159136,0.004219951195347,0.0,78.26800795453751,21.73199204546249
vsp10_240726_Au-0.556-Zn-0.444_pp0_rep1,vsp,10,240726,Au-0.556-Zn-0.444,pp0,1,,CO2R,150.0,3.296841637873754,69.03094854464416,14.936149312377212,0.0044034273342751,0.0,83.97150128435565,16.028498715644346
vsp10_240726_Au-0.556-Zn-0.444_pp0_rep1,vsp,10,240726,Au-0.556-Zn-0.444,pp0,1,,CO2R,200.0,3.4436697807308967,71.39320764192597,12.36247544204322,0.0041282131258829,0.0,83.75981129709507,16.24018870290493
vsp10_240726_Au-0.556-Zn-0.444_pp0_rep1,vsp,10,240726,Au-0.556-Zn-0.444,pp0,1,,CO2R,100.0,3.097733202657808,69.40634874134214,15.257858546168958,0.0055042841678439,0.0,84.66971157167895,15.330288428321056
vsp10_240726_Au-0.556-Zn-0.444_pp0_rep1,vsp,10,240726,Au-0.556-Zn-0.444,pp0,1,,HER,50.0,2.965431768595041,,,,,,
vsp10_240726_Au-0.556-Zn-0.444_pp0_rep1,vsp,10,240726,Au-0.556-Zn-0.444,pp0,1,,CO2R,50.0,2.765255146179402,82.96972106551718,4.31728880157171,0.0077059978349815,0.0,87.29471586492386,12.70528413507614
vsp10_240726_Au-0.6-Zn-0.4_pp0,vsp,10,240726,Au-0.6-Zn-0.4,pp0,std,1.0,CO2R,50.0,0.0,0.0,0.0,0.0,0.0,0.0,0.0
vsp10_240726_Au-0.6-Zn-0.4_pp0,vsp,10,240726,Au-0.6-Zn-0.4,pp0,std,1.0,HER,50.0,0.0,0.0,0.0,0.0,0.0,0.0,0.0
vsp10_240726_Au-0.6-Zn-0.4_pp0,vsp,10,240726,Au-0.6-Zn-0.4,pp0,avg,1.0,HER,50.0,2.943922,,,,,,
vsp10_240726_Au-0.6-Zn-0.4_pp0,vsp,10,240726,Au-0.6-Zn-0.4,pp0,avg,1.0,CO2R,50.0,2.7060883455149503,91.69432296135096,3.300589390962672,0.0121094251692567,0.0,95.00702177748288,4.992978222517124
vsp10_240726_Au-0.6-Zn-0.4_pp0,vsp,10,240726,Au-0.6-Zn-0.4,pp0,avg,1.0,CO2R,100.0,3.0063627508305646,92.900876770805,10.793222003929271,0.0060547125846283,0.0,103.7001534873189,0.0
vsp10_240726_Au-0.6-Zn-0.4_pp0,vsp,10,240726,Au-0.6-Zn-0.4,pp0,std,1.0,CO2R,200.0,0.0,0.0,0.0,0.0,0.0,0.0,0.0
vsp10_240726_Au-0.6-Zn-0.4_pp0,vsp,10,240726,Au-0.6-Zn-0.4,pp0,std,1.0,CO2R,300.0,0.0,0.0,0.0,0.0,0.0,0.0,0.0
vsp10_240726_Au-0.6-Zn-0.4_pp0,vsp,10,240726,Au-0.6-Zn-0.4,pp0,std,1.0,CO2R,150.0,0.0,0.0,0.0,0.0,0.0,0.0,0.0
vsp10_240726_Au-0.6-Zn-0.4_pp0,vsp,10,240726,Au-0.6-Zn-0.4,pp0,avg,1.0,CO2R,200.0,3.3598755315614617,90.83868672707108,11.25,0.0049538557510595,0.0,102.09438201923162,0.0
vsp10_240726_Au-0.6-Zn-0.4_pp0,vsp,10,240726,Au-0.6-Zn-0.4,pp0,avg,1.0,CO2R,300.0,3.6083405681063128,93.71529012952772,3.8163064833005897,0.0117424728914004,0.0,97.5446571948921,2.455342805107904
vsp10_240726_Au-0.6-Zn-0.4_pp0,vsp,10,240726,Au-0.6-Zn-0.4,pp0,std,1.0,CO2R,100.0,0.0,0.0,0.0,0.0,0.0,0.0,0.0
vsp10_240726_Au-0.6-Zn-0.4_pp0,vsp,10,240726,Au-0.6-Zn-0.4,pp0,avg,1.0,CO2R,150.0,3.215159893687708,86.51991043964092,12.288801571709234,0.0044034273342751,0.0,98.81311543868443,1.1868845613155656
vsp10_240726_Au-0.6-Zn-0.4_pp0_rep1,vsp,10,240726,Au-0.6-Zn-0.4,pp0,1,,CO2R,300.0,3.6083405681063128,93.71529012952772,3.8163064833005897,0.0117424728914004,0.0,97.5446571948921,2.455342805107904
vsp10_240726_Au-0.6-Zn-0.4_pp0_rep1,vsp,10,240726,Au-0.6-Zn-0.4,pp0,1,,CO2R,100.0,3.0063627508305646,92.900876770805,10.793222003929271,0.0060547125846283,0.0,103.7001534873189,0.0
vsp10_240726_Au-0.6-Zn-0.4_pp0_rep1,vsp,10,240726,Au-0.6-Zn-0.4,pp0,1,,CO2R,200.0,3.3598755315614617,90.83868672707108,11.25,0.0049538557510595,0.0,102.09438201923162,0.0
vsp10_240726_Au-0.6-Zn-0.4_pp0_rep1,vsp,10,240726,Au-0.6-Zn-0.4,pp0,1,,CO2R,150.0,3.215159893687708,86.51991043964092,12.288801571709234,0.0044034273342751,0.0,98.81311543868443,1.1868845613155656
vsp10_240726_Au-0.6-Zn-0.4_pp0_rep1,vsp,10,240726,Au-0.6-Zn-0.4,pp0,1,,HER,50.0,2.943922,,,,,,
vsp10_240726_Au-0.6-Zn-0.4_pp0_rep1,vsp,10,240726,Au-0.6-Zn-0.4,pp0,1,,CO2R,50.0,2.7060883455149503,91.69432296135096,3.300589390962672,0.0121094251692567,0.0,95.00702177748288,4.992978222517124
vsp10_240726_Au-0.625-Zn-0.375_pp0,vsp,10,240726,Au-0.625-Zn-0.375,pp0,avg,1.0,CO2R,50.0,2.6989427009966778,87.57622046914562,3.388998035363458,0.0099077115021191,0.0,90.9751262160112,9.024873783988795
vsp10_240726_Au-0.625-Zn-0.375_pp0,vsp,10,240726,Au-0.625-Zn-0.375,pp0,std,1.0,CO2R,50.0,0.0,0.0,0.0,0.0,0.0,0.0,0.0
vsp10_240726_Au-0.625-Zn-0.375_pp0,vsp,10,240726,Au-0.625-Zn-0.375,pp0,avg,1.0,CO2R,100.0,3.0002057973421925,77.95203917219445,10.18909626719057,0.0066051410014127,0.0,88.14774058038643,11.852259419613574
vsp10_240726_Au-0.625-Zn-0.375_pp0,vsp,10,240726,Au-0.625-Zn-0.375,pp0,avg,1.0,HER,50.0,2.8907541239669423,,,,,,
vsp10_240726_Au-0.625-Zn-0.375_pp0,vsp,10,240726,Au-0.625-Zn-0.375,pp0,std,1.0,HER,50.0,0.0,0.0,0.0,0.0,0.0,0.0,0.0
vsp10_240726_Au-0.625-Zn-0.375_pp0,vsp,10,240726,Au-0.625-Zn-0.375,pp0,std,1.0,CO2R,100.0,0.0,0.0,0.0,0.0,0.0,0.0,0.0
vsp10_240726_Au-0.625-Zn-0.375_pp0,vsp,10,240726,Au-0.625-Zn-0.375,pp0,avg,1.0,CO2R,150.0,3.1957185282392024,73.20136433070371,11.06090373280943,0.0080729501128378,0.0,84.27034101362598,15.72965898637402
vsp10_240726_Au-0.625-Zn-0.375_pp0,vsp,10,240726,Au-0.625-Zn-0.375,pp0,std,1.0,CO2R,150.0,0.0,0.0,0.0,0.0,0.0,0.0,0.0
vsp10_240726_Au-0.625-Zn-0.375_pp0,vsp,10,240726,Au-0.625-Zn-0.375,pp0,avg,1.0,CO2R,200.0,3.334167754152824,79.2970139571868,9.912819253438114,0.0060547125846283,0.0,89.21687650508885,10.783123494911152
vsp10_240726_Au-0.625-Zn-0.375_pp0,vsp,10,240726,Au-0.625-Zn-0.375,pp0,std,1.0,CO2R,200.0,0.0,0.0,0.0,0.0,0.0,0.0,0.0
vsp10_240726_Au-0.625-Zn-0.375_pp0,vsp,10,240726,Au-0.625-Zn-0.375,pp0,avg,1.0,CO2R,300.0,3.5391042691029893,82.2793948398167,5.442043222003929,0.0064216648624846,0.0,87.72884830856242,12.27115169143758
vsp10_240726_Au-0.625-Zn-0.375_pp0,vsp,10,240726,Au-0.625-Zn-0.375,pp0,std,1.0,CO2R,300.0,0.0,0.0,0.0,0.0,0.0,0.0,0.0
vsp10_240726_Au-0.625-Zn-0.375_pp0_rep1,vsp,10,240726,Au-0.625-Zn-0.375,pp0,1,,CO2R,150.0,3.1957185282392024,73.20136433070371,11.06090373280943,0.0080729501128378,0.0,84.27034101362598,15.72965898637402
vsp10_240726_Au-0.625-Zn-0.375_pp0_rep1,vsp,10,240726,Au-0.625-Zn-0.375,pp0,1,,CO2R,100.0,3.0002057973421925,77.95203917219445,10.18909626719057,0.0066051410014127,0.0,88.14774058038643,11.852259419613574
vsp10_240726_Au-0.625-Zn-0.375_pp0_rep1,vsp,10,240726,Au-0.625-Zn-0.375,pp0,1,,CO2R,200.0,3.334167754152824,79.2970139571868,9.912819253438114,0.0060547125846283,0.0,89.21687650508885,10.783123494911152
vsp10_240726_Au-0.625-Zn-0.375_pp0_rep1,vsp,10,240726,Au-0.625-Zn-0.375,pp0,1,,CO2R,50.0,2.6989427009966778,87.57622046914562,3.388998035363458,0.0099077115021191,0.0,90.9751262160112,9.024873783988795
vsp10_240726_Au-0.625-Zn-0.375_pp0_rep1,vsp,10,240726,Au-0.625-Zn-0.375,pp0,1,,CO2R,300.0,3.5391042691029893,82.2793948398167,5.442043222003929,0.0064216648624846,0.0,87.72884830856242,12.27115169143758
vsp10_240726_Au-0.625-Zn-0.375_pp0_rep1,vsp,10,240726,Au-0.625-Zn-0.375,pp0,1,,HER,50.0,2.8907541239669423,,,,,,
vsp10_240726_Au-0.667-Zn-0.333_pp0,vsp,10,240726,Au-0.667-Zn-0.333,pp0,avg,1.0,CO2R,50.0,2.853570342192691,62.423151771328136,14.44007858546169,0.0143111388363943,0.0,76.87754149562622,23.122458504373785
vsp10_240726_Au-0.667-Zn-0.333_pp0,vsp,10,240726,Au-0.667-Zn-0.333,pp0,std,1.0,CO2R,50.0,0.0,0.0,0.0,0.0,0.0,0.0,0.0
vsp10_240726_Au-0.667-Zn-0.333_pp0,vsp,10,240726,Au-0.667-Zn-0.333,pp0,std,1.0,HER,50.0,0.0,0.0,0.0,0.0,0.0,0.0,0.0
vsp10_240726_Au-0.667-Zn-0.333_pp0,vsp,10,240726,Au-0.667-Zn-0.333,pp0,avg,1.0,CO2R,200.0,3.469022511627907,70.34139655569273,10.218565815324164,0.0074307836265893,0.0,80.56838173652278,19.43161826347722
vsp10_240726_Au-0.667-Zn-0.333_pp0,vsp,10,240726,Au-0.667-Zn-0.333,pp0,std,1.0,CO2R,100.0,0.0,0.0,0.0,0.0,0.0,0.0,0.0
vsp10_240726_Au-0.667-Zn-0.333_pp0,vsp,10,240726,Au-0.667-Zn-0.333,pp0,avg,1.0,CO2R,100.0,3.1430053488372094,61.93224382179999,17.895383104125738,0.0099077115021191,0.0,79.83901751024679,20.16098248975321
vsp10_240726_Au-0.667-Zn-0.333_pp0,vsp,10,240726,Au-0.667-Zn-0.333,pp0,std,1.0,CO2R,200.0,0.0,0.0,0.0,0.0,0.0,0.0,0.0
vsp10_240726_Au-0.667-Zn-0.333_pp0,vsp,10,240726,Au-0.667-Zn-0.333,pp0,avg,1.0,CO2R,300.0,3.6687789036544856,76.83797526627467,5.230844793713163,0.0062381887235565,0.0,82.07588206694413,17.924117933055868
vsp10_240726_Au-0.667-Zn-0.333_pp0,vsp,10,240726,Au-0.667-Zn-0.333,pp0,std,1.0,CO2R,300.0,0.0,0.0,0.0,0.0,0.0,0.0,0.0
vsp10_240726_Au-0.667-Zn-0.333_pp0,vsp,10,240726,Au-0.667-Zn-0.333,pp0,avg,1.0,HER,50.0,2.970382504132231,,,,,,
vsp10_240726_Au-0.667-Zn-0.333_pp0,vsp,10,240726,Au-0.667-Zn-0.333,pp0,avg,1.0,CO2R,150.0,3.331930006644518,67.81602460817342,13.973477406679764,0.0088068546685503,0.0,81.79830886952173,18.201691130478267
vsp10_240726_Au-0.667-Zn-0.333_pp0,vsp,10,240726,Au-0.667-Zn-0.333,pp0,std,1.0,CO2R,150.0,0.0,0.0,0.0,0.0,0.0,0.0,0.0
vsp10_240726_Au-0.667-Zn-0.333_pp0_rep1,vsp,10,240726,Au-0.667-Zn-0.333,pp0,1,,CO2R,300.0,3.6687789036544856,76.83797526627467,5.230844793713163,0.0062381887235565,0.0,82.07588206694413,17.924117933055868
vsp10_240726_Au-0.667-Zn-0.333_pp0_rep1,vsp,10,240726,Au-0.667-Zn-0.333,pp0,1,,CO2R,150.0,3.331930006644518,67.81602460817342,13.973477406679764,0.0088068546685503,0.0,81.79830886952173,18.201691130478267
vsp10_240726_Au-0.667-Zn-0.333_pp0_rep1,vsp,10,240726,Au-0.667-Zn-0.333,pp0,1,,CO2R,200.0,3.469022511627907,70.34139655569273,10.218565815324164,0.0074307836265893,0.0,80.56838173652278,19.43161826347722
vsp10_240726_Au-0.667-Zn-0.333_pp0_rep1,vsp,10,240726,Au-0.667-Zn-0.333,pp0,1,,CO2R,100.0,3.1430053488372094,61.93224382179999,17.895383104125738,0.0099077115021191,0.0,79.83901751024679,20.16098248975321
vsp10_240726_Au-0.667-Zn-0.333_pp0_rep1,vsp,10,240726,Au-0.667-Zn-0.333,pp0,1,,CO2R,50.0,2.853570342192691,62.423151771328136,14.44007858546169,0.0143111388363943,0.0,76.87754149562622,23.122458504373785
vsp10_240726_Au-0.667-Zn-0.333_pp0_rep1,vsp,10,240726,Au-0.667-Zn-0.333,pp0,1,,HER,50.0,2.970382504132231,,,,,,
vsp10_240726_Au-0.7-Zn-0.3_pp0,vsp,10,240726,Au-0.7-Zn-0.3,pp0,avg,1.0,CO2R,50.0,2.9560384518272422,70.73970997509888,17.033398821218075,0.0176137093371007,0.0,87.79072250565405,12.209277494345956
vsp10_240726_Au-0.7-Zn-0.3_pp0,vsp,10,240726,Au-0.7-Zn-0.3,pp0,avg,1.0,CO2R,100.0,3.2140328205980064,73.16976710121575,14.63899803536346,0.0121094251692567,0.0,87.82285172550705,12.17714827449295
vsp10_240726_Au-0.7-Zn-0.3_pp0,vsp,10,240726,Au-0.7-Zn-0.3,pp0,avg,1.0,HER,50.0,2.9700481570247934,,,,,,
vsp10_240726_Au-0.7-Zn-0.3_pp0,vsp,10,240726,Au-0.7-Zn-0.3,pp0,std,1.0,CO2R,50.0,0.0,0.0,0.0,0.0,0.0,0.0,0.0
vsp10_240726_Au-0.7-Zn-0.3_pp0,vsp,10,240726,Au-0.7-Zn-0.3,pp0,std,1.0,CO2R,100.0,0.0,0.0,0.0,0.0,0.0,0.0,0.0
vsp10_240726_Au-0.7-Zn-0.3_pp0,vsp,10,240726,Au-0.7-Zn-0.3,pp0,std,1.0,HER,50.0,0.0,0.0,0.0,0.0,0.0,0.0,0.0
vsp10_240726_Au-0.7-Zn-0.3_pp0,vsp,10,240726,Au-0.7-Zn-0.3,pp0,avg,1.0,CO2R,200.0,3.493115568106313,74.6267969616439,9.529715127701376,0.0093572830853347,0.0,84.16710509977973,15.832894900220268
vsp10_240726_Au-0.7-Zn-0.3_pp0,vsp,10,240726,Au-0.7-Zn-0.3,pp0,std,1.0,CO2R,200.0,0.0,0.0,0.0,0.0,0.0,0.0,0.0
vsp10_240726_Au-0.7-Zn-0.3_pp0,vsp,10,240726,Au-0.7-Zn-0.3,pp0,avg,1.0,CO2R,300.0,3.685147501661129,80.51246102659607,5.923379174852652,0.0080729501128378,0.0,86.44490173344086,13.555098266559142
vsp10_240726_Au-0.7-Zn-0.3_pp0,vsp,10,240726,Au-0.7-Zn-0.3,pp0,std,1.0,CO2R,300.0,0.0,0.0,0.0,0.0,0.0,0.0,0.0
vsp10_240726_Au-0.7-Zn-0.3_pp0,vsp,10,240726,Au-0.7-Zn-0.3,pp0,avg,1.0,CO2R,150.0,3.372139554817276,74.91807738182426,11.63064833005894,0.0095407592242628,0.0,86.55958458027985,13.440415419720154
vsp10_240726_Au-0.7-Zn-0.3_pp0,vsp,10,240726,Au-0.7-Zn-0.3,pp0,std,1.0,CO2R,150.0,0.0,0.0,0.0,0.0,0.0,0.0,0.0
vsp10_240726_Au-0.7-Zn-0.3_pp0_rep1,vsp,10,240726,Au-0.7-Zn-0.3,pp0,1,,CO2R,50.0,2.9560384518272422,70.73970997509888,17.033398821218075,0.0176137093371007,0.0,87.79072250565405,12.209277494345956
vsp10_240726_Au-0.7-Zn-0.3_pp0_rep1,vsp,10,240726,Au-0.7-Zn-0.3,pp0,1,,CO2R,100.0,3.2140328205980064,73.16976710121575,14.63899803536346,0.0121094251692567,0.0,87.82285172550705,12.17714827449295
vsp10_240726_Au-0.7-Zn-0.3_pp0_rep1,vsp,10,240726,Au-0.7-Zn-0.3,pp0,1,,CO2R,200.0,3.493115568106313,74.6267969616439,9.529715127701376,0.0093572830853347,0.0,84.16710509977973,15.832894900220268
vsp10_240726_Au-0.7-Zn-0.3_pp0_rep1,vsp,10,240726,Au-0.7-Zn-0.3,pp0,1,,CO2R,150.0,3.372139554817276,74.91807738182426,11.63064833005894,0.0095407592242628,0.0,86.55958458027985,13.440415419720154
vsp10_240726_Au-0.7-Zn-0.3_pp0_rep1,vsp,10,240726,Au-0.7-Zn-0.3,pp0,1,,CO2R,300.0,3.685147501661129,80.51246102659607,5.923379174852652,0.0080729501128378,0.0,86.44490173344086,13.555098266559142
vsp10_240726_Au-0.7-Zn-0.3_pp0_rep1,vsp,10,240726,Au-0.7-Zn-0.3,pp0,1,,HER,50.0,2.9700481570247934,,,,,,
vsp10_240726_Au-0.75-Zn-0.25_pp0,vsp,10,240726,Au-0.75-Zn-0.25,pp0,avg,3.0,CO2R,50.0,2.9684366766334445,73.8412605411287,11.787819253438114,0.019815423004238233,0.0,85.64889521757107,14.351104782428942
vsp10_240726_Au-0.75-Zn-0.25_pp0,vsp,10,240726,Au-0.75-Zn-0.25,pp0,std,3.0,HER,50.0,0.03426601080274022,0.0,0.0,0.0,0.0,0.0,0.0
vsp10_240726_Au-0.75-Zn-0.25_pp0,vsp,10,240726,Au-0.75-Zn-0.25,pp0,std,3.0,CO2R,50.0,0.06775995342101167,3.4537739351688543,1.5305026207754708,0.0019067399676004997,0.0,2.602398596879697,2.6023985968796985
vsp10_240726_Au-0.75-Zn-0.25_pp0,vsp,10,240726,Au-0.75-Zn-0.25,pp0,avg,3.0,HER,50.0,2.9953957851239665,,,,,,
vsp10_240726_Au-0.75-Zn-0.25_pp0,vsp,10,240726,Au-0.75-Zn-0.25,pp0,avg,3.0,CO2R,100.0,3.240761573643411,76.61721316620981,11.151768172888014,0.013577234280681768,0.0,87.78470050078363,12.215299499216362
vsp10_240726_Au-0.75-Zn-0.25_pp0,vsp,10,240726,Au-0.75-Zn-0.25,pp0,avg,3.0,CO2R,150.0,3.394747951273532,76.84976319515648,9.169941060903732,0.0117424728914004,0.0,86.03298452298607,13.967015477013922
vsp10_240726_Au-0.75-Zn-0.25_pp0,vsp,10,240726,Au-0.75-Zn-0.25,pp0,std,3.0,CO2R,300.0,0.06945945074115431,1.8835811965316955,1.060225140125216,0.00038193604012004686,0.0,2.8738152472016467,2.873815247201649
vsp10_240726_Au-0.75-Zn-0.25_pp0,vsp,10,240726,Au-0.75-Zn-0.25,pp0,avg,3.0,CO2R,200.0,3.514830666666666,76.52263073092134,7.681728880157171,0.010091187641047232,0.0,84.21585128971522,15.784148710284777
vsp10_240726_Au-0.75-Zn-0.25_pp0,vsp,10,240726,Au-0.75-Zn-0.25,pp0,std,3.0,CO2R,200.0,0.057034281657609605,0.0921658099401836,0.6435438228042382,0.0023406694718039623,0.0,0.5747414236124694,0.5747414236124696
vsp10_240726_Au-0.75-Zn-0.25_pp0,vsp,10,240726,Au-0.75-Zn-0.25,pp0,avg,3.0,CO2R,300.0,3.7069944916943522,78.69063313035777,3.809757694826457,0.011497838039496265,0.0,82.5132067723961,17.486793227603897
vsp10_240726_Au-0.75-Zn-0.25_pp0,vsp,10,240726,Au-0.75-Zn-0.25,pp0,std,3.0,CO2R,100.0,0.05231133429497964,1.0108929076872648,1.0773864206028634,0.00222452996220065,0.0,1.867600747865541,1.8676007478655436
vsp10_240726_Au-0.75-Zn-0.25_pp0,vsp,10,240726,Au-0.75-Zn-0.25,pp0,std,3.0,CO2R,150.0,0.052969588837271875,0.7482772228776249,0.8132652062276047,0.0022017136671375996,0.0,0.8420770644277099,0.8420770644277109
vsp10_240726_Au-0.75-Zn-0.25_pp0_rep1,vsp,10,240726,Au-0.75-Zn-0.25,pp0,1,,CO2R,300.0,3.731878830564784,80.26282198832368,4.233791748526523,0.011192044474616,0.0,84.50912389049721,15.490876109502793
vsp10_240726_Au-0.75-Zn-0.25_pp0_rep1,vsp,10,240726,Au-0.75-Zn-0.25,pp0,1,,CO2R,150.0,3.4263622724252487,77.41321224549583,8.266208251473477,0.013944186558538,0.0,85.69501231999332,14.304987680006676
vsp10_240726_Au-0.75-Zn-0.25_pp0_rep1,vsp,10,240726,Au-0.75-Zn-0.25,pp0,1,,CO2R,50.0,3.0369314219269103,71.9236644416079,13.482318271119842,0.020916279837807,0.0,85.42689899256554,14.57310100743446
vsp10_240726_Au-0.75-Zn-0.25_pp0_rep1,vsp,10,240726,Au-0.75-Zn-0.25,pp0,1,,CO2R,200.0,3.543819887043189,76.54146351670887,7.113212180746562,0.0123846393776489,0.0,83.66854320965201,16.331456790347985
vsp10_240726_Au-0.75-Zn-0.25_pp0_rep1,vsp,10,240726,Au-0.75-Zn-0.25,pp0,1,,HER,50.0,2.968348818181818,,,,,,
vsp10_240726_Au-0.75-Zn-0.25_pp0_rep1,vsp,10,240726,Au-0.75-Zn-0.25,pp0,1,,CO2R,100.0,3.282704325581395,76.23386134884598,9.968074656188604,0.0159624240867475,0.0,86.22036988381957,13.779630116180428
vsp10_240726_Au-0.75-Zn-0.25_pp0_rep2,vsp,10,240726,Au-0.75-Zn-0.25,pp0,2,,CO2R,50.0,2.90143623255814,77.82837054552303,10.50589390962672,0.020916279837807,0.0,88.35518073498756,11.644819265012444
vsp10_240726_Au-0.75-Zn-0.25_pp0_rep2,vsp,10,240726,Au-0.75-Zn-0.25,pp0,2,,HER,50.0,2.9839091570247938,,,,,,
vsp10_240726_Au-0.75-Zn-0.25_pp0_rep2,vsp,10,240726,Au-0.75-Zn-0.25,pp0,2,,CO2R,300.0,3.628520568106312,79.20609345246815,4.592337917485265,0.0113755206135442,0.0,83.81112499973935,16.18887500026065
vsp10_240726_Au-0.75-Zn-0.25_pp0_rep2,vsp,10,240726,Au-0.75-Zn-0.25,pp0,2,,CO2R,100.0,3.1821460764119607,75.85406683546424,11.412082514734774,0.0132102820028255,0.0,87.28133679596043,12.718663204039572
vsp10_240726_Au-0.75-Zn-0.25_pp0_rep2,vsp,10,240726,Au-0.75-Zn-0.25,pp0,2,,CO2R,200.0,3.449124455149501,76.42250308648434,8.38040275049116,0.0101829257105113,0.0,84.81457163550495,15.185428364495053
vsp10_240726_Au-0.75-Zn-0.25_pp0_rep2,vsp,10,240726,Au-0.75-Zn-0.25,pp0,2,,CO2R,150.0,3.333595687707641,77.13532402854213,9.842829076620824,0.0117424728914004,0.0,86.99154321451985,13.00845678548015
vsp10_240726_Au-0.75-Zn-0.25_pp0_rep3,vsp,10,240726,Au-0.75-Zn-0.25,pp0,3,,CO2R,200.0,3.551547657807309,76.60392558957082,7.551571709233792,0.0077059978349815,0.0,84.1644390239887,15.835560976011294
vsp10_240726_Au-0.75-Zn-0.25_pp0_rep3,vsp,10,240726,Au-0.75-Zn-0.25,pp0,3,,CO2R,150.0,3.424285893687708,76.00075331143151,9.400785854616895,0.0095407592242628,0.0,85.41239803444506,14.587601965554938
vsp10_240726_Au-0.75-Zn-0.25_pp0_rep3,vsp,10,240726,Au-0.75-Zn-0.25,pp0,3,,CO2R,300.0,3.76058407641196,76.60298395028146,2.6031434184675835,0.0119259490303286,0.0,79.21937142695175,20.780628573048247
vsp10_240726_Au-0.75-Zn-0.25_pp0_rep3,vsp,10,240726,Au-0.75-Zn-0.25,pp0,3,,HER,50.0,3.033929380165289,,,,,,
vsp10_240726_Au-0.75-Zn-0.25_pp0_rep3,vsp,10,240726,Au-0.75-Zn-0.25,pp0,3,,CO2R,50.0,2.9669423754152824,71.7717466362552,11.37524557956778,0.0176137093371007,0.0,83.16460592516007,16.835394074839925
vsp10_240726_Au-0.75-Zn-0.25_pp0_rep3,vsp,10,240726,Au-0.75-Zn-0.25,pp0,3,,CO2R,100.0,3.257434318936877,77.7637113143192,12.075147347740668,0.0115589967524723,0.0,89.85239482257091,10.147605177429083
vsp10_240726_Au-0.8-Zn-0.2_pp0,vsp,10,240726,Au-0.8-Zn-0.2,pp0,avg,1.0,HER,50.0,2.9556544876033057,,,,,,
vsp10_240726_Au-0.8-Zn-0.2_pp0,vsp,10,240726,Au-0.8-Zn-0.2,pp0,avg,1.0,CO2R,150.0,3.4075403749999995,75.68185147209608,9.204322200392928,0.0110085683356879,0.0,84.89882987729018,15.101170122709815
vsp10_240726_Au-0.8-Zn-0.2_pp0,vsp,10,240726,Au-0.8-Zn-0.2,pp0,std,1.0,CO2R,150.0,0.0,0.0,0.0,0.0,0.0,0.0,0.0
vsp10_240726_Au-0.8-Zn-0.2_pp0,vsp,10,240726,Au-0.8-Zn-0.2,pp0,std,1.0,CO2R,100.0,0.0,0.0,0.0,0.0,0.0,0.0,0.0
vsp10_240726_Au-0.8-Zn-0.2_pp0,vsp,10,240726,Au-0.8-Zn-0.2,pp0,avg,1.0,CO2R,100.0,3.2599531162790694,69.85394128355898,10.911100196463655,0.0143111388363943,0.0,80.7813297826176,19.2186702173824
vsp10_240726_Au-0.8-Zn-0.2_pp0,vsp,10,240726,Au-0.8-Zn-0.2,pp0,avg,1.0,CO2R,50.0,3.0228424053156147,69.4389922367072,14.248526522593322,0.0187145661706695,0.0,83.70623332547119,16.29376667452881
vsp10_240726_Au-0.8-Zn-0.2_pp0,vsp,10,240726,Au-0.8-Zn-0.2,pp0,std,1.0,HER,50.0,0.0,0.0,0.0,0.0,0.0,0.0,0.0
vsp10_240726_Au-0.8-Zn-0.2_pp0,vsp,10,240726,Au-0.8-Zn-0.2,pp0,std,1.0,CO2R,300.0,0.0,0.0,0.0,0.0,0.0,0.0,0.0
vsp10_240726_Au-0.8-Zn-0.2_pp0,vsp,10,240726,Au-0.8-Zn-0.2,pp0,avg,1.0,CO2R,200.0,3.5282523720930232,75.24702337357971,6.825884086444008,0.0112837825440801,0.0,82.08567411538674,17.914325884613262
vsp10_240726_Au-0.8-Zn-0.2_pp0,vsp,10,240726,Au-0.8-Zn-0.2,pp0,std,1.0,CO2R,200.0,0.0,0.0,0.0,0.0,0.0,0.0,0.0
vsp10_240726_Au-0.8-Zn-0.2_pp0,vsp,10,240726,Au-0.8-Zn-0.2,pp0,avg,1.0,CO2R,300.0,3.7708596445182727,79.92885392035824,1.851669941060904,0.0135772342806818,0.0,81.79558396851877,18.20441603148123
vsp10_240726_Au-0.8-Zn-0.2_pp0,vsp,10,240726,Au-0.8-Zn-0.2,pp0,std,1.0,CO2R,50.0,0.0,0.0,0.0,0.0,0.0,0.0,0.0
vsp10_240726_Au-0.8-Zn-0.2_pp0_rep1,vsp,10,240726,Au-0.8-Zn-0.2,pp0,1,,CO2R,150.0,3.4075403749999995,75.68185147209608,9.204322200392928,0.0110085683356879,0.0,84.89882987729018,15.101170122709815
vsp10_240726_Au-0.8-Zn-0.2_pp0_rep1,vsp,10,240726,Au-0.8-Zn-0.2,pp0,1,,CO2R,100.0,3.2599531162790694,69.85394128355898,10.911100196463655,0.0143111388363943,0.0,80.7813297826176,19.2186702173824
vsp10_240726_Au-0.8-Zn-0.2_pp0_rep1,vsp,10,240726,Au-0.8-Zn-0.2,pp0,1,,CO2R,50.0,3.0228424053156147,69.4389922367072,14.248526522593322,0.0187145661706695,0.0,83.70623332547119,16.29376667452881
vsp10_240726_Au-0.8-Zn-0.2_pp0_rep1,vsp,10,240726,Au-0.8-Zn-0.2,pp0,1,,HER,50.0,2.9556544876033057,,,,,,
vsp10_240726_Au-0.8-Zn-0.2_pp0_rep1,vsp,10,240726,Au-0.8-Zn-0.2,pp0,1,,CO2R,200.0,3.5282523720930232,75.24702337357971,6.825884086444008,0.0112837825440801,0.0,82.08567411538674,17.914325884613262
vsp10_240726_Au-0.8-Zn-0.2_pp0_rep1,vsp,10,240726,Au-0.8-Zn-0.2,pp0,1,,CO2R,300.0,3.7708596445182727,79.92885392035824,1.851669941060904,0.0135772342806818,0.0,81.79558396851877,18.20441603148123
vsp10_240726_Au-0.833-Zn-0.167_pp0,vsp,10,240726,Au-0.833-Zn-0.167,pp0,std,1.0,HER,50.0,0.0,0.0,0.0,0.0,0.0,0.0,0.0
vsp10_240726_Au-0.833-Zn-0.167_pp0,vsp,10,240726,Au-0.833-Zn-0.167,pp0,std,1.0,CO2R,150.0,0.0,0.0,0.0,0.0,0.0,0.0,0.0
vsp10_240726_Au-0.833-Zn-0.167_pp0,vsp,10,240726,Au-0.833-Zn-0.167,pp0,avg,1.0,CO2R,50.0,3.0094671461794023,72.772395321099,11.74361493123772,0.0132102820028255,0.0,84.52922053433954,15.470779465660456
vsp10_240726_Au-0.833-Zn-0.167_pp0,vsp,10,240726,Au-0.833-Zn-0.167,pp0,std,1.0,CO2R,300.0,0.0,0.0,0.0,0.0,0.0,0.0,0.0
vsp10_240726_Au-0.833-Zn-0.167_pp0,vsp,10,240726,Au-0.833-Zn-0.167,pp0,avg,1.0,CO2R,300.0,3.763423475083056,79.58442319362196,1.43664047151277,0.0113755206135442,0.0018264070358818,81.03558370195654,18.96441629804346
vsp10_240726_Au-0.833-Zn-0.167_pp0,vsp,10,240726,Au-0.833-Zn-0.167,pp0,avg,1.0,CO2R,200.0,3.6230229003322254,80.47751574630145,3.912082514734775,0.0134854962112177,0.0010536963668549,84.40562032643324,15.594379673566763
