Repository: FAIR-Chem/fairchem

## File overview
|Name | Description |
|---   |---    |
|`ExpDataDump_YYMMDD.csv`  | Raw experimental testing data for all samples. |
|`ExpDataDump_YYMMDD_clean.csv` | Experimental testing data excluding problematic samples (missing XRF, missing computational) directly used for downstream predictions. |
|`XRDDataDump-YYMMDD.csv` | XRD information for experimental samples. |
|`XRFDataDump-YYMMDD.csv` | XRF information for experimental samples. |

File: src/fairchem/applications/ocx/data/experimental_data/ExpDataDump_241113_clean.csv (part 13 of 13)
0,uoft4_240405_Ag-0.125-Cu-0.125-Pd-0.75_pp0_rep1,uoft,4,240405,Ag-0.125-Cu-0.125-Pd-0.75,pp0,1,,CO2R,300.0,3.546526605,61.60915692,20.26031434,0.021283232,0.012925342,81.90615129,18.09384871,Ag-0.129-Cu-0.083-Pd-0.788
1,uoft4_240405_Ag-0.125-Cu-0.125-Pd-0.75_pp0_rep1,uoft,4,240405,Ag-0.125-Cu-0.125-Pd-0.75,pp0,1,,CO2R,200.0,3.308212718,23.04756325,60.06630648,0.01568721,0.001685914,83.13371431,16.86628569,Ag-0.129-Cu-0.083-Pd-0.788
2,uoft4_240405_Ag-0.125-Cu-0.125-Pd-0.75_pp0_rep1,uoft,4,240405,Ag-0.125-Cu-0.125-Pd-0.75,pp0,1,,CO2R,150.0,3.161059159,30.51790161,59.28781925,0.013210282,0.0,89.82123784,10.17876216,Ag-0.129-Cu-0.083-Pd-0.788
3,uoft4_240405_Ag-0.125-Cu-0.125-Pd-0.75_pp0_rep1,uoft,4,240405,Ag-0.125-Cu-0.125-Pd-0.75,pp0,1,,HER,50.0,2.329372471,,,,,,,Ag-0.129-Cu-0.083-Pd-0.788
2377,vsp3_240718_Au-0.875-Cu-0.125_pp0_rep1,vsp,3,240718,Au-0.875-Cu-0.125,pp0,1,,HER,50.0,3.03542826446281,,,,,,,Au-0.715-Cu-0.285
2378,vsp3_240718_Au-0.875-Cu-0.125_pp0_rep1,vsp,3,240718,Au-0.875-Cu-0.125,pp0,1,,CO2R,50.0,3.1549365149501662,58.62897319466824,29.55795677799607,0.037429132341339,0.0,88.2302905962814,11.769709403718592,Au-0.715-Cu-0.285
2379,vsp3_240718_Au-0.875-Cu-0.125_pp0_rep1,vsp,3,240718,Au-0.875-Cu-0.125,pp0,1,,CO2R,100.0,3.489448056478405,65.6906401054636,22.93467583497053,0.0330257050070638,0.0042147854674197,88.66700504936544,11.332994950634555,Au-0.715-Cu-0.285
2380,vsp3_240718_Au-0.875-Cu-0.125_pp0_rep1,vsp,3,240718,Au-0.875-Cu-0.125,pp0,1,,CO2R,200.0,3.8191333887043193,75.34589549896421,11.12843811394892,0.023668421921729,0.0021073927337098,86.50282802773661,13.497171972263388,Au-0.715-Cu-0.285
2381,vsp3_240718_Au-0.875-Cu-0.125_pp0_rep1,vsp,3,240718,Au-0.875-Cu-0.125,pp0,1,,CO2R,300.0,3.949501521594685,75.58078218836971,7.954322200392927,0.0240353741995853,0.0022478855826238,83.56435339418272,16.435646605817283,Au-0.715-Cu-0.285
2382,vsp3_240718_Au-0.889-Cu-0.111_pp0_rep1,vsp,3,240718,Au-0.889-Cu-0.111,pp0,1,,CO2R,100.0,3.2173392059800663,58.31634895059533,33.131139489194496,0.0368787039245546,0.0037933069206777,91.49260906909188,8.507390930908116,Au-0.71-Cu-0.29
2383,vsp3_240718_Au-0.889-Cu-0.111_pp0_rep1,vsp,3,240718,Au-0.889-Cu-0.111,pp0,1,,HER,50.0,2.734075239669421,,,,,,,Au-0.71-Cu-0.29
2384,vsp3_240718_Au-0.889-Cu-0.111_pp0_rep1,vsp,3,240718,Au-0.889-Cu-0.111,pp0,1,,CO2R,300.0,3.659939116788321,77.2694553139844,9.113457760314343,0.0379795607581234,0.0026693641293658,86.42916396316889,13.57083603683111,Au-0.71-Cu-0.29
2385,vsp3_240718_Au-0.889-Cu-0.111_pp0_rep1,vsp,3,240718,Au-0.889-Cu-0.111,pp0,1,,CO2R,50.0,2.907874970099668,55.38220092489903,36.8664047151277,0.0253197071720822,0.0,92.277879674716,7.72212032528401,Au-0.71-Cu-0.29
2386,vsp3_240718_Au-0.889-Cu-0.111_pp0_rep1,vsp,3,240718,Au-0.889-Cu-0.111,pp0,1,,CO2R,200.0,3.51328177076412,66.58111699345038,23.88138506876228,0.0357778470909858,0.0035825676473067,90.50631109540778,9.49368890459222,Au-0.71-Cu-0.29
2387,vsp3_240718_Au-0.889-Cu-0.111_pp0_rep1,vsp,3,240718,Au-0.889-Cu-0.111,pp0,1,,CO2R,150.0,3.393184202657808,64.98189960032644,28.158153241650293,0.0366952277856264,0.0036528140717637,93.1856733205237,6.814326679476295,Au-0.71-Cu-0.29
2388,vsp3_240718_Au-1.0_pp0_rep1,vsp,3,240718,Au-1.0,pp0,1,,HER,50.0,2.729426785123967,,,,,,,Au-1.0
2389,vsp3_240718_Au-1.0_pp0_rep1,vsp,3,240718,Au-1.0,pp0,1,,CO2R,300.0,3.5999068272425245,79.90206951390488,3.9096267190569742,0.0218336605324477,0.0026693641293658,83.8386707123219,16.1613292876781,Au-1.0
2390,vsp3_240718_Au-1.0_pp0_rep1,vsp,3,240718,Au-1.0,pp0,1,,CO2R,100.0,3.1411356710963454,69.82129778819395,17.61542239685658,0.0247692787552978,0.0050577425609036,87.47000724294426,12.529992757055735,Au-1.0
2391,vsp3_240718_Au-1.0_pp0_rep1,vsp,3,240718,Au-1.0,pp0,1,,CO2R,50.0,2.8548551162790696,68.32283579903326,23.192534381139488,0.0231179935049446,0.0,91.54244250119488,8.45755749880513,Au-1.0
2392,vsp3_240718_Au-1.0_pp0_rep1,vsp,3,240718,Au-1.0,pp0,1,,CO2R,200.0,3.431264475083057,72.42932474000293,11.68835952848723,0.0206410656294148,0.0046362640141616,84.14543305283198,15.854566947168024,Au-1.0
2393,vsp3_240718_Au-1.0_pp0_rep1,vsp,3,240718,Au-1.0,pp0,1,,CO2R,150.0,3.3088645780730896,70.12073908221558,13.742632612966602,0.0227510412270884,0.0050577425609036,83.89447575190115,16.105524248098845,Au-1.0
2394,vsp3_240718_Cu-1.0_pp0_rep1,vsp,3,240718,Cu-1.0,pp0,1,,CO2R,200.0,3.458415162790698,28.13900688442948,15.534135559921411,0.9511403042034384,26.943016100480488,71.5944848507154,28.4055151492846,Cu-1.0
2395,vsp3_240718_Cu-1.0_pp0_rep1,vsp,3,240718,Cu-1.0,pp0,1,,CO2R,100.0,3.1652953720930235,14.63935215216891,46.39980353634578,0.8338990514283617,15.308943774761866,77.19237862443751,22.80762137556249,Cu-1.0
2396,vsp3_240718_Cu-1.0_pp0_rep1,vsp,3,240718,Cu-1.0,pp0,1,,CO2R,300.0,3.6757256345514953,40.58151457448367,3.6345776031434185,1.0940682164284534,24.855292365618592,70.18835490654443,29.811645093455567,Cu-1.0
2397,vsp3_240718_Cu-1.0_pp0_rep1,vsp,3,240718,Cu-1.0,pp0,1,,HER,50.0,2.730441256198347,,,,,,,Cu-1.0
2398,vsp3_240718_Cu-1.0_pp0_rep1,vsp,3,240718,Cu-1.0,pp0,1,,CO2R,50.0,2.882939514950166,24.23779530854381,43.01080550098232,0.3302570500706383,1.4524150720728315,69.0312729316696,30.968727068330395,Cu-1.0
2399,vsp3_240718_Cu-1.0_pp0_rep1,vsp,3,240718,Cu-1.0,pp0,1,,CO2R,150.0,3.3405426744186046,17.939693234844842,29.25834970530452,0.9834321046547896,24.62811542892467,72.83331643883189,27.16668356116812,Cu-1.0
2400,vsp4_240726_Pd-0.25-Sn-0.75_pp0_rep1,vsp,4,240726,Pd-0.25-Sn-0.75,pp0,1,,CO2R,50.0,2.802111355481728,12.238799723785808,12.833988212180747,0.0099077115021191,0.0,25.082695647468675,74.91730435253132,Pd-0.268-Sn-0.732
2401,vsp4_240726_Pd-0.25-Sn-0.75_pp0_rep1,vsp,4,240726,Pd-0.25-Sn-0.75,pp0,1,,CO2R,300.0,3.4968483654485047,31.52440938291239,5.697445972495089,0.0086233785296222,0.0,37.23179684310949,62.76820315689051,Pd-0.268-Sn-0.732
2402,vsp4_240726_Pd-0.25-Sn-0.75_pp0_rep1,vsp,4,240726,Pd-0.25-Sn-0.75,pp0,1,,CO2R,100.0,3.0710754385382057,16.543974554813868,9.349214145383105,0.0060547125846283,0.0,25.8992434127816,74.1007565872184,Pd-0.268-Sn-0.732
2403,vsp4_240726_Pd-0.25-Sn-0.75_pp0_rep1,vsp,4,240726,Pd-0.25-Sn-0.75,pp0,1,,CO2R,200.0,3.297874209302326,23.303689133482603,7.87573673870334,0.0041282131258829,0.0,31.183554085311822,68.81644591468817,Pd-0.268-Sn-0.732
2404,vsp4_240726_Pd-0.25-Sn-0.75_pp0_rep1,vsp,4,240726,Pd-0.25-Sn-0.75,pp0,1,,HER,50.0,2.864840181818182,,,,,,,Pd-0.268-Sn-0.732
2405,vsp4_240726_Pd-0.25-Sn-0.75_pp0_rep1,vsp,4,240726,Pd-0.25-Sn-0.75,pp0,1,,CO2R,150.0,3.1771772225913626,20.79725459833853,8.521611001964637,0.0036695227785626,0.0,29.322535123081728,70.67746487691826,Pd-0.268-Sn-0.732
2406,vsp4_240726_Pd-0.25-Sn-0.75_pp0_rep2,vsp,4,240726,Pd-0.25-Sn-0.75,pp0,2,,CO2R,150.0,3.2350646212624588,22.75167925673272,8.806483300589392,0.0055042841678439,0.0,31.56366684148996,68.43633315851004,Pd-0.3-Sn-0.7
2407,vsp4_240726_Pd-0.25-Sn-0.75_pp0_rep2,vsp,4,240726,Pd-0.25-Sn-0.75,pp0,2,,HER,50.0,2.943170314049587,,,,,,,Pd-0.3-Sn-0.7
2408,vsp4_240726_Pd-0.25-Sn-0.75_pp0_rep2,vsp,4,240726,Pd-0.25-Sn-0.75,pp0,2,,CO2R,50.0,2.8339611428571425,10.162171210948124,11.404715127701374,0.0176137093371007,0.0,21.5845000479866,78.41549995201339,Pd-0.3-Sn-0.7
2409,vsp4_240726_Pd-0.25-Sn-0.75_pp0_rep2,vsp,4,240726,Pd-0.25-Sn-0.75,pp0,2,,CO2R,100.0,3.1004241594684383,17.730440059427902,9.75442043222004,0.0060547125846283,0.0,27.49091520423257,72.50908479576742,Pd-0.3-Sn-0.7
2410,vsp4_240726_Pd-0.25-Sn-0.75_pp0_rep2,vsp,4,240726,Pd-0.25-Sn-0.75,pp0,2,,CO2R,200.0,3.360991571428572,27.34583272301157,8.299361493123772,0.0055042841678439,0.0,35.65069850030319,64.34930149969681,Pd-0.3-Sn-0.7
2411,vsp4_240726_Pd-0.25-Sn-0.75_pp0_rep2,vsp,4,240726,Pd-0.25-Sn-0.75,pp0,2,,CO2R,300.0,3.557365508305648,38.35045721818828,8.339882121807467,0.0040364750564189,0.0,46.69437581505217,53.30562418494783,Pd-0.3-Sn-0.7
2412,vsp4_240726_Pd-0.25-Sn-0.75_pp0_rep3,vsp,4,240726,Pd-0.25-Sn-0.75,pp0,3,,CO2R,150.0,3.1663901893687707,25.38868777333696,10.152259332023576,0.0047703796121314,0.0,35.54571748497267,64.45428251502733,Pd-0.287-Sn-0.713
2413,vsp4_240726_Pd-0.25-Sn-0.75_pp0_rep3,vsp,4,240726,Pd-0.25-Sn-0.75,pp0,3,,CO2R,100.0,3.0727179900332224,18.305467785473645,10.174361493123772,0.0066051410014127,0.0,28.48643441959883,71.51356558040118,Pd-0.287-Sn-0.713
2414,vsp4_240726_Pd-0.25-Sn-0.75_pp0_rep3,vsp,4,240726,Pd-0.25-Sn-0.75,pp0,3,,CO2R,200.0,3.284312511627907,32.339345874573645,9.607072691552062,0.0046786415426673,0.0,41.951097207668376,58.04890279233162,Pd-0.287-Sn-0.713
2415,vsp4_240726_Pd-0.25-Sn-0.75_pp0_rep3,vsp,4,240726,Pd-0.25-Sn-0.75,pp0,3,,CO2R,300.0,3.588508009966777,45.47657410701208,4.5407662082514735,0.0218336605324477,0.0012644356402259,50.04340415707411,49.95659584292589,Pd-0.287-Sn-0.713
2416,vsp4_240726_Pd-0.25-Sn-0.75_pp0_rep3,vsp,4,240726,Pd-0.25-Sn-0.75,pp0,3,,CO2R,50.0,2.7936130066445184,10.934315428236625,12.170923379174852,0.0099077115021191,0.0,23.1151465189136,76.8848534810864,Pd-0.287-Sn-0.713
2417,vsp4_240726_Pd-0.25-Sn-0.75_pp0_rep3,vsp,4,240726,Pd-0.25-Sn-0.75,pp0,3,,HER,50.0,2.9337645123966944,,,,,,,Pd-0.287-Sn-0.713
2418,vsp4_240726_Pd-0.5-Sn-0.5_pp0_rep1,vsp,4,240726,Pd-0.5-Sn-0.5,pp0,1,,CO2R,200.0,3.353050235880399,51.29862520663751,11.080550098231829,0.0046786415426673,0.0,62.383853946412,37.616146053588,Pd-0.41-Sn-0.59
2419,vsp4_240726_Pd-0.5-Sn-0.5_pp0_rep1,vsp,4,240726,Pd-0.5-Sn-0.5,pp0,1,,CO2R,300.0,3.733728913621263,56.90430852288184,5.18418467583497,0.0144946149753224,0.0008429570934839,62.10564317089764,37.89435682910236,Pd-0.41-Sn-0.59
2420,vsp4_240726_Pd-0.5-Sn-0.5_pp0_rep1,vsp,4,240726,Pd-0.5-Sn-0.5,pp0,1,,CO2R,50.0,2.8338481594684386,15.221912992529662,12.907662082514737,0.0099077115021191,0.0,28.13948278654652,71.86051721345348,Pd-0.41-Sn-0.59
2421,vsp4_240726_Pd-0.5-Sn-0.5_pp0_rep1,vsp,4,240726,Pd-0.5-Sn-0.5,pp0,1,,CO2R,150.0,3.22796980730897,46.82918663290716,12.234774066797645,0.0044034273342751,0.0,59.06836412703908,40.931635872960925,Pd-0.41-Sn-0.59
2422,vsp4_240726_Pd-0.5-Sn-0.5_pp0_rep1,vsp,4,240726,Pd-0.5-Sn-0.5,pp0,1,,CO2R,100.0,3.1185139867109632,31.22915315239909,12.804518664047151,0.0066051410014127,0.0,44.04027695744765,55.95972304255235,Pd-0.41-Sn-0.59
2423,vsp4_240726_Pd-0.5-Sn-0.5_pp0_rep1,vsp,4,240726,Pd-0.5-Sn-0.5,pp0,1,,HER,50.0,2.873996917355372,,,,,,,Pd-0.41-Sn-0.59
2424,vsp4_240726_Pd-0.5-Sn-0.5_pp0_rep2,vsp,4,240726,Pd-0.5-Sn-0.5,pp0,2,,CO2R,100.0,3.0561335946843853,39.14708405700057,13.106581532416504,0.0082564262517659,0.0,52.26192201566885,47.73807798433116,Pd-0.412-Sn-0.588
2425,vsp4_240726_Pd-0.5-Sn-0.5_pp0_rep2,vsp,4,240726,Pd-0.5-Sn-0.5,pp0,2,,CO2R,50.0,2.784417362126246,18.582937496076504,12.333005893909627,0.0110085683356879,0.0,30.926951958321816,69.07304804167819,Pd-0.412-Sn-0.588
2426,vsp4_240726_Pd-0.5-Sn-0.5_pp0_rep2,vsp,4,240726,Pd-0.5-Sn-0.5,pp0,2,,HER,50.0,2.990375041322314,,,,,,,Pd-0.412-Sn-0.588
2427,vsp4_240726_Pd-0.5-Sn-0.5_pp0_rep2,vsp,4,240726,Pd-0.5-Sn-0.5,pp0,2,,CO2R,150.0,3.168257166112957,50.915064136098266,12.82416502946955,0.0058712364457002,0.0,63.74510040201351,36.25489959798649,Pd-0.412-Sn-0.588
2428,vsp4_240726_Pd-0.5-Sn-0.5_pp0_rep2,vsp,4,240726,Pd-0.5-Sn-0.5,pp0,2,,CO2R,200.0,3.289624328903655,57.58312582393438,12.351424361493123,0.0046786415426673,0.0,69.93922882697018,30.06077117302982,Pd-0.412-Sn-0.588
2429,vsp4_240726_Pd-0.5-Sn-0.5_pp0_rep2,vsp,4,240726,Pd-0.5-Sn-0.5,pp0,2,,CO2R,300.0,3.4796400797342195,58.006444997802845,10.171905697445972,0.0060547125846283,0.0,68.18440540783345,31.815594592166548,Pd-0.412-Sn-0.588
2430,vsp4_240726_Pd-0.5-Sn-0.5_pp0_rep3,vsp,4,240726,Pd-0.5-Sn-0.5,pp0,3,,HER,50.0,2.995575132231405,,,,,,,Pd-0.427-Sn-0.573
2431,vsp4_240726_Pd-0.5-Sn-0.5_pp0_rep3,vsp,4,240726,Pd-0.5-Sn-0.5,pp0,3,,CO2R,100.0,3.131551880398671,45.65381154659022,12.856090373280944,0.0060547125846283,0.0,58.51595663245579,41.48404336754421,Pd-0.427-Sn-0.573
2432,vsp4_240726_Pd-0.5-Sn-0.5_pp0_rep3,vsp,4,240726,Pd-0.5-Sn-0.5,pp0,3,,CO2R,150.0,3.224975491694352,53.81363912197368,12.445972495088409,0.0051373318899877,0.0,66.26474894895208,33.735251051047925,Pd-0.427-Sn-0.573
2433,vsp4_240726_Pd-0.5-Sn-0.5_pp0_rep3,vsp,4,240726,Pd-0.5-Sn-0.5,pp0,3,,CO2R,50.0,2.828264016611296,24.033145702986044,12.76031434184676,0.0121094251692567,0.0,36.80556947000206,63.19443052999794,Pd-0.427-Sn-0.573
2434,vsp4_240726_Pd-0.5-Sn-0.5_pp0_rep3,vsp,4,240726,Pd-0.5-Sn-0.5,pp0,3,,CO2R,300.0,3.5413642059800665,60.9759568101446,10.0147347740668,0.0047703796121314,0.0,70.99546196382353,29.00453803617647,Pd-0.427-Sn-0.573
2435,vsp4_240726_Pd-0.5-Sn-0.5_pp0_rep3,vsp,4,240726,Pd-0.5-Sn-0.5,pp0,3,,CO2R,200.0,3.35148831835206,57.21651426060391,11.769400785854618,0.0046786415426673,0.0,68.9905936880012,31.0094063119988,Pd-0.427-Sn-0.573
2436,vsp4_240726_Pd-0.75-Sn-0.25_pp0_rep1,vsp,4,240726,Pd-0.75-Sn-0.25,pp0,1,,CO2R,200.0,3.317765670411985,67.77103517545879,10.844793713163066,0.0046786415426673,0.0,78.62050753016453,21.37949246983547,Pd-0.535-Sn-0.465
2437,vsp4_240726_Pd-0.75-Sn-0.25_pp0_rep1,vsp,4,240726,Pd-0.75-Sn-0.25,pp0,1,,CO2R,300.0,3.5240891794019933,70.28563058444412,7.360019646365422,0.0064216648624846,0.0,77.65273095025822,22.347269049741783,Pd-0.535-Sn-0.465
2438,vsp4_240726_Pd-0.75-Sn-0.25_pp0_rep1,vsp,4,240726,Pd-0.75-Sn-0.25,pp0,1,,CO2R,150.0,3.20181342192691,65.88378078637344,11.68958742632613,0.0055042841678439,0.0,77.5788724968674,22.421127503132595,Pd-0.535-Sn-0.465
2439,vsp4_240726_Pd-0.75-Sn-0.25_pp0_rep1,vsp,4,240726,Pd-0.75-Sn-0.25,pp0,1,,HER,50.0,2.9967580000000003,,,,,,,Pd-0.535-Sn-0.465
2440,vsp4_240726_Pd-0.75-Sn-0.25_pp0_rep1,vsp,4,240726,Pd-0.75-Sn-0.25,pp0,1,,CO2R,100.0,3.044751408637874,58.59884073740819,11.478388998035363,0.0088068546685503,0.0,70.0860365901121,29.9139634098879,Pd-0.535-Sn-0.465
2441,vsp4_240726_Pd-0.75-Sn-0.25_pp0_rep1,vsp,4,240726,Pd-0.75-Sn-0.25,pp0,1,,CO2R,50.0,2.8248287973421924,48.862290485258114,11.448919449901767,0.0110085683356879,0.0,60.32221850349557,39.67778149650443,Pd-0.535-Sn-0.465
2442,vsp4_240726_Pd-0.75-Sn-0.25_pp0_rep2,vsp,4,240726,Pd-0.75-Sn-0.25,pp0,2,,CO2R,200.0,3.328909166112957,71.76766619933458,8.682465618860512,0.0060547125846283,0.0,80.45618653077972,19.54381346922028,Pd-0.597-Sn-0.403
2443,vsp4_240726_Pd-0.75-Sn-0.25_pp0_rep2,vsp,4,240726,Pd-0.75-Sn-0.25,pp0,2,,CO2R,300.0,3.492685299003322,70.6041139174287,7.416502946954814,0.0062381887235565,0.0,78.02685505310707,21.97314494689293,Pd-0.597-Sn-0.403
2444,vsp4_240726_Pd-0.75-Sn-0.25_pp0_rep2,vsp,4,240726,Pd-0.75-Sn-0.25,pp0,2,,HER,50.0,2.9047765371900827,,,,,,,Pd-0.597-Sn-0.403
2445,vsp4_240726_Pd-0.75-Sn-0.25_pp0_rep2,vsp,4,240726,Pd-0.75-Sn-0.25,pp0,2,,CO2R,150.0,3.2169490066445188,70.78030509112975,9.277996070726916,0.0066051410014127,0.0,80.06490630285808,19.935093697141923,Pd-0.597-Sn-0.403
2446,vsp4_240726_Pd-0.75-Sn-0.25_pp0_rep2,vsp,4,240726,Pd-0.75-Sn-0.25,pp0,2,,CO2R,100.0,3.0604987475083054,67.11125991336918,9.732318271119844,0.0088068546685503,0.0,76.85238503915758,23.14761496084241,Pd-0.597-Sn-0.403
2447,vsp4_240726_Pd-0.75-Sn-0.25_pp0_rep2,vsp,4,240726,Pd-0.75-Sn-0.25,pp0,2,,CO2R,50.0,2.836747740863788,53.98983029567474,9.990176817288802,0.0176137093371007,0.0,63.99762082230065,36.00237917769935,Pd-0.597-Sn-0.403
2448,vsp4_240726_Pd-0.75-Sn-0.25_pp0_rep3,vsp,4,240726,Pd-0.75-Sn-0.25,pp0,3,,HER,50.0,2.954635305785124,,,,,,,Pd-0.555-Sn-0.445
2449,vsp4_240726_Pd-0.75-Sn-0.25_pp0_rep3,vsp,4,240726,Pd-0.75-Sn-0.25,pp0,3,,CO2R,150.0,3.2647370199335546,63.65356044277972,8.19253438113949,0.0095407592242628,0.0,71.85563558314348,28.14436441685652,Pd-0.555-Sn-0.445
2450,vsp4_240726_Pd-0.75-Sn-0.25_pp0_rep3,vsp,4,240726,Pd-0.75-Sn-0.25,pp0,3,,CO2R,300.0,3.573617215946844,68.21653518592144,6.834479371316307,0.0064216648624846,0.0,75.05743622210024,24.942563777899764,Pd-0.555-Sn-0.445
2451,vsp4_240726_Pd-0.75-Sn-0.25_pp0_rep3,vsp,4,240726,Pd-0.75-Sn-0.25,pp0,3,,CO2R,50.0,2.877507299003322,57.48393981878675,8.988212180746562,0.0132102820028255,0.0042147854674197,66.48957706700355,33.51042293299645,Pd-0.555-Sn-0.445
2452,vsp4_240726_Pd-0.75-Sn-0.25_pp0_rep3,vsp,4,240726,Pd-0.75-Sn-0.25,pp0,3,,CO2R,100.0,3.0999253521594685,67.19161313272929,9.297642436149314,0.0082564262517659,0.0,76.49751199513037,23.50248800486964,Pd-0.555-Sn-0.445
2453,vsp4_240726_Pd-0.75-Sn-0.25_pp0_rep3,vsp,4,240726,Pd-0.75-Sn-0.25,pp0,3,,CO2R,200.0,3.3909494086378738,71.23061792462701,8.034135559921415,0.0060547125846283,0.0,79.27080819713305,20.72919180286695,Pd-0.555-Sn-0.445
2454,vsp4_240726_Pd-0.833-Sn-0.167_pp0_rep1,vsp,4,240726,Pd-0.833-Sn-0.167,pp0,1,,CO2R,150.0,3.3179662890365447,84.12856515097616,9.93614931237721,0.0128433297249692,0.0,94.07920542954383,5.920794570456167,Pd-0.635-Sn-0.365
2455,vsp4_240726_Pd-0.833-Sn-0.167_pp0_rep1,vsp,4,240726,Pd-0.833-Sn-0.167,pp0,1,,CO2R,50.0,2.8704662059800667,81.89876331373328,15.604125736738704,0.0121094251692567,0.0,97.51499847564124,2.4850015243587507,Pd-0.635-Sn-0.365
2456,vsp4_240726_Pd-0.833-Sn-0.167_pp0_rep1,vsp,4,240726,Pd-0.833-Sn-0.167,pp0,1,,CO2R,200.0,3.452541973421927,83.71424386365062,8.387770137524559,0.0140359246280021,0.0,92.11753279862212,7.882467201377878,Pd-0.635-Sn-0.365
2457,vsp4_240726_Pd-0.833-Sn-0.167_pp0_rep1,vsp,4,240726,Pd-0.833-Sn-0.167,pp0,1,,CO2R,300.0,3.653719431893687,82.54158906861413,6.360510805500983,0.01669632864246,0.0009834499423979,88.92175681645854,11.07824318354146,Pd-0.635-Sn-0.365
2458,vsp4_240726_Pd-0.833-Sn-0.167_pp0_rep1,vsp,4,240726,Pd-0.833-Sn-0.167,pp0,1,,CO2R,100.0,3.139173302325581,81.47628115256649,12.826620825147346,0.0126598535860411,0.0,94.31556183129987,5.684438168700126,Pd-0.635-Sn-0.365
2459,vsp4_240726_Pd-0.833-Sn-0.167_pp0_rep1,vsp,4,240726,Pd-0.833-Sn-0.167,pp0,1,,HER,50.0,2.851581008264464,,,,,,,Pd-0.635-Sn-0.365
2460,vsp4_240726_Pd-0.867-Sn-0.133_pp0_rep1,vsp,4,240726,Pd-0.867-Sn-0.133,pp0,1,,CO2R,100.0,3.1937894551495014,69.10125761158426,18.160609037328094,0.0148615672531787,0.0,87.2787053799241,12.721294620075897,Pd-0.704-Sn-0.296
2461,vsp4_240726_Pd-0.867-Sn-0.133_pp0_rep1,vsp,4,240726,Pd-0.867-Sn-0.133,pp0,1,,CO2R,300.0,3.641539897009967,79.7541275188851,9.204322200392928,0.0462359870098893,0.0087105566326673,89.0185039359636,10.981496064036406,Pd-0.704-Sn-0.296
2462,vsp4_240726_Pd-0.867-Sn-0.133_pp0_rep1,vsp,4,240726,Pd-0.867-Sn-0.133,pp0,1,,HER,50.0,2.563653008264463,,,,,,,Pd-0.704-Sn-0.296
2463,vsp4_240726_Pd-0.867-Sn-0.133_pp0_rep1,vsp,4,240726,Pd-0.867-Sn-0.133,pp0,1,,CO2R,50.0,2.81833996345515,77.53709012534264,16.37033398821218,0.0110085683356879,0.0,93.91843268189052,6.081567318109492,Pd-0.704-Sn-0.296
2464,vsp4_240726_Pd-0.867-Sn-0.133_pp0_rep1,vsp,4,240726,Pd-0.867-Sn-0.133,pp0,1,,CO2R,150.0,3.3073229269103,72.62591809830714,16.37033398821218,0.0253197071720822,0.0033718283739357,89.02757984041013,10.972420159589872,Pd-0.704-Sn-0.296
2465,vsp4_240726_Pd-0.867-Sn-0.133_pp0_rep1,vsp,4,240726,Pd-0.867-Sn-0.133,pp0,1,,CO2R,200.0,3.448546813953489,76.65069367427651,13.928045186640473,0.036053061299378,0.0054792211076456,90.62373117990155,9.376268820098446,Pd-0.704-Sn-0.296
2466,vsp4_240726_Pd-0.889-Sn-0.111_pp0_rep1,vsp,4,240726,Pd-0.889-Sn-0.111,pp0,1,,CO2R,300.0,3.779068803986711,83.30536315888594,2.7283889980353635,0.1133882538575858,0.0091320351794093,86.1630277554668,13.8369722445332,Pd-0.857-Sn-0.143
2467,vsp4_240726_Pd-0.889-Sn-0.111_pp0_rep1,vsp,4,240726,Pd-0.889-Sn-0.111,pp0,1,,CO2R,100.0,3.421049086378737,77.67205842348658,11.93516699410609,0.1332036768618241,0.0088510494815813,89.75521163521182,10.244788364788178,Pd-0.857-Sn-0.143
2468,vsp4_240726_Pd-0.889-Sn-0.111_pp0_rep1,vsp,4,240726,Pd-0.889-Sn-0.111,pp0,1,,HER,50.0,2.63107620661157,,,,,,,Pd-0.857-Sn-0.143
2469,vsp4_240726_Pd-0.889-Sn-0.111_pp0_rep1,vsp,4,240726,Pd-0.889-Sn-0.111,pp0,1,,CO2R,150.0,3.533260468438538,81.01278536901798,8.649312377210217,0.1511843384767811,0.0112394279131192,89.83111205848006,10.16888794151994,Pd-0.857-Sn-0.143
2470,vsp4_240726_Pd-0.889-Sn-0.111_pp0_rep1,vsp,4,240726,Pd-0.889-Sn-0.111,pp0,1,,CO2R,50.0,3.121193093023256,73.75797777731276,16.69449901768173,0.0550428416784397,0.0,90.51345112794868,9.486548872051316,Pd-0.857-Sn-0.143
2471,vsp4_240726_Pd-0.889-Sn-0.111_pp0_rep1,vsp,4,240726,Pd-0.889-Sn-0.111,pp0,1,,CO2R,200.0,3.657210279069768,80.45020820690954,6.571709233791749,0.1772379502045759,0.013276574222372,87.21885774734365,12.781142252656352,Pd-0.857-Sn-0.143
2472,vsp4_240726_Pd-0.889-Sn-0.111_pp0_rep2,vsp,4,240726,Pd-0.889-Sn-0.111,pp0,2,,CO2R,200.0,3.642779139534884,86.2158655757601,5.569744597249509,0.0935728308533475,0.0059006996543875,91.8971938315387,8.1028061684613,Pd-0.87-Sn-0.13
2473,vsp4_240726_Pd-0.889-Sn-0.111_pp0_rep2,vsp,4,240726,Pd-0.889-Sn-0.111,pp0,2,,CO2R,150.0,3.521432272425249,85.82184184645003,7.75540275049116,0.0950406399647725,0.0059006996543875,93.69037844640498,6.309621553595022,Pd-0.87-Sn-0.13
2474,vsp4_240726_Pd-0.889-Sn-0.111_pp0_rep2,vsp,4,240726,Pd-0.889-Sn-0.111,pp0,2,,CO2R,300.0,3.795045219269103,85.62681788696143,2.426326129666012,0.0750417408216061,0.0049172497119896,88.14232977136778,11.857670228632216,Pd-0.87-Sn-0.13
2475,vsp4_240726_Pd-0.889-Sn-0.111_pp0_rep2,vsp,4,240726,Pd-0.889-Sn-0.111,pp0,2,,HER,50.0,2.670719719008264,,,,,,,Pd-0.87-Sn-0.13
2476,vsp4_240726_Pd-0.889-Sn-0.111_pp0_rep2,vsp,4,240726,Pd-0.889-Sn-0.111,pp0,2,,CO2R,100.0,3.434855475083056,82.60875933792296,11.38261296660118,0.0985266866044071,0.0063221782011295,94.10857844282086,5.891421557179143,Pd-0.87-Sn-0.13
2477,vsp4_240726_Pd-0.889-Sn-0.111_pp0_rep2,vsp,4,240726,Pd-0.889-Sn-0.111,pp0,2,,CO2R,50.0,3.1367234019933554,79.61497415723284,16.222986247544206,0.0682531236812652,0.0042147854674197,95.91932555083936,4.080674449160625,Pd-0.87-Sn-0.13
2478,vsp4_240726_Pd-0.889-Sn-0.111_pp0_rep3,vsp,4,240726,Pd-0.889-Sn-0.111,pp0,3,,CO2R,50.0,3.1530326910299005,78.2690577329511,16.827111984282908,0.0605471258462836,0.0,95.16462549811465,4.835374501885354,Pd-0.837-Sn-0.163
2479,vsp4_240726_Pd-0.889-Sn-0.111_pp0_rep3,vsp,4,240726,Pd-0.889-Sn-0.111,pp0,3,,CO2R,300.0,3.7753970863787374,83.89252756910587,1.9621807465618863,0.0570610792066491,0.0036528140717637,85.92250704574778,14.077492954252222,Pd-0.837-Sn-0.163
2480,vsp4_240726_Pd-0.889-Sn-0.111_pp0_rep3,vsp,4,240726,Pd-0.889-Sn-0.111,pp0,3,,CO2R,200.0,3.647363943521594,82.24214777459248,6.4685658153241645,0.0988019008127993,0.0069543960212425,88.82932145118151,11.170678548818486,Pd-0.837-Sn-0.163
2481,vsp4_240726_Pd-0.889-Sn-0.111_pp0_rep3,vsp,4,240726,Pd-0.889-Sn-0.111,pp0,3,,CO2R,150.0,3.534116023255814,82.92201134152211,9.165029469548134,0.0968754013540539,0.0061816853522155,92.20196088032804,7.798039119671955,Pd-0.837-Sn-0.163
2482,vsp4_240726_Pd-0.889-Sn-0.111_pp0_rep3,vsp,4,240726,Pd-0.889-Sn-0.111,pp0,3,,CO2R,100.0,3.451042129568106,80.04687271129339,13.614931237721022,0.1007284002715446,0.0059006996543875,93.777330285854,6.222669714145994,Pd-0.837-Sn-0.163
2483,vsp4_240726_Pd-0.889-Sn-0.111_pp0_rep3,vsp,4,240726,Pd-0.889-Sn-0.111,pp0,3,,HER,50.0,2.575494066115702,,,,,,,Pd-0.837-Sn-0.163
2484,vsp4_240726_Pd-1.0_pp0_rep1,vsp,4,240726,Pd-1.0,pp0,1,,CO2R,50.0,3.0576241594684386,75.22191299252967,17.917485265225935,0.0902702603526411,0.0059006996543875,93.24446645467629,6.755533545323715,Pd-1.0
2485,vsp4_240726_Pd-1.0_pp0_rep1,vsp,4,240726,Pd-1.0,pp0,1,,CO2R,150.0,3.4332259003322263,85.93944213103434,7.111984282907663,0.1130213015797295,0.0070246424456995,93.18201723134658,6.817982768653423,Pd-1.0
2486,vsp4_240726_Pd-1.0_pp0_rep1,vsp,4,240726,Pd-1.0,pp0,1,,CO2R,200.0,3.5432507807308973,89.81292766117726,4.1367878192534375,0.1153147533163312,0.0073758745679844,94.08476338180618,5.915236618193816,Pd-1.0
2487,vsp4_240726_Pd-1.0_pp0_rep1,vsp,4,240726,Pd-1.0,pp0,1,,CO2R,300.0,3.633810026578073,85.9450919667706,1.318762278978389,0.0598132212905711,0.0033718283739357,87.3331355503358,12.666864449664205,Pd-1.0
2488,vsp4_240726_Pd-1.0_pp0_rep1,vsp,4,240726,Pd-1.0,pp0,1,,HER,50.0,2.550972652892562,,,,,,,Pd-1.0
2489,vsp4_240726_Pd-1.0_pp0_rep1,vsp,4,240726,Pd-1.0,pp0,1,,CO2R,100.0,3.298226435215947,83.40099186005148,11.294204322200391,0.1238463937764893,0.0071651352946135,94.83510494823662,5.164895051763381,Pd-1.0
2490,vsp8_240802_Pd-0.167-Zn-0.833_pp0_rep1,vsp,8,240802,Pd-0.167-Zn-0.833,pp0,1,,CO2R,150.0,3.590768056478405,25.389943292389464,68.45776031434184,0.0165128525035319,0.0,93.86586409570032,6.134135904299683,Pd-0.204-Zn-0.796
2491,vsp8_240802_Pd-0.167-Zn-0.833_pp0_rep1,vsp,8,240802,Pd-0.167-Zn-0.833,pp0,1,,CO2R,50.0,3.086536338870432,23.97539182657097,68.28094302554028,0.0132102820028255,0.0,92.27251087975196,7.727489120248038,Pd-0.204-Zn-0.796
2492,vsp8_240802_Pd-0.167-Zn-0.833_pp0_rep1,vsp,8,240802,Pd-0.167-Zn-0.833,pp0,1,,CO2R,200.0,3.782080611295681,49.516102031848334,38.96242632612967,0.0632992679302056,0.0,88.54454622607626,11.455453773923736,Pd-0.204-Zn-0.796
2493,vsp8_240802_Pd-0.167-Zn-0.833_pp0_rep1,vsp,8,240802,Pd-0.167-Zn-0.833,pp0,1,,HER,50.0,3.060653066115703,,,,,,,Pd-0.204-Zn-0.796
2494,vsp8_240802_Pd-0.167-Zn-0.833_pp0_rep1,vsp,8,240802,Pd-0.167-Zn-0.833,pp0,1,,CO2R,100.0,3.378786504983389,19.728598631484235,71.64783889980353,0.0137607104196099,0.0,91.39217540546596,8.607824594534037,Pd-0.204-Zn-0.796
2495,vsp8_240802_Pd-0.167-Zn-0.833_pp0_rep1,vsp,8,240802,Pd-0.167-Zn-0.833,pp0,1,,CO2R,300.0,3.950579363636363,72.24800686350416,11.070726915520629,0.09430673540906,0.0023883784315378,83.42103085684805,16.57896914315195,Pd-0.204-Zn-0.796
2496,vsp8_240802_Pd-0.25-Zn-0.75_pp0_rep1,vsp,8,240802,Pd-0.25-Zn-0.75,pp0,1,,CO2R,300.0,4.072439953488372,69.47916884638725,10.834970530451866,0.1036640184943948,0.0036528140717637,80.43035344631895,19.569646553681054,Pd-0.246-Zn-0.754
2497,vsp8_240802_Pd-0.25-Zn-0.75_pp0_rep1,vsp,8,240802,Pd-0.25-Zn-0.75,pp0,1,,CO2R,150.0,3.670610564784053,32.94356441859005,58.28585461689588,0.0341265618406326,0.0,91.26552276108517,8.734477238914849,Pd-0.246-Zn-0.754
2498,vsp8_240802_Pd-0.25-Zn-0.75_pp0_rep1,vsp,8,240802,Pd-0.25-Zn-0.75,pp0,1,,CO2R,100.0,3.424057980066445,23.2616292452238,69.92387033398822,0.0082564262517659,0.0,93.19375600546378,6.806243994536217,Pd-0.246-Zn-0.754
2499,vsp8_240802_Pd-0.25-Zn-0.75_pp0_rep1,vsp,8,240802,Pd-0.25-Zn-0.75,pp0,1,,CO2R,50.0,3.0957439534883724,28.849316788382264,62.35756385068762,0.0077059978349815,0.0,91.21458663690488,8.785413363095131,Pd-0.246-Zn-0.754
2500,vsp8_240802_Pd-0.25-Zn-0.75_pp0_rep1,vsp,8,240802,Pd-0.25-Zn-0.75,pp0,1,,HER,50.0,2.88638673553719,,,,,,,Pd-0.246-Zn-0.754
2501,vsp8_240802_Pd-0.25-Zn-0.75_pp0_rep1,vsp,8,240802,Pd-0.25-Zn-0.75,pp0,1,,CO2R,200.0,3.884381853820598,61.27089916089477,22.702603143418468,0.1444874594059042,0.0050577425609036,84.1351576343014,15.864842365698609,Pd-0.246-Zn-0.754
2502,vsp8_240802_Pd-0.333-Zn-0.667_pp0_rep1,vsp,8,240802,Pd-0.333-Zn-0.667,pp0,1,,CO2R,150.0,3.819113089700996,49.300466634581184,41.419449901768175,0.0579784599012898,0.0,90.78151979647473,9.218480203525274,Pd-0.293-Zn-0.707
2503,vsp8_240802_Pd-0.333-Zn-0.667_pp0_rep1,vsp,8,240802,Pd-0.333-Zn-0.667,pp0,1,,CO2R,200.0,3.917688817275748,71.89227646529535,16.167730844793713,0.073482193640717,0.0025288712804518,88.14071413893687,11.859285861063128,Pd-0.293-Zn-0.707
2504,vsp8_240802_Pd-0.333-Zn-0.667_pp0_rep1,vsp,8,240802,Pd-0.333-Zn-0.667,pp0,1,,CO2R,50.0,3.18918711627907,41.95191362028919,51.07072691552063,0.0088068546685503,0.0,93.03144739047838,6.968552609521623,Pd-0.293-Zn-0.707
2505,vsp8_240802_Pd-0.333-Zn-0.667_pp0_rep1,vsp,8,240802,Pd-0.333-Zn-0.667,pp0,1,,CO2R,300.0,4.028600747508305,62.89480842871791,21.13703339882122,0.0910041649083536,0.0019668998847958,84.1292615107891,15.870738489210892,Pd-0.293-Zn-0.707
2506,vsp8_240802_Pd-0.333-Zn-0.667_pp0_rep1,vsp,8,240802,Pd-0.333-Zn-0.667,pp0,1,,HER,50.0,2.872426652892562,,,,,,,Pd-0.293-Zn-0.707
2507,vsp8_240802_Pd-0.333-Zn-0.667_pp0_rep1,vsp,8,240802,Pd-0.333-Zn-0.667,pp0,1,,CO2R,100.0,3.591613245847176,35.09615183410408,58.57809430255404,0.0165128525035319,0.0,93.69273615292023,6.307263847079767,Pd-0.293-Zn-0.707
2508,vsp8_240802_Pd-0.4-Zn-0.6_pp0_rep1,vsp,8,240802,Pd-0.4-Zn-0.6,pp0,1,,HER,50.0,2.9931284049586773,,,,,,,Pd-0.357-Zn-0.643
2509,vsp8_240802_Pd-0.4-Zn-0.6_pp0_rep1,vsp,8,240802,Pd-0.4-Zn-0.6,pp0,1,,CO2R,300.0,4.02158815614618,73.68641319132018,11.00442043222004,0.0594462690127148,0.0015454213380538,84.75479105952887,15.24520894047113,Pd-0.357-Zn-0.643
2510,vsp8_240802_Pd-0.4-Zn-0.6_pp0_rep1,vsp,8,240802,Pd-0.4-Zn-0.6,pp0,1,,CO2R,50.0,3.172675956810631,51.320596790056285,39.03241650294696,0.0099077115021191,0.0,90.36292100450537,9.637078995494647,Pd-0.357-Zn-0.643
2511,vsp8_240802_Pd-0.4-Zn-0.6_pp0_rep1,vsp,8,240802,Pd-0.4-Zn-0.6,pp0,1,,CO2R,200.0,3.864508591362127,56.07179476448555,34.85142436149313,0.0423829880923985,0.0014751749135968,90.9705373255622,9.029462674437797,Pd-0.357-Zn-0.643
2512,vsp8_240802_Pd-0.4-Zn-0.6_pp0_rep1,vsp,8,240802,Pd-0.4-Zn-0.6,pp0,1,,CO2R,100.0,3.523276279069767,38.00205068111909,55.05648330058939,0.0126598535860411,0.0,93.0731709990531,6.926829000946896,Pd-0.357-Zn-0.643
2513,vsp8_240802_Pd-0.4-Zn-0.6_pp0_rep1,vsp,8,240802,Pd-0.4-Zn-0.6,pp0,1,,CO2R,150.0,3.706363671096345,41.95526167109586,51.49803536345776,0.0183476138928132,0.0,93.47395133949811,6.5260486605018855,Pd-0.357-Zn-0.643
2514,vsp8_240802_Pd-0.429-Zn-0.571_pp0_rep1,vsp,8,240802,Pd-0.429-Zn-0.571,pp0,1,,CO2R,200.0,3.7746833521594687,60.91715666785244,31.875000000000004,0.067977909472873,0.0,92.86260603202356,7.13739396797645,Pd-0.305-Zn-0.695
2515,vsp8_240802_Pd-0.429-Zn-0.571_pp0_rep1,vsp,8,240802,Pd-0.429-Zn-0.571,pp0,1,,CO2R,50.0,3.069672940199336,41.86026072945657,51.48330058939096,0.0077059978349815,0.0,93.35126731668252,6.6487326833174905,Pd-0.305-Zn-0.695
2516,vsp8_240802_Pd-0.429-Zn-0.571_pp0_rep1,vsp,8,240802,Pd-0.429-Zn-0.571,pp0,1,,CO2R,100.0,3.3841881860465115,34.45583711732825,60.94302554027505,0.0055042841678439,0.0,95.40436694177114,4.595633058228856,Pd-0.305-Zn-0.695
2517,vsp8_240802_Pd-0.429-Zn-0.571_pp0_rep1,vsp,8,240802,Pd-0.429-Zn-0.571,pp0,1,,HER,50.0,2.794250859504132,,,,,,,Pd-0.305-Zn-0.695
2518,vsp8_240802_Pd-0.429-Zn-0.571_pp0_rep1,vsp,8,240802,Pd-0.429-Zn-0.571,pp0,1,,CO2R,300.0,3.983172784053156,77.60907321768607,8.570726915520629,0.0866007375740785,0.0029503498271937,86.27643605740957,13.723563942590433,Pd-0.305-Zn-0.695
2519,vsp8_240802_Pd-0.429-Zn-0.571_pp0_rep1,vsp,8,240802,Pd-0.429-Zn-0.571,pp0,1,,CO2R,150.0,3.582850661129568,40.91443637657201,54.13555992141454,0.0154119956699631,0.0,95.06540829365652,4.9345917063434825,Pd-0.305-Zn-0.695
2520,vsp8_240802_Pd-0.5-Zn-0.5_pp0_rep1,vsp,8,240802,Pd-0.5-Zn-0.5,pp0,1,,CO2R,200.0,3.701654797342193,63.88363430915064,28.983300589390964,0.0489881290938113,0.0018966534603388,92.92152686314311,7.078473136856886,Pd-0.356-Zn-0.644
2521,vsp8_240802_Pd-0.5-Zn-0.5_pp0_rep1,vsp,8,240802,Pd-0.5-Zn-0.5,pp0,1,,CO2R,300.0,3.899387524916944,74.45039653476742,9.305009823182711,0.0511898427609489,0.0019668998847958,83.81251742811305,16.187482571886946,Pd-0.356-Zn-0.644
2522,vsp8_240802_Pd-0.5-Zn-0.5_pp0_rep1,vsp,8,240802,Pd-0.5-Zn-0.5,pp0,1,,HER,50.0,2.8197913884297523,,,,,,,Pd-0.356-Zn-0.644
2523,vsp8_240802_Pd-0.5-Zn-0.5_pp0_rep1,vsp,8,240802,Pd-0.5-Zn-0.5,pp0,1,,CO2R,100.0,3.332965631229236,36.471572956119616,54.03241650294695,0.0088068546685503,0.0,90.51279631373512,9.487203686264875,Pd-0.356-Zn-0.644
2524,vsp8_240802_Pd-0.5-Zn-0.5_pp0_rep1,vsp,8,240802,Pd-0.5-Zn-0.5,pp0,1,,CO2R,50.0,3.0344054518272428,44.95260415576807,44.29273084479371,0.0088068546685503,0.0,89.25414185523033,10.74585814476967,Pd-0.356-Zn-0.644
2525,vsp8_240802_Pd-0.5-Zn-0.5_pp0_rep1,vsp,8,240802,Pd-0.5-Zn-0.5,pp0,1,,CO2R,150.0,3.5124446910299003,42.7847412584486,48.00098231827112,0.0132102820028255,0.0,90.80058149518804,9.199418504811971,Pd-0.356-Zn-0.644
2526,vsp8_240802_Pd-0.5-Zn-0.5_pp0_rep2,vsp,8,240802,Pd-0.5-Zn-0.5,pp0,2,,CO2R,100.0,3.4198144385382063,52.23963673648748,38.33251473477407,0.0088068546685503,0.0,90.5809583259301,9.419041674069902,Pd-0.427-Zn-0.573
2527,vsp8_240802_Pd-0.5-Zn-0.5_pp0_rep2,vsp,8,240802,Pd-0.5-Zn-0.5,pp0,2,,CO2R,300.0,3.9623149634551496,77.27238485844022,6.547151277013753,0.0398143221474047,0.0016859141869678,83.86482593565897,16.13517406434103,Pd-0.427-Zn-0.573
2528,vsp8_240802_Pd-0.5-Zn-0.5_pp0_rep2,vsp,8,240802,Pd-0.5-Zn-0.5,pp0,2,,CO2R,150.0,3.6197673322259134,59.21153403502898,30.79567779960708,0.0205493275599508,0.0,90.03039738054079,9.96960261945921,Pd-0.427-Zn-0.573
2529,vsp8_240802_Pd-0.5-Zn-0.5_pp0_rep2,vsp,8,240802,Pd-0.5-Zn-0.5,pp0,2,,HER,50.0,2.786519016528925,,,,,,,Pd-0.427-Zn-0.573
2530,vsp8_240802_Pd-0.5-Zn-0.5_pp0_rep2,vsp,8,240802,Pd-0.5-Zn-0.5,pp0,2,,CO2R,200.0,3.784625093023256,67.05350603695412,21.82220039292731,0.036053061299378,0.0014751749135968,88.91718899361159,11.082811006388413,Pd-0.427-Zn-0.573
2531,vsp8_240802_Pd-0.5-Zn-0.5_pp0_rep2,vsp,8,240802,Pd-0.5-Zn-0.5,pp0,2,,CO2R,50.0,3.083778634551495,59.10983699177636,30.76620825147348,0.0077059978349815,0.0,89.88375124108481,10.11624875891519,Pd-0.427-Zn-0.573
2532,vsp8_240802_Pd-0.5-Zn-0.5_pp0_rep3,vsp,8,240802,Pd-0.5-Zn-0.5,pp0,3,,CO2R,200.0,3.6311354518272414,67.36769967984264,20.44081532416503,0.0434838449259673,0.0018966534603388,87.85809697538099,12.141903024619012,Pd-0.373-Zn-0.627
2533,vsp8_240802_Pd-0.5-Zn-0.5_pp0_rep3,vsp,8,240802,Pd-0.5-Zn-0.5,pp0,3,,HER,50.0,2.735468024793388,,,,,,,Pd-0.373-Zn-0.627
2534,vsp8_240802_Pd-0.5-Zn-0.5_pp0_rep3,vsp,8,240802,Pd-0.5-Zn-0.5,pp0,3,,CO2R,50.0,2.9710841129568104,55.39726715352906,32.490176817288805,0.0077059978349815,0.0,87.89514996865285,12.104850031347157,Pd-0.373-Zn-0.627
2535,vsp8_240802_Pd-0.5-Zn-0.5_pp0_rep3,vsp,8,240802,Pd-0.5-Zn-0.5,pp0,3,,CO2R,300.0,3.7822000996677736,75.17462177488542,7.922396856581533,0.041649083536686,0.0016859141869678,83.14414319306123,16.855856806938775,Pd-0.373-Zn-0.627
2536,vsp8_240802_Pd-0.5-Zn-0.5_pp0_rep3,vsp,8,240802,Pd-0.5-Zn-0.5,pp0,3,,CO2R,150.0,3.4544060332225914,46.29893908640064,43.08447937131631,0.0132102820028255,0.0,89.39794684889216,10.60205315110784,Pd-0.373-Zn-0.627
2537,vsp8_240802_Pd-0.5-Zn-0.5_pp0_rep3,vsp,8,240802,Pd-0.5-Zn-0.5,pp0,3,,CO2R,100.0,3.271458468438538,43.02349913159932,46.20825147347741,0.0066051410014127,0.0,89.23835574607814,10.761644253921858,Pd-0.373-Zn-0.627
2538,vsp8_240802_Pd-0.571-Zn-0.429_pp0_rep1,vsp,8,240802,Pd-0.571-Zn-0.429,pp0,1,,CO2R,300.0,3.8604049435215946,55.20935780200465,32.63506876227898,0.0741243601269655,0.0011239427913119,87.92181679460704,12.07818320539296,Pd-0.387-Zn-0.613
2539,vsp8_240802_Pd-0.571-Zn-0.429_pp0_rep1,vsp,8,240802,Pd-0.571-Zn-0.429,pp0,1,,CO2R,200.0,3.643703292358804,39.43710895812844,51.46856581532417,0.0228427792965524,0.0008429570934839,90.93109052813142,9.06890947186858,Pd-0.387-Zn-0.613
2540,vsp8_240802_Pd-0.571-Zn-0.429_pp0_rep1,vsp,8,240802,Pd-0.571-Zn-0.429,pp0,1,,CO2R,150.0,3.500042631229236,34.26227793006759,57.12180746561887,0.0157789479478193,0.0,91.40151198009976,8.59848801990023,Pd-0.387-Zn-0.613
2541,vsp8_240802_Pd-0.571-Zn-0.429_pp0_rep1,vsp,8,240802,Pd-0.571-Zn-0.429,pp0,1,,CO2R,100.0,3.317524136212625,30.76398334344724,60.53781925343812,0.0121094251692567,0.0,91.3158891858132,8.684110814186795,Pd-0.387-Zn-0.613
2542,vsp8_240802_Pd-0.571-Zn-0.429_pp0_rep1,vsp,8,240802,Pd-0.571-Zn-0.429,pp0,1,,CO2R,50.0,3.032869392026578,33.73705245977108,55.10805500982318,0.0099077115021191,0.0,88.85501518109638,11.144984818903623,Pd-0.387-Zn-0.613
2543,vsp8_240802_Pd-0.571-Zn-0.429_pp0_rep1,vsp,8,240802,Pd-0.571-Zn-0.429,pp0,1,,HER,50.0,2.857652495867769,,,,,,,Pd-0.387-Zn-0.613
2544,vsp8_240802_Pd-0.625-Zn-0.375_pp0_rep1,vsp,8,240802,Pd-0.625-Zn-0.375,pp0,1,,CO2R,200.0,3.72985422923588,65.63508338739041,23.564587426326128,0.036053061299378,0.0010536963668549,89.23900188061118,10.760998119388816,Pd-0.365-Zn-0.635
2545,vsp8_240802_Pd-0.625-Zn-0.375_pp0_rep1,vsp,8,240802,Pd-0.625-Zn-0.375,pp0,1,,HER,50.0,2.730789280991736,,,,,,,Pd-0.365-Zn-0.635
2546,vsp8_240802_Pd-0.625-Zn-0.375_pp0_rep1,vsp,8,240802,Pd-0.625-Zn-0.375,pp0,1,,CO2R,100.0,3.4056929269102985,51.58676682918663,37.536836935167,0.0093572830853347,0.0,89.13296104743895,10.867038952561046,Pd-0.365-Zn-0.635
2547,vsp8_240802_Pd-0.625-Zn-0.375_pp0_rep1,vsp,8,240802,Pd-0.625-Zn-0.375,pp0,1,,CO2R,150.0,3.581456398671097,56.18782565025424,33.983300589390964,0.0198154230042383,0.0,90.19258929911491,9.807410700885072,Pd-0.365-Zn-0.635
2548,vsp8_240802_Pd-0.625-Zn-0.375_pp0_rep1,vsp,8,240802,Pd-0.625-Zn-0.375,pp0,1,,CO2R,300.0,3.958362292358805,75.47908514511707,9.3614931237721,0.0477037961213144,0.0018264070358818,84.89373327227044,15.106266727729562,Pd-0.365-Zn-0.635
2549,vsp8_240802_Pd-0.625-Zn-0.375_pp0_rep1,vsp,8,240802,Pd-0.625-Zn-0.375,pp0,1,,CO2R,50.0,3.133676478405316,50.928874845675786,37.38212180746562,0.0077059978349815,0.0,88.31870265097639,11.681297349023607,Pd-0.365-Zn-0.635
2550,vsp8_240802_Pd-0.7-Zn-0.3_pp0_rep1,vsp,8,240802,Pd-0.7-Zn-0.3,pp0,1,,CO2R,200.0,3.6439433787375415,54.07332231266609,36.45014734774067,0.0148615672531787,0.0014751749135968,90.5415364208623,9.4584635791377,Pd-0.487-Zn-0.513
2551,vsp8_240802_Pd-0.7-Zn-0.3_pp0_rep1,vsp,8,240802,Pd-0.7-Zn-0.3,pp0,1,,HER,50.0,2.8558515123966943,,,,,,,Pd-0.487-Zn-0.513
2552,vsp8_240802_Pd-0.7-Zn-0.3_pp0_rep1,vsp,8,240802,Pd-0.7-Zn-0.3,pp0,1,,CO2R,50.0,3.0756045481727576,49.32181045847371,41.2426326129666,0.0066051410014127,0.0,90.57104821244172,9.428951787558276,Pd-0.487-Zn-0.513
2553,vsp8_240802_Pd-0.7-Zn-0.3_pp0_rep1,vsp,8,240802,Pd-0.7-Zn-0.3,pp0,1,,CO2R,150.0,3.5213748333333337,50.56728535855532,40.32416502946955,0.0106416160578316,0.0,90.9037396405482,9.096260359451804,Pd-0.487-Zn-0.513
2554,vsp8_240802_Pd-0.7-Zn-0.3_pp0_rep1,vsp,8,240802,Pd-0.7-Zn-0.3,pp0,1,,CO2R,300.0,3.8456901196013287,64.01473142354935,23.7426326129666,0.0332091811459919,0.0022478855826238,87.795951612529,12.204048387471005,Pd-0.487-Zn-0.513
2555,vsp8_240802_Pd-0.7-Zn-0.3_pp0_rep1,vsp,8,240802,Pd-0.7-Zn-0.3,pp0,1,,CO2R,100.0,3.3515090513698627,47.60488815417774,43.15078585461689,0.0066051410014127,0.0,90.763762022615,9.236237977385002,Pd-0.487-Zn-0.513
2556,vsp8_240802_Pd-0.75-Zn-0.25_pp0_rep1,vsp,8,240802,Pd-0.75-Zn-0.25,pp0,1,,HER,50.0,2.628103801652893,,,,,,,Pd-0.602-Zn-0.398
2557,vsp8_240802_Pd-0.75-Zn-0.25_pp0_rep1,vsp,8,240802,Pd-0.75-Zn-0.25,pp0,1,,CO2R,50.0,3.026762571428572,78.39712067630626,7.8388998035363455,0.0055042841678439,0.0,86.24152476401045,13.75847523598955,Pd-0.602-Zn-0.398
2558,vsp8_240802_Pd-0.75-Zn-0.25_pp0_rep1,vsp,8,240802,Pd-0.75-Zn-0.25,pp0,1,,CO2R,100.0,3.4048298438538205,73.64686434116638,13.202357563850688,0.0038529989174907,0.0,86.85307490393456,13.146925096065443,Pd-0.602-Zn-0.398
2559,vsp8_240802_Pd-0.75-Zn-0.25_pp0_rep1,vsp,8,240802,Pd-0.75-Zn-0.25,pp0,1,,CO2R,300.0,3.844027315614617,77.0928456339325,6.539783889980354,0.0144946149753224,0.0018264070358818,83.65059818238954,16.349401817610456,Pd-0.602-Zn-0.398
2560,vsp8_240802_Pd-0.75-Zn-0.25_pp0_rep1,vsp,8,240802,Pd-0.75-Zn-0.25,pp0,1,,CO2R,200.0,3.695367275747509,75.41651844566742,11.098968565815325,0.0129350677944333,0.0014751749135968,86.53162727247954,13.46837272752046,Pd-0.602-Zn-0.398
2561,vsp8_240802_Pd-0.75-Zn-0.25_pp0_rep1,vsp,8,240802,Pd-0.75-Zn-0.25,pp0,1,,CO2R,150.0,3.560947332225913,72.55895708217372,13.614931237721022,0.006972093279269,0.0,86.1821785223464,13.817821477653595,Pd-0.602-Zn-0.398
2562,vsp8_240802_Pd-0.75-Zn-0.25_pp0_rep2,vsp,8,240802,Pd-0.75-Zn-0.25,pp0,2,,CO2R,150.0,3.726679338870432,63.33549561614598,27.14145383104126,0.0341265618406326,0.0,90.51338270007956,9.486617299920454,Pd-0.523-Zn-0.477
2563,vsp8_240802_Pd-0.75-Zn-0.25_pp0_rep2,vsp,8,240802,Pd-0.75-Zn-0.25,pp0,2,,CO2R,100.0,3.558703136212624,61.00378748247505,28.54862475442044,0.0187145661706695,0.0,89.57359825776439,10.426401742235612,Pd-0.523-Zn-0.477
2564,vsp8_240802_Pd-0.75-Zn-0.25_pp0_rep2,vsp,8,240802,Pd-0.75-Zn-0.25,pp0,2,,CO2R,200.0,3.8781794252491695,64.54246793195087,23.973477406679766,0.0456855585931049,0.0010536963668549,88.56515604828883,11.434843951711173,Pd-0.523-Zn-0.477
2565,vsp8_240802_Pd-0.75-Zn-0.25_pp0_rep2,vsp,8,240802,Pd-0.75-Zn-0.25,pp0,2,,CO2R,50.0,3.145967186046512,73.63493691016761,15.235756385068765,0.0088068546685503,0.0,88.87950014990493,11.120499850095072,Pd-0.523-Zn-0.477
2566,vsp8_240802_Pd-0.75-Zn-0.25_pp0_rep2,vsp,8,240802,Pd-0.75-Zn-0.25,pp0,2,,CO2R,300.0,4.08987988704319,77.26506099730064,8.229371316306484,0.044401225620608,0.0011239427913119,85.54242893671727,14.457571063282728,Pd-0.523-Zn-0.477
2567,vsp8_240802_Pd-0.75-Zn-0.25_pp0_rep2,vsp,8,240802,Pd-0.75-Zn-0.25,pp0,2,,HER,50.0,2.888240801652892,,,,,,,Pd-0.523-Zn-0.477
2568,vsp8_240802_Pd-0.75-Zn-0.25_pp0_rep3,vsp,8,240802,Pd-0.75-Zn-0.25,pp0,3,,CO2R,300.0,3.9842850398671104,72.93393877252088,11.068271119842828,0.0810964534062345,0.0026693641293658,84.09273101940781,15.907268980592193,Pd-0.459-Zn-0.541
2569,vsp8_240802_Pd-0.75-Zn-0.25_pp0_rep3,vsp,8,240802,Pd-0.75-Zn-0.25,pp0,3,,HER,50.0,2.870632578512397,,,,,,,Pd-0.459-Zn-0.541
2570,vsp8_240802_Pd-0.75-Zn-0.25_pp0_rep3,vsp,8,240802,Pd-0.75-Zn-0.25,pp0,3,,CO2R,100.0,3.441542382059801,42.753562535311474,46.70186640471513,0.0187145661706695,0.0,89.47661496089552,10.523385039104484,Pd-0.459-Zn-0.541
2571,vsp8_240802_Pd-0.75-Zn-0.25_pp0_rep3,vsp,8,240802,Pd-0.75-Zn-0.25,pp0,3,,CO2R,50.0,3.1083830963455146,41.55014752348868,45.86935166994106,0.0132102820028255,0.0,87.43270947543256,12.56729052456744,Pd-0.459-Zn-0.541
2572,vsp8_240802_Pd-0.75-Zn-0.25_pp0_rep3,vsp,8,240802,Pd-0.75-Zn-0.25,pp0,3,,CO2R,150.0,3.5669475348837207,49.33227311724456,40.79076620825148,0.0278883731170761,0.0014049284891399,90.15562790003324,9.844372099966762,Pd-0.459-Zn-0.541
2573,vsp8_240802_Pd-0.75-Zn-0.25_pp0_rep3,vsp,8,240802,Pd-0.75-Zn-0.25,pp0,3,,CO2R,200.0,3.7259052923588034,56.00619389399234,32.89906679764244,0.0467864154266737,0.0018966534603388,88.95863952444844,11.041360475551556,Pd-0.459-Zn-0.541
2574,vsp8_240802_Pd-0.8-Zn-0.2_pp0_rep1,vsp,8,240802,Pd-0.8-Zn-0.2,pp0,1,,CO2R,300.0,3.930675800664453,80.24754650651823,8.020628683693518,0.0506394143441645,0.0044957711652476,88.32907710335039,11.670922896649614,Pd-0.722-Zn-0.278
2575,vsp8_240802_Pd-0.8-Zn-0.2_pp0_rep1,vsp,8,240802,Pd-0.8-Zn-0.2,pp0,1,,HER,50.0,2.5137041074380164,,,,,,,Pd-0.722-Zn-0.278
2576,vsp8_240802_Pd-0.8-Zn-0.2_pp0_rep1,vsp,8,240802,Pd-0.8-Zn-0.2,pp0,1,,CO2R,150.0,3.628733644518273,77.84301826780222,13.050098231827112,0.0341265618406326,0.0028098569782798,90.93367771867231,9.066322281327686,Pd-0.722-Zn-0.278
2577,vsp8_240802_Pd-0.8-Zn-0.2_pp0_rep1,vsp,8,240802,Pd-0.8-Zn-0.2,pp0,1,,CO2R,100.0,3.5061893355481724,74.892339241248,16.00196463654224,0.0253197071720822,0.0025288712804518,90.92511820188064,9.07488179811935,Pd-0.722-Zn-0.278
2578,vsp8_240802_Pd-0.8-Zn-0.2_pp0_rep1,vsp,8,240802,Pd-0.8-Zn-0.2,pp0,1,,CO2R,50.0,3.178022681063124,70.27265688756827,20.0098231827112,0.0154119956699631,0.0,90.29789206594944,9.70210793405056,Pd-0.722-Zn-0.278
2579,vsp8_240802_Pd-0.8-Zn-0.2_pp0_rep1,vsp,8,240802,Pd-0.8-Zn-0.2,pp0,1,,CO2R,200.0,3.7499073089701,79.07133440749963,11.393664047151278,0.0399060602168688,0.0031610891005647,90.51226707695534,9.48773292304466,Pd-0.722-Zn-0.278
2580,vsp8_240802_Pd-0.833-Zn-0.167_pp0_rep1,vsp,8,240802,Pd-0.833-Zn-0.167,pp0,1,,HER,50.0,2.5021007107438016,,,,,,,Pd-0.761-Zn-0.239
2581,vsp8_240802_Pd-0.833-Zn-0.167_pp0_rep1,vsp,8,240802,Pd-0.833-Zn-0.167,pp0,1,,CO2R,50.0,2.9637749601328904,71.78681286488522,14.071709233791749,0.0077059978349815,0.0,85.86622809651195,14.133771903488054,Pd-0.761-Zn-0.239
2582,vsp8_240802_Pd-0.833-Zn-0.167_pp0_rep1,vsp,8,240802,Pd-0.833-Zn-0.167,pp0,1,,CO2R,100.0,3.255089122923588,73.52382347402123,13.025540275049115,0.0132102820028255,0.0,86.56455119483175,13.43544880516825,Pd-0.761-Zn-0.239
2583,vsp8_240802_Pd-0.833-Zn-0.167_pp0_rep1,vsp,8,240802,Pd-0.833-Zn-0.167,pp0,1,,CO2R,150.0,3.413461840531561,75.33616522630732,10.805500982318271,0.0212832321156633,0.0019668998847958,86.16722303167774,13.832776968322264,Pd-0.761-Zn-0.239
2584,vsp8_240802_Pd-0.833-Zn-0.167_pp0_rep1,vsp,8,240802,Pd-0.833-Zn-0.167,pp0,1,,CO2R,200.0,3.547868661129568,76.29569566218167,9.437622789783893,0.027796635047612,0.0027396105538228,85.76657329773504,14.233426702264964,Pd-0.761-Zn-0.239
2585,vsp8_240802_Pd-0.833-Zn-0.167_pp0_rep1,vsp,8,240802,Pd-0.833-Zn-0.167,pp0,1,,CO2R,300.0,3.7291489667774087,77.58919416602147,6.2524557956778,0.0379795607581234,0.0036528140717637,83.88690713675324,16.113092863246763,Pd-0.761-Zn-0.239
2586,vsp8_240802_Pd-0.867-Zn-0.133_pp0_rep1,vsp,8,240802,Pd-0.867-Zn-0.133,pp0,1,,CO2R,100.0,3.4972516378737537,73.09883027474942,14.366404715127702,0.0247692787552978,0.0016859141869678,87.49515021939692,12.50484978060308,Pd-0.884-Zn-0.116
2587,vsp8_240802_Pd-0.867-Zn-0.133_pp0_rep1,vsp,8,240802,Pd-0.867-Zn-0.133,pp0,1,,CO2R,50.0,3.061371887043189,71.1427315909519,14.219056974459724,0.0077059978349815,0.0,85.3694945632466,14.630505436753396,Pd-0.884-Zn-0.116
2588,vsp8_240802_Pd-0.867-Zn-0.133_pp0_rep1,vsp,8,240802,Pd-0.867-Zn-0.133,pp0,1,,CO2R,200.0,3.772745046511628,74.81449705999289,11.290520628683694,0.0586206263875383,0.0056899603810166,86.17550691219073,13.824493087809271,Pd-0.884-Zn-0.116
2589,vsp8_240802_Pd-0.867-Zn-0.133_pp0_rep1,vsp,8,240802,Pd-0.867-Zn-0.133,pp0,1,,CO2R,300.0,3.945026990033223,78.20795580572936,5.306974459724951,0.0585288883180742,0.0063221782011295,83.58703093242168,16.412969067578317,Pd-0.884-Zn-0.116
2590,vsp8_240802_Pd-0.867-Zn-0.133_pp0_rep1,vsp,8,240802,Pd-0.867-Zn-0.133,pp0,1,,CO2R,150.0,3.630774764119601,74.48031973885205,12.56876227897839,0.0410986551199016,0.0030908426761077,87.09821442502292,12.901785574977083,Pd-0.884-Zn-0.116
2591,vsp8_240802_Pd-0.867-Zn-0.133_pp0_rep1,vsp,8,240802,Pd-0.867-Zn-0.133,pp0,1,,HER,50.0,2.4104675785123963,,,,,,,Pd-0.884-Zn-0.116
2592,vsp8_240802_Pd-0.889-Zn-0.111_pp0_rep1,vsp,8,240802,Pd-0.889-Zn-0.111,pp0,1,,CO2R,200.0,3.793416697674419,75.18770009834898,11.8799115913556,0.2432893602187035,0.043201551041052,87.3590455103608,12.6409544896392,Pd-0.917-Zn-0.083
2593,vsp8_240802_Pd-0.889-Zn-0.111_pp0_rep1,vsp,8,240802,Pd-0.889-Zn-0.111,pp0,1,,CO2R,50.0,3.154846495016612,57.99744711125992,30.884086444007856,0.0528411280113021,0.0059006996543875,88.94027538293346,11.059724617066536,Pd-0.917-Zn-0.083
2594,vsp8_240802_Pd-0.889-Zn-0.111_pp0_rep1,vsp,8,240802,Pd-0.889-Zn-0.111,pp0,1,,HER,50.0,2.389970099173554,,,,,,,Pd-0.917-Zn-0.083
2595,vsp8_240802_Pd-0.889-Zn-0.111_pp0_rep1,vsp,8,240802,Pd-0.889-Zn-0.111,pp0,1,,CO2R,150.0,3.6670346378737535,69.64071229780912,17.367387033398824,0.3031025815092747,0.0511393970046924,87.36695469182528,12.633045308174715,Pd-0.917-Zn-0.083
2596,vsp8_240802_Pd-0.889-Zn-0.111_pp0_rep1,vsp,8,240802,Pd-0.889-Zn-0.111,pp0,1,,CO2R,300.0,3.9193833156146174,80.25047605097407,4.705304518664047,0.1058657321615324,0.0207929416392705,85.08622880730955,14.913771192690447,Pd-0.917-Zn-0.083
2597,vsp8_240802_Pd-0.889-Zn-0.111_pp0_rep1,vsp,8,240802,Pd-0.889-Zn-0.111,pp0,1,,CO2R,100.0,3.491233551495017,63.143191947937815,24.43025540275049,0.2366842192172908,0.0375115906600354,87.85110319714316,12.14889680285684,Pd-0.917-Zn-0.083
2598,vsp8_240802_Pd-1.0_pp0_rep1,vsp,8,240802,Pd-1.0,pp0,1,,CO2R,300.0,3.881746455149501,79.83761953587646,3.1704322200392925,0.0442177494816799,0.0028098569782798,83.05985750812562,16.940142491874383,Pd-1.0
2599,vsp8_240802_Pd-1.0_pp0_rep1,vsp,8,240802,Pd-1.0,pp0,1,,CO2R,50.0,3.192954149501661,62.54744815752579,24.79862475442043,0.0165128525035319,0.0,87.36258576444976,12.63741423555024,Pd-1.0
2600,vsp8_240802_Pd-1.0_pp0_rep1,vsp,8,240802,Pd-1.0,pp0,1,,CO2R,150.0,3.6595008671096334,76.47659503232963,12.264243614931235,0.0759591215162468,0.0042147854674197,88.82859168198578,11.171408318014215,Pd-1.0
2601,vsp8_240802_Pd-1.0_pp0_rep1,vsp,8,240802,Pd-1.0,pp0,1,,CO2R,200.0,3.815266262458472,78.83561070539245,8.457760314341847,0.0902702603526411,0.0054792211076456,87.40024204733666,12.59975795266334,Pd-1.0
2602,vsp8_240802_Pd-1.0_pp0_rep1,vsp,8,240802,Pd-1.0,pp0,1,,HER,50.0,2.602203553719008,,,,,,,Pd-1.0
2603,vsp8_240802_Pd-1.0_pp0_rep1,vsp,8,240802,Pd-1.0,pp0,1,,CO2R,100.0,3.509881495016612,71.06237837159179,18.06483300589391,0.0517402711777333,0.0033718283739357,89.18726638643383,10.812733613566166,Pd-1.0
