Repository: FAIR-Chem/fairchem

## File overview
|Name | Description |
|---   |---    |
|`ExpDataDump_YYMMDD.csv`  | Raw experimental testing data for all samples. |
|`ExpDataDump_YYMMDD_clean.csv` | Experimental testing data excluding problematic samples (missing XRF, missing computational) directly used for downstream predictions. |
|`XRDDataDump-YYMMDD.csv` | XRD information for experimental samples. |
|`XRFDataDump-YYMMDD.csv` | XRF information for experimental samples. |

File: src/fairchem/applications/ocx/data/experimental_data/ExpDataDump_241113.csv (part 14 of 24)
sample id,source,batch number,batch date,composition,post processing id,rep,total reps,reaction,current density,voltage,fe_h2,fe_co,fe_ch4,fe_c2h4,fe_gas_total,fe_liquid
vsp10_240726_Au-0.833-Zn-0.167_pp0,vsp,10,240726,Au-0.833-Zn-0.167,pp0,std,1.0,CO2R,50.0,0.0,0.0,0.0,0.0,0.0,0.0,0.0
vsp10_240726_Au-0.833-Zn-0.167_pp0,vsp,10,240726,Au-0.833-Zn-0.167,pp0,avg,1.0,CO2R,100.0,3.3378584053156146,73.84774738956663,10.623772102161102,0.0126598535860411,0.0025288712804518,84.4886853803528,15.511314619647194
vsp10_240726_Au-0.833-Zn-0.167_pp0,vsp,10,240726,Au-0.833-Zn-0.167,pp0,avg,1.0,HER,50.0,3.020223049586777,,,,,,
vsp10_240726_Au-0.833-Zn-0.167_pp0,vsp,10,240726,Au-0.833-Zn-0.167,pp0,std,1.0,CO2R,100.0,0.0,0.0,0.0,0.0,0.0,0.0,0.0
vsp10_240726_Au-0.833-Zn-0.167_pp0,vsp,10,240726,Au-0.833-Zn-0.167,pp0,std,1.0,CO2R,200.0,0.0,0.0,0.0,0.0,0.0,0.0,0.0
vsp10_240726_Au-0.833-Zn-0.167_pp0,vsp,10,240726,Au-0.833-Zn-0.167,pp0,avg,1.0,CO2R,150.0,3.459288225913621,75.53328171755007,8.497053045186641,0.012476377447113,0.0011239427913119,84.04591224673372,15.95408775326628
vsp10_240726_Au-0.833-Zn-0.167_pp0_rep1,vsp,10,240726,Au-0.833-Zn-0.167,pp0,1,,CO2R,200.0,3.6230229003322254,80.47751574630145,3.912082514734775,0.0134854962112177,0.0010536963668549,84.40562032643324,15.594379673566763
vsp10_240726_Au-0.833-Zn-0.167_pp0_rep1,vsp,10,240726,Au-0.833-Zn-0.167,pp0,1,,HER,50.0,3.020223049586777,,,,,,
vsp10_240726_Au-0.833-Zn-0.167_pp0_rep1,vsp,10,240726,Au-0.833-Zn-0.167,pp0,1,,CO2R,50.0,3.0094671461794023,72.772395321099,11.74361493123772,0.0132102820028255,0.0,84.52922053433954,15.470779465660456
vsp10_240726_Au-0.833-Zn-0.167_pp0_rep1,vsp,10,240726,Au-0.833-Zn-0.167,pp0,1,,CO2R,150.0,3.459288225913621,75.53328171755007,8.497053045186641,0.012476377447113,0.0011239427913119,84.04591224673372,15.95408775326628
vsp10_240726_Au-0.833-Zn-0.167_pp0_rep1,vsp,10,240726,Au-0.833-Zn-0.167,pp0,1,,CO2R,100.0,3.3378584053156146,73.84774738956663,10.623772102161102,0.0126598535860411,0.0025288712804518,84.4886853803528,15.511314619647194
vsp10_240726_Au-0.833-Zn-0.167_pp0_rep1,vsp,10,240726,Au-0.833-Zn-0.167,pp0,1,,CO2R,300.0,3.763423475083056,79.58442319362196,1.43664047151277,0.0113755206135442,0.0018264070358818,81.03558370195654,18.96441629804346
vsp10_240726_Au-1.0_pp0,vsp,10,240726,Au-1.0,pp0,avg,1.0,CO2R,300.0,3.6550857940199335,73.16620979723368,5.073673870333988,0.0168798047813881,0.0008429570934839,78.25958359320111,21.74041640679889
vsp10_240726_Au-1.0_pp0,vsp,10,240726,Au-1.0,pp0,std,1.0,CO2R,150.0,0.0,0.0,0.0,0.0,0.0,0.0,0.0
vsp10_240726_Au-1.0_pp0,vsp,10,240726,Au-1.0,pp0,std,1.0,CO2R,300.0,0.0,0.0,0.0,0.0,0.0,0.0,0.0
vsp10_240726_Au-1.0_pp0,vsp,10,240726,Au-1.0,pp0,avg,1.0,HER,50.0,2.8699085950413226,,,,,,
vsp10_240726_Au-1.0_pp0,vsp,10,240726,Au-1.0,pp0,std,1.0,HER,50.0,0.0,0.0,0.0,0.0,0.0,0.0,0.0
vsp10_240726_Au-1.0_pp0,vsp,10,240726,Au-1.0,pp0,avg,1.0,CO2R,200.0,3.473975106312292,71.41329594676598,10.391699410609036,0.0170632809203163,0.0,81.82428294752374,18.17571705247626
vsp10_240726_Au-1.0_pp0,vsp,10,240726,Au-1.0,pp0,avg,1.0,CO2R,50.0,2.991958521594684,62.78348573939609,24.91650294695481,0.0286222776727886,0.0,87.73355387342016,12.266446126579837
vsp10_240726_Au-1.0_pp0,vsp,10,240726,Au-1.0,pp0,avg,1.0,CO2R,100.0,3.215148026578073,69.59907091590115,16.281925343811395,0.0225675650881602,0.0,85.9065295704386,14.093470429561409
vsp10_240726_Au-1.0_pp0,vsp,10,240726,Au-1.0,pp0,std,1.0,CO2R,100.0,0.0,0.0,0.0,0.0,0.0,0.0,0.0
vsp10_240726_Au-1.0_pp0,vsp,10,240726,Au-1.0,pp0,std,1.0,CO2R,50.0,0.0,0.0,0.0,0.0,0.0,0.0,0.0
vsp10_240726_Au-1.0_pp0,vsp,10,240726,Au-1.0,pp0,std,1.0,CO2R,200.0,0.0,0.0,0.0,0.0,0.0,0.0,0.0
vsp10_240726_Au-1.0_pp0,vsp,10,240726,Au-1.0,pp0,avg,1.0,CO2R,150.0,3.360370501661129,69.03638912720501,12.36247544204322,0.0190815184485257,0.0,81.42354805167943,18.576451948320567
vsp10_240726_Au-1.0_pp0_rep1,vsp,10,240726,Au-1.0,pp0,1,,CO2R,200.0,3.473975106312292,71.41329594676598,10.391699410609036,0.0170632809203163,0.0,81.82428294752374,18.17571705247626
vsp10_240726_Au-1.0_pp0_rep1,vsp,10,240726,Au-1.0,pp0,1,,HER,50.0,2.8699085950413226,,,,,,
vsp10_240726_Au-1.0_pp0_rep1,vsp,10,240726,Au-1.0,pp0,1,,CO2R,50.0,2.991958521594684,62.78348573939609,24.91650294695481,0.0286222776727886,0.0,87.73355387342016,12.266446126579837
vsp10_240726_Au-1.0_pp0_rep1,vsp,10,240726,Au-1.0,pp0,1,,CO2R,150.0,3.360370501661129,69.03638912720501,12.36247544204322,0.0190815184485257,0.0,81.42354805167943,18.576451948320567
vsp10_240726_Au-1.0_pp0_rep1,vsp,10,240726,Au-1.0,pp0,1,,CO2R,100.0,3.215148026578073,69.59907091590115,16.281925343811395,0.0225675650881602,0.0,85.9065295704386,14.093470429561409
vsp10_240726_Au-1.0_pp0_rep1,vsp,10,240726,Au-1.0,pp0,1,,CO2R,300.0,3.6550857940199335,73.16620979723368,5.073673870333988,0.0168798047813881,0.0008429570934839,78.25958359320111,21.74041640679889
vsp11_240802_Ag-0.111-Zn-0.889_pp0,vsp,11,240802,Ag-0.111-Zn-0.889,pp0,std,1.0,CO2R,50.0,0.0,0.0,0.0,0.0,0.0,0.0,0.0
vsp11_240802_Ag-0.111-Zn-0.889_pp0,vsp,11,240802,Ag-0.111-Zn-0.889,pp0,avg,1.0,HER,50.0,3.1435971818181816,,,,,,
vsp11_240802_Ag-0.111-Zn-0.889_pp0,vsp,11,240802,Ag-0.111-Zn-0.889,pp0,std,1.0,HER,50.0,0.0,0.0,0.0,0.0,0.0,0.0,0.0
vsp11_240802_Ag-0.111-Zn-0.889_pp0,vsp,11,240802,Ag-0.111-Zn-0.889,pp0,avg,1.0,CO2R,50.0,3.1074524584717604,8.669359057523698,62.13654223968565,0.0121094251692567,0.0379330692067773,70.85594379158539,29.14405620841461
vsp11_240802_Ag-0.111-Zn-0.889_pp0,vsp,11,240802,Ag-0.111-Zn-0.889,pp0,std,1.0,CO2R,300.0,0.0,0.0,0.0,0.0,0.0,0.0,0.0
vsp11_240802_Ag-0.111-Zn-0.889_pp0,vsp,11,240802,Ag-0.111-Zn-0.889,pp0,avg,1.0,CO2R,300.0,4.004636780730897,26.326979011906506,39.90176817288802,0.0649505531805588,0.0074461209924414,66.30938204129498,33.69061795870502
vsp11_240802_Ag-0.111-Zn-0.889_pp0,vsp,11,240802,Ag-0.111-Zn-0.889,pp0,std,1.0,CO2R,100.0,0.0,0.0,0.0,0.0,0.0,0.0,0.0
vsp11_240802_Ag-0.111-Zn-0.889_pp0,vsp,11,240802,Ag-0.111-Zn-0.889,pp0,avg,1.0,CO2R,150.0,3.5449618571428574,11.827826487266943,61.615913555992144,0.0150450433921068,0.0182640703588187,73.4790263207686,26.520973679231403
vsp11_240802_Ag-0.111-Zn-0.889_pp0,vsp,11,240802,Ag-0.111-Zn-0.889,pp0,std,1.0,CO2R,150.0,0.0,0.0,0.0,0.0,0.0,0.0,0.0
vsp11_240802_Ag-0.111-Zn-0.889_pp0,vsp,11,240802,Ag-0.111-Zn-0.889,pp0,avg,1.0,CO2R,200.0,3.696802242524917,10.534432610014855,50.0208742632613,0.0137607104196099,0.0018966534603388,60.57294140091469,39.427058599085306
vsp11_240802_Ag-0.111-Zn-0.889_pp0,vsp,11,240802,Ag-0.111-Zn-0.889,pp0,std,1.0,CO2R,200.0,0.0,0.0,0.0,0.0,0.0,0.0,0.0
vsp11_240802_Ag-0.111-Zn-0.889_pp0,vsp,11,240802,Ag-0.111-Zn-0.889,pp0,avg,1.0,CO2R,100.0,3.3643685149501663,9.946221933917847,64.15520628683694,0.0137607104196099,0.0113799207620332,74.12854601569502,25.87145398430497
vsp11_240802_Ag-0.111-Zn-0.889_pp0_rep1,vsp,11,240802,Ag-0.111-Zn-0.889,pp0,1,,CO2R,100.0,3.3643685149501663,9.946221933917847,64.15520628683694,0.0137607104196099,0.0113799207620332,74.12854601569502,25.87145398430497
vsp11_240802_Ag-0.111-Zn-0.889_pp0_rep1,vsp,11,240802,Ag-0.111-Zn-0.889,pp0,1,,HER,50.0,3.1435971818181816,,,,,,
vsp11_240802_Ag-0.111-Zn-0.889_pp0_rep1,vsp,11,240802,Ag-0.111-Zn-0.889,pp0,1,,CO2R,300.0,4.004636780730897,26.326979011906506,39.90176817288802,0.0649505531805588,0.0074461209924414,66.30938204129498,33.69061795870502
vsp11_240802_Ag-0.111-Zn-0.889_pp0_rep1,vsp,11,240802,Ag-0.111-Zn-0.889,pp0,1,,CO2R,150.0,3.5449618571428574,11.827826487266943,61.615913555992144,0.0150450433921068,0.0182640703588187,73.4790263207686,26.520973679231403
vsp11_240802_Ag-0.111-Zn-0.889_pp0_rep1,vsp,11,240802,Ag-0.111-Zn-0.889,pp0,1,,CO2R,200.0,3.696802242524917,10.534432610014855,50.0208742632613,0.0137607104196099,0.0018966534603388,60.57294140091469,39.427058599085306
vsp11_240802_Ag-0.111-Zn-0.889_pp0_rep1,vsp,11,240802,Ag-0.111-Zn-0.889,pp0,1,,CO2R,50.0,3.1074524584717604,8.669359057523698,62.13654223968565,0.0121094251692567,0.0379330692067773,70.85594379158539,29.14405620841461
vsp11_240802_Ag-0.167-Zn-0.833_pp0,vsp,11,240802,Ag-0.167-Zn-0.833,pp0,std,1.0,CO2R,150.0,0.0,0.0,0.0,0.0,0.0,0.0,0.0
vsp11_240802_Ag-0.167-Zn-0.833_pp0,vsp,11,240802,Ag-0.167-Zn-0.833,pp0,avg,1.0,CO2R,150.0,3.584813943521594,18.071104229006675,64.3811394891945,0.0205493275599508,0.0033718283739357,82.47913061977295,17.520869380227055
vsp11_240802_Ag-0.167-Zn-0.833_pp0,vsp,11,240802,Ag-0.167-Zn-0.833,pp0,std,1.0,CO2R,300.0,0.0,0.0,0.0,0.0,0.0,0.0,0.0
vsp11_240802_Ag-0.167-Zn-0.833_pp0,vsp,11,240802,Ag-0.167-Zn-0.833,pp0,avg,1.0,HER,50.0,3.112236512396694,,,,,,
vsp11_240802_Ag-0.167-Zn-0.833_pp0,vsp,11,240802,Ag-0.167-Zn-0.833,pp0,std,1.0,HER,50.0,0.0,0.0,0.0,0.0,0.0,0.0,0.0
vsp11_240802_Ag-0.167-Zn-0.833_pp0,vsp,11,240802,Ag-0.167-Zn-0.833,pp0,avg,1.0,CO2R,300.0,3.940813016611296,60.4348280985164,20.42239685658153,0.0598132212905711,0.0033718283739357,80.9270005506244,19.0729994493756
vsp11_240802_Ag-0.167-Zn-0.833_pp0,vsp,11,240802,Ag-0.167-Zn-0.833,pp0,avg,1.0,CO2R,50.0,3.149791843853821,20.516436836929003,60.42730844793713,0.0220171366713758,0.0,80.97070533093398,19.02929466906602
vsp11_240802_Ag-0.167-Zn-0.833_pp0,vsp,11,240802,Ag-0.167-Zn-0.833,pp0,std,1.0,CO2R,100.0,0.0,0.0,0.0,0.0,0.0,0.0,0.0
vsp11_240802_Ag-0.167-Zn-0.833_pp0,vsp,11,240802,Ag-0.167-Zn-0.833,pp0,std,1.0,CO2R,50.0,0.0,0.0,0.0,0.0,0.0,0.0,0.0
vsp11_240802_Ag-0.167-Zn-0.833_pp0,vsp,11,240802,Ag-0.167-Zn-0.833,pp0,std,1.0,CO2R,200.0,0.0,0.0,0.0,0.0,0.0,0.0,0.0
vsp11_240802_Ag-0.167-Zn-0.833_pp0,vsp,11,240802,Ag-0.167-Zn-0.833,pp0,avg,1.0,CO2R,100.0,3.4244657142857147,16.86978174893804,59.57269155206288,0.0198154230042383,0.0016859141869678,76.46743467476965,23.53256532523035
vsp11_240802_Ag-0.167-Zn-0.833_pp0,vsp,11,240802,Ag-0.167-Zn-0.833,pp0,avg,1.0,CO2R,200.0,3.708604176079735,15.675783130008998,55.30329076620825,0.0170632809203163,0.0016859141869678,71.00029454602277,28.999705453977228
vsp11_240802_Ag-0.167-Zn-0.833_pp0_rep1,vsp,11,240802,Ag-0.167-Zn-0.833,pp0,1,,HER,50.0,3.112236512396694,,,,,,
vsp11_240802_Ag-0.167-Zn-0.833_pp0_rep1,vsp,11,240802,Ag-0.167-Zn-0.833,pp0,1,,CO2R,50.0,3.149791843853821,20.516436836929003,60.42730844793713,0.0220171366713758,0.0,80.97070533093398,19.02929466906602
vsp11_240802_Ag-0.167-Zn-0.833_pp0_rep1,vsp,11,240802,Ag-0.167-Zn-0.833,pp0,1,,CO2R,100.0,3.4244657142857147,16.86978174893804,59.57269155206288,0.0198154230042383,0.0016859141869678,76.46743467476965,23.53256532523035
vsp11_240802_Ag-0.167-Zn-0.833_pp0_rep1,vsp,11,240802,Ag-0.167-Zn-0.833,pp0,1,,CO2R,200.0,3.708604176079735,15.675783130008998,55.30329076620825,0.0170632809203163,0.0016859141869678,71.00029454602277,28.999705453977228
vsp11_240802_Ag-0.167-Zn-0.833_pp0_rep1,vsp,11,240802,Ag-0.167-Zn-0.833,pp0,1,,CO2R,300.0,3.940813016611296,60.4348280985164,20.42239685658153,0.0598132212905711,0.0033718283739357,80.9270005506244,19.0729994493756
vsp11_240802_Ag-0.167-Zn-0.833_pp0_rep1,vsp,11,240802,Ag-0.167-Zn-0.833,pp0,1,,CO2R,150.0,3.584813943521594,18.071104229006675,64.3811394891945,0.0205493275599508,0.0033718283739357,82.47913061977295,17.520869380227055
vsp11_240802_Ag-0.2-Zn-0.8_pp0,vsp,11,240802,Ag-0.2-Zn-0.8,pp0,std,1.0,HER,50.0,0.0,0.0,0.0,0.0,0.0,0.0,0.0
vsp11_240802_Ag-0.2-Zn-0.8_pp0,vsp,11,240802,Ag-0.2-Zn-0.8,pp0,std,1.0,CO2R,300.0,0.0,0.0,0.0,0.0,0.0,0.0,0.0
vsp11_240802_Ag-0.2-Zn-0.8_pp0,vsp,11,240802,Ag-0.2-Zn-0.8,pp0,avg,1.0,CO2R,50.0,3.029028009966777,19.31992717989496,56.994106090373286,0.0440342733427517,0.0455196830481328,76.41149588169348,23.58850411830652
vsp11_240802_Ag-0.2-Zn-0.8_pp0,vsp,11,240802,Ag-0.2-Zn-0.8,pp0,avg,1.0,CO2R,300.0,3.776116448504983,73.89754964531588,11.075638506876228,0.1104526356347357,0.0087105566326673,85.10372003607138,14.89627996392862
vsp11_240802_Ag-0.2-Zn-0.8_pp0,vsp,11,240802,Ag-0.2-Zn-0.8,pp0,avg,1.0,HER,50.0,3.0614208429752066,,,,,,
vsp11_240802_Ag-0.2-Zn-0.8_pp0,vsp,11,240802,Ag-0.2-Zn-0.8,pp0,avg,1.0,CO2R,150.0,3.4370773289036545,16.631023875787317,59.32220039292731,0.0234849457828009,0.013768299193571,75.99344325932888,24.006556740671115
vsp11_240802_Ag-0.2-Zn-0.8_pp0,vsp,11,240802,Ag-0.2-Zn-0.8,pp0,std,1.0,CO2R,100.0,0.0,0.0,0.0,0.0,0.0,0.0,0.0
vsp11_240802_Ag-0.2-Zn-0.8_pp0,vsp,11,240802,Ag-0.2-Zn-0.8,pp0,std,1.0,CO2R,50.0,0.0,0.0,0.0,0.0,0.0,0.0,0.0
vsp11_240802_Ag-0.2-Zn-0.8_pp0,vsp,11,240802,Ag-0.2-Zn-0.8,pp0,std,1.0,CO2R,200.0,0.0,0.0,0.0,0.0,0.0,0.0,0.0
vsp11_240802_Ag-0.2-Zn-0.8_pp0,vsp,11,240802,Ag-0.2-Zn-0.8,pp0,avg,1.0,CO2R,100.0,3.26684296013289,16.339324949256106,56.01424361493124,0.0308239913399262,0.0113799207620332,72.40071538568577,27.59928461431423
vsp11_240802_Ag-0.2-Zn-0.8_pp0,vsp,11,240802,Ag-0.2-Zn-0.8,pp0,avg,1.0,CO2R,200.0,3.5964447009966776,23.016489150222856,41.49312377210216,0.0299983487147496,0.0029503498271937,64.54651594838414,35.45348405161586
vsp11_240802_Ag-0.2-Zn-0.8_pp0,vsp,11,240802,Ag-0.2-Zn-0.8,pp0,std,1.0,CO2R,150.0,0.0,0.0,0.0,0.0,0.0,0.0,0.0
vsp11_240802_Ag-0.2-Zn-0.8_pp0_rep1,vsp,11,240802,Ag-0.2-Zn-0.8,pp0,1,,HER,50.0,3.0614208429752066,,,,,,
vsp11_240802_Ag-0.2-Zn-0.8_pp0_rep1,vsp,11,240802,Ag-0.2-Zn-0.8,pp0,1,,CO2R,50.0,3.029028009966777,19.31992717989496,56.994106090373286,0.0440342733427517,0.0455196830481328,76.41149588169348,23.58850411830652
vsp11_240802_Ag-0.2-Zn-0.8_pp0_rep1,vsp,11,240802,Ag-0.2-Zn-0.8,pp0,1,,CO2R,100.0,3.26684296013289,16.339324949256106,56.01424361493124,0.0308239913399262,0.0113799207620332,72.40071538568577,27.59928461431423
vsp11_240802_Ag-0.2-Zn-0.8_pp0_rep1,vsp,11,240802,Ag-0.2-Zn-0.8,pp0,1,,CO2R,200.0,3.5964447009966776,23.016489150222856,41.49312377210216,0.0299983487147496,0.0029503498271937,64.54651594838414,35.45348405161586
vsp11_240802_Ag-0.2-Zn-0.8_pp0_rep1,vsp,11,240802,Ag-0.2-Zn-0.8,pp0,1,,CO2R,300.0,3.776116448504983,73.89754964531588,11.075638506876228,0.1104526356347357,0.0087105566326673,85.10372003607138,14.89627996392862
vsp11_240802_Ag-0.2-Zn-0.8_pp0_rep1,vsp,11,240802,Ag-0.2-Zn-0.8,pp0,1,,CO2R,150.0,3.4370773289036545,16.631023875787317,59.32220039292731,0.0234849457828009,0.013768299193571,75.99344325932888,24.006556740671115
vsp11_240802_Ag-0.222-Zn-0.778_pp0,vsp,11,240802,Ag-0.222-Zn-0.778,pp0,avg,1.0,CO2R,50.0,3.1676723421926907,18.726066668061687,60.23575638506877,0.0451351301763205,0.1188569501812357,79.13075804288448,20.86924195711552
vsp11_240802_Ag-0.222-Zn-0.778_pp0,vsp,11,240802,Ag-0.222-Zn-0.778,pp0,std,1.0,CO2R,300.0,0.0,0.0,0.0,0.0,0.0,0.0,0.0
vsp11_240802_Ag-0.222-Zn-0.778_pp0,vsp,11,240802,Ag-0.222-Zn-0.778,pp0,avg,1.0,CO2R,300.0,3.9410595016611296,49.36533511896043,21.79764243614932,0.0785277874612406,0.0060411925033015,71.25561995375519,28.74438004624481
vsp11_240802_Ag-0.222-Zn-0.778_pp0,vsp,11,240802,Ag-0.222-Zn-0.778,pp0,avg,1.0,HER,50.0,3.191226347107438,,,,,,
vsp11_240802_Ag-0.222-Zn-0.778_pp0,vsp,11,240802,Ag-0.222-Zn-0.778,pp0,std,1.0,HER,50.0,0.0,0.0,0.0,0.0,0.0,0.0,0.0
vsp11_240802_Ag-0.222-Zn-0.778_pp0,vsp,11,240802,Ag-0.222-Zn-0.778,pp0,avg,1.0,CO2R,150.0,3.599742710963456,22.67048902467095,47.90275049115913,0.031924848173495,0.0030908426761077,70.61188000690376,29.38811999309624
vsp11_240802_Ag-0.222-Zn-0.778_pp0,vsp,11,240802,Ag-0.222-Zn-0.778,pp0,std,1.0,CO2R,50.0,0.0,0.0,0.0,0.0,0.0,0.0,0.0
vsp11_240802_Ag-0.222-Zn-0.778_pp0,vsp,11,240802,Ag-0.222-Zn-0.778,pp0,std,1.0,CO2R,200.0,0.0,0.0,0.0,0.0,0.0,0.0,0.0
vsp11_240802_Ag-0.222-Zn-0.778_pp0,vsp,11,240802,Ag-0.222-Zn-0.778,pp0,avg,1.0,CO2R,100.0,3.42806330564784,20.94205779572705,53.1335952848723,0.0363282755077702,0.0059006996543875,74.12282496515797,25.877175034842026
vsp11_240802_Ag-0.222-Zn-0.778_pp0,vsp,11,240802,Ag-0.222-Zn-0.778,pp0,std,1.0,CO2R,100.0,0.0,0.0,0.0,0.0,0.0,0.0,0.0
vsp11_240802_Ag-0.222-Zn-0.778_pp0,vsp,11,240802,Ag-0.222-Zn-0.778,pp0,avg,1.0,CO2R,200.0,3.724913249169435,23.56672037498169,44.15643418467584,0.0299983487147496,0.0054792211076456,67.76233931152727,32.23766068847273
vsp11_240802_Ag-0.222-Zn-0.778_pp0,vsp,11,240802,Ag-0.222-Zn-0.778,pp0,std,1.0,CO2R,150.0,0.0,0.0,0.0,0.0,0.0,0.0,0.0
vsp11_240802_Ag-0.222-Zn-0.778_pp0_rep1,vsp,11,240802,Ag-0.222-Zn-0.778,pp0,1,,CO2R,300.0,3.9410595016611296,49.36533511896043,21.79764243614932,0.0785277874612406,0.0060411925033015,71.25561995375519,28.74438004624481
vsp11_240802_Ag-0.222-Zn-0.778_pp0_rep1,vsp,11,240802,Ag-0.222-Zn-0.778,pp0,1,,CO2R,150.0,3.599742710963456,22.67048902467095,47.90275049115913,0.031924848173495,0.0030908426761077,70.61188000690376,29.38811999309624
vsp11_240802_Ag-0.222-Zn-0.778_pp0_rep1,vsp,11,240802,Ag-0.222-Zn-0.778,pp0,1,,CO2R,100.0,3.42806330564784,20.94205779572705,53.1335952848723,0.0363282755077702,0.0059006996543875,74.12282496515797,25.877175034842026
vsp11_240802_Ag-0.222-Zn-0.778_pp0_rep1,vsp,11,240802,Ag-0.222-Zn-0.778,pp0,1,,CO2R,50.0,3.1676723421926907,18.726066668061687,60.23575638506877,0.0451351301763205,0.1188569501812357,79.13075804288448,20.86924195711552
vsp11_240802_Ag-0.222-Zn-0.778_pp0_rep1,vsp,11,240802,Ag-0.222-Zn-0.778,pp0,1,,HER,50.0,3.191226347107438,,,,,,
vsp11_240802_Ag-0.222-Zn-0.778_pp0_rep1,vsp,11,240802,Ag-0.222-Zn-0.778,pp0,1,,CO2R,200.0,3.724913249169435,23.56672037498169,44.15643418467584,0.0299983487147496,0.0054792211076456,67.76233931152727,32.23766068847273
vsp11_240802_Ag-0.25-Zn-0.75_pp0,vsp,11,240802,Ag-0.25-Zn-0.75,pp0,avg,2.0,CO2R,50.0,3.19118703820598,17.53457908723765,56.98673870333988,0.0313744197567106,0.01222287785551715,74.57035228852587,25.429647711474125
vsp11_240802_Ag-0.25-Zn-0.75_pp0,vsp,11,240802,Ag-0.25-Zn-0.75,pp0,avg,2.0,HER,50.0,3.205317938016529,,,,,,
vsp11_240802_Ag-0.25-Zn-0.75_pp0,vsp,11,240802,Ag-0.25-Zn-0.75,pp0,std,2.0,CO2R,300.0,0.02467705879632146,5.135398324853307,2.1619546723409897,0.008432919431430479,0.0015894951388048333,7.28581601123109,7.285816011231086
vsp11_240802_Ag-0.25-Zn-0.75_pp0,vsp,11,240802,Ag-0.25-Zn-0.75,pp0,std,2.0,CO2R,50.0,0.10557919647645879,1.0511386665444424,3.6570895903214,0.007005809989188444,0.011325152863984162,4.727258252669633,4.727258252669631
vsp11_240802_Ag-0.25-Zn-0.75_pp0,vsp,11,240802,Ag-0.25-Zn-0.75,pp0,avg,2.0,CO2R,100.0,3.430286323920266,13.914289899349221,58.04395874263261,0.024218850338513398,0.0037933069206777,71.9902151267582,28.0097848732418
vsp11_240802_Ag-0.25-Zn-0.75_pp0,vsp,11,240802,Ag-0.25-Zn-0.75,pp0,std,2.0,HER,50.0,0.11029960572953058,0.0,0.0,0.0,0.0,0.0,0.0
vsp11_240802_Ag-0.25-Zn-0.75_pp0,vsp,11,240802,Ag-0.25-Zn-0.75,pp0,avg,2.0,CO2R,150.0,3.5864648538205977,11.631337755550442,57.07760314341847,0.0181641377538851,0.0022478855826238,68.7323186679433,31.267681332056696
vsp11_240802_Ag-0.25-Zn-0.75_pp0,vsp,11,240802,Ag-0.25-Zn-0.75,pp0,std,2.0,CO2R,150.0,0.06309111157024892,2.3428673488266756,0.04167623464753322,0.0023352699963961453,0.0011921213541035364,2.3051845274967078,2.3051845274967078
vsp11_240802_Ag-0.25-Zn-0.75_pp0,vsp,11,240802,Ag-0.25-Zn-0.75,pp0,avg,2.0,CO2R,200.0,3.731341478405315,22.9262487183243,42.725319253438116,0.047336843843458154,0.0032664587372502,65.7092149202331,34.290785079766906
vsp11_240802_Ag-0.25-Zn-0.75_pp0,vsp,11,240802,Ag-0.25-Zn-0.75,pp0,std,2.0,CO2R,200.0,0.019096976140214824,17.671602991751477,12.60445621621453,0.04398091826546056,0.002533257877470174,5.120826039423599,5.120826039423599
vsp11_240802_Ag-0.25-Zn-0.75_pp0,vsp,11,240802,Ag-0.25-Zn-0.75,pp0,avg,2.0,CO2R,300.0,3.919056066445183,67.29759986607797,14.763015717092339,0.0720143845292919,0.00435527831633365,82.14530581016666,17.854694189833346
vsp11_240802_Ag-0.25-Zn-0.75_pp0,vsp,11,240802,Ag-0.25-Zn-0.75,pp0,std,2.0,CO2R,100.0,0.0947361297939406,2.440523812779282,0.15107635059733146,0.0031136933285281993,0.0017881820311553753,2.597201071686906,2.597201071686906
vsp11_240802_Ag-0.25-Zn-0.75_pp0_rep1,vsp,11,240802,Ag-0.25-Zn-0.75,pp0,1,,HER,50.0,3.2833115371900825,,,,,,
vsp11_240802_Ag-0.25-Zn-0.75_pp0_rep1,vsp,11,240802,Ag-0.25-Zn-0.75,pp0,1,,CO2R,200.0,3.7448450797342185,10.430538408420349,51.63801571709234,0.0162376382951397,0.0014751749135968,62.08824410248001,37.91175589751999
vsp11_240802_Ag-0.25-Zn-0.75_pp0_rep1,vsp,11,240802,Ag-0.25-Zn-0.75,pp0,1,,CO2R,300.0,3.936505382059801,70.92887484567578,16.291748526522593,0.0660514100141276,0.0032313355250217,87.29715571818568,12.702844281814322
vsp11_240802_Ag-0.25-Zn-0.75_pp0_rep1,vsp,11,240802,Ag-0.25-Zn-0.75,pp0,1,,CO2R,50.0,3.265842803986711,16.79131180815669,54.40078585461689,0.026420564005651,0.0042147854674197,71.22767592164311,28.77232407835689
vsp11_240802_Ag-0.25-Zn-0.75_pp0_rep1,vsp,11,240802,Ag-0.25-Zn-0.75,pp0,1,,CO2R,100.0,3.49727488372093,12.188578961685744,57.93713163064832,0.0220171366713758,0.0025288712804518,70.15371663686342,29.84628336313658
vsp11_240802_Ag-0.25-Zn-0.75_pp0_rep1,vsp,11,240802,Ag-0.25-Zn-0.75,pp0,1,,CO2R,150.0,3.6310770066445177,9.974680365774551,57.10707269155207,0.0165128525035319,0.0014049284891399,67.10230705666407,32.897692943335926
vsp11_240802_Ag-0.25-Zn-0.75_pp0_rep2,vsp,11,240802,Ag-0.25-Zn-0.75,pp0,2,,CO2R,50.0,3.116531272425249,18.27784636631861,59.57269155206288,0.0363282755077702,0.0202309702436146,77.91302865540864,22.08697134459136
vsp11_240802_Ag-0.25-Zn-0.75_pp0_rep2,vsp,11,240802,Ag-0.25-Zn-0.75,pp0,2,,CO2R,150.0,3.5418527009966776,13.287995145326333,57.04813359528488,0.0198154230042383,0.0030908426761077,70.36233027922253,29.637669720777467
vsp11_240802_Ag-0.25-Zn-0.75_pp0_rep2,vsp,11,240802,Ag-0.25-Zn-0.75,pp0,2,,HER,50.0,3.1273243388429752,,,,,,
vsp11_240802_Ag-0.25-Zn-0.75_pp0_rep2,vsp,11,240802,Ag-0.25-Zn-0.75,pp0,2,,CO2R,200.0,3.7178378770764113,35.42195902822825,33.81262278978389,0.0784360493917766,0.0050577425609036,69.33018573798617,30.66981426201383
vsp11_240802_Ag-0.25-Zn-0.75_pp0_rep2,vsp,11,240802,Ag-0.25-Zn-0.75,pp0,2,,CO2R,300.0,3.901606750830565,63.66632488648016,13.234282907662084,0.0779773590444562,0.0054792211076456,76.99345590214763,23.00654409785237
vsp11_240802_Ag-0.25-Zn-0.75_pp0_rep2,vsp,11,240802,Ag-0.25-Zn-0.75,pp0,2,,CO2R,100.0,3.3632977641196016,15.6400008370127,58.1507858546169,0.026420564005651,0.0050577425609036,73.82671361665298,26.17328638334702
vsp11_240802_Ag-0.375-Zn-0.625_pp0,vsp,11,240802,Ag-0.375-Zn-0.625,pp0,avg,1.0,CO2R,50.0,3.094471196013289,17.145368180962148,67.80943025540275,0.026420564005651,0.0,84.98616190976702,15.01383809023298
vsp11_240802_Ag-0.375-Zn-0.625_pp0,vsp,11,240802,Ag-0.375-Zn-0.625,pp0,std,1.0,CO2R,200.0,0.0,0.0,0.0,0.0,0.0,0.0,0.0
vsp11_240802_Ag-0.375-Zn-0.625_pp0,vsp,11,240802,Ag-0.375-Zn-0.625,pp0,std,1.0,CO2R,300.0,0.0,0.0,0.0,0.0,0.0,0.0,0.0
vsp11_240802_Ag-0.375-Zn-0.625_pp0,vsp,11,240802,Ag-0.375-Zn-0.625,pp0,avg,1.0,CO2R,200.0,3.705106026578073,27.009667496704264,47.5417485265226,0.0368787039245546,0.0021073927337098,74.59460359287212,25.40539640712788
vsp11_240802_Ag-0.375-Zn-0.625_pp0,vsp,11,240802,Ag-0.375-Zn-0.625,pp0,std,1.0,HER,50.0,0.0,0.0,0.0,0.0,0.0,0.0,0.0
vsp11_240802_Ag-0.375-Zn-0.625_pp0,vsp,11,240802,Ag-0.375-Zn-0.625,pp0,std,1.0,CO2R,50.0,0.0,0.0,0.0,0.0,0.0,0.0,0.0
vsp11_240802_Ag-0.375-Zn-0.625_pp0,vsp,11,240802,Ag-0.375-Zn-0.625,pp0,avg,1.0,CO2R,300.0,3.926395890365448,67.35252882462491,11.338408644400786,0.069353980514834,0.0032313355250217,78.77126667645335,21.22873332354665
vsp11_240802_Ag-0.375-Zn-0.625_pp0,vsp,11,240802,Ag-0.375-Zn-0.625,pp0,avg,1.0,CO2R,100.0,3.3582590000000003,17.49628575613635,64.18467583497053,0.0220171366713758,0.0021073927337098,81.70904044802914,18.290959551970857
vsp11_240802_Ag-0.375-Zn-0.625_pp0,vsp,11,240802,Ag-0.375-Zn-0.625,pp0,avg,1.0,CO2R,150.0,3.5480234418604644,17.54420473330683,61.74852652259332,0.0179806616149569,0.0014049284891399,79.31475306434903,20.68524693565097
vsp11_240802_Ag-0.375-Zn-0.625_pp0,vsp,11,240802,Ag-0.375-Zn-0.625,pp0,std,1.0,CO2R,100.0,0.0,0.0,0.0,0.0,0.0,0.0,0.0
vsp11_240802_Ag-0.375-Zn-0.625_pp0,vsp,11,240802,Ag-0.375-Zn-0.625,pp0,std,1.0,CO2R,150.0,0.0,0.0,0.0,0.0,0.0,0.0,0.0
vsp11_240802_Ag-0.375-Zn-0.625_pp0,vsp,11,240802,Ag-0.375-Zn-0.625,pp0,avg,1.0,HER,50.0,3.1135740661157025,,,,,,
vsp11_240802_Ag-0.375-Zn-0.625_pp0_rep1,vsp,11,240802,Ag-0.375-Zn-0.625,pp0,1,,CO2R,100.0,3.3582590000000003,17.49628575613635,64.18467583497053,0.0220171366713758,0.0021073927337098,81.70904044802914,18.290959551970857
vsp11_240802_Ag-0.375-Zn-0.625_pp0_rep1,vsp,11,240802,Ag-0.375-Zn-0.625,pp0,1,,CO2R,200.0,3.705106026578073,27.009667496704264,47.5417485265226,0.0368787039245546,0.0021073927337098,74.59460359287212,25.40539640712788
vsp11_240802_Ag-0.375-Zn-0.625_pp0_rep1,vsp,11,240802,Ag-0.375-Zn-0.625,pp0,1,,CO2R,50.0,3.094471196013289,17.145368180962148,67.80943025540275,0.026420564005651,0.0,84.98616190976702,15.01383809023298
vsp11_240802_Ag-0.375-Zn-0.625_pp0_rep1,vsp,11,240802,Ag-0.375-Zn-0.625,pp0,1,,HER,50.0,3.1135740661157025,,,,,,
vsp11_240802_Ag-0.375-Zn-0.625_pp0_rep1,vsp,11,240802,Ag-0.375-Zn-0.625,pp0,1,,CO2R,300.0,3.926395890365448,67.35252882462491,11.338408644400786,0.069353980514834,0.0032313355250217,78.77126667645335,21.22873332354665
vsp11_240802_Ag-0.375-Zn-0.625_pp0_rep1,vsp,11,240802,Ag-0.375-Zn-0.625,pp0,1,,CO2R,150.0,3.5480234418604644,17.54420473330683,61.74852652259332,0.0179806616149569,0.0014049284891399,79.31475306434903,20.68524693565097
vsp11_240802_Ag-0.4-Zn-0.6_pp0,vsp,11,240802,Ag-0.4-Zn-0.6,pp0,avg,1.0,CO2R,100.0,3.364478744186046,18.40904810730503,59.3958742632613,0.0258701355888666,0.0025288712804518,77.83727570495282,22.162724295047184
vsp11_240802_Ag-0.4-Zn-0.6_pp0,vsp,11,240802,Ag-0.4-Zn-0.6,pp0,avg,1.0,CO2R,50.0,3.089441401993356,17.9602000460357,63.492141453831046,0.0286222776727886,0.0185450560566467,81.50445174299264,18.49554825700736
vsp11_240802_Ag-0.4-Zn-0.6_pp0,vsp,11,240802,Ag-0.4-Zn-0.6,pp0,std,1.0,CO2R,50.0,0.0,0.0,0.0,0.0,0.0,0.0,0.0
vsp11_240802_Ag-0.4-Zn-0.6_pp0,vsp,11,240802,Ag-0.4-Zn-0.6,pp0,std,1.0,CO2R,100.0,0.0,0.0,0.0,0.0,0.0,0.0,0.0
vsp11_240802_Ag-0.4-Zn-0.6_pp0,vsp,11,240802,Ag-0.4-Zn-0.6,pp0,std,1.0,HER,50.0,0.0,0.0,0.0,0.0,0.0,0.0,0.0
vsp11_240802_Ag-0.4-Zn-0.6_pp0,vsp,11,240802,Ag-0.4-Zn-0.6,pp0,avg,1.0,CO2R,200.0,3.715477853820599,24.723053422335685,44.926326129666016,0.0366034897161624,0.0016859141869678,69.69211757436166,30.30788242563834
vsp11_240802_Ag-0.4-Zn-0.6_pp0,vsp,11,240802,Ag-0.4-Zn-0.6,pp0,avg,1.0,CO2R,150.0,3.554960980066445,17.72709200862123,56.39489194499018,0.0216501843935196,0.0014049284891399,74.14800481213194,25.851995187868056
vsp11_240802_Ag-0.4-Zn-0.6_pp0,vsp,11,240802,Ag-0.4-Zn-0.6,pp0,std,1.0,CO2R,150.0,0.0,0.0,0.0,0.0,0.0,0.0,0.0
vsp11_240802_Ag-0.4-Zn-0.6_pp0,vsp,11,240802,Ag-0.4-Zn-0.6,pp0,std,1.0,CO2R,200.0,0.0,0.0,0.0,0.0,0.0,0.0,0.0
vsp11_240802_Ag-0.4-Zn-0.6_pp0,vsp,11,240802,Ag-0.4-Zn-0.6,pp0,avg,1.0,CO2R,300.0,3.930393837209303,42.60917784427379,23.63457760314342,0.0669687907087683,0.0030908426761077,66.32254755406919,33.67745244593081
vsp11_240802_Ag-0.4-Zn-0.6_pp0,vsp,11,240802,Ag-0.4-Zn-0.6,pp0,std,1.0,CO2R,300.0,0.0,0.0,0.0,0.0,0.0,0.0,0.0
vsp11_240802_Ag-0.4-Zn-0.6_pp0,vsp,11,240802,Ag-0.4-Zn-0.6,pp0,avg,1.0,HER,50.0,3.167482396694215,,,,,,
vsp11_240802_Ag-0.4-Zn-0.6_pp0_rep1,vsp,11,240802,Ag-0.4-Zn-0.6,pp0,1,,CO2R,150.0,3.554960980066445,17.72709200862123,56.39489194499018,0.0216501843935196,0.0014049284891399,74.14800481213194,25.851995187868056
vsp11_240802_Ag-0.4-Zn-0.6_pp0_rep1,vsp,11,240802,Ag-0.4-Zn-0.6,pp0,1,,HER,50.0,3.167482396694215,,,,,,
vsp11_240802_Ag-0.4-Zn-0.6_pp0_rep1,vsp,11,240802,Ag-0.4-Zn-0.6,pp0,1,,CO2R,50.0,3.089441401993356,17.9602000460357,63.492141453831046,0.0286222776727886,0.0185450560566467,81.50445174299264,18.49554825700736
vsp11_240802_Ag-0.4-Zn-0.6_pp0_rep1,vsp,11,240802,Ag-0.4-Zn-0.6,pp0,1,,CO2R,200.0,3.715477853820599,24.723053422335685,44.926326129666016,0.0366034897161624,0.0016859141869678,69.69211757436166,30.30788242563834
vsp11_240802_Ag-0.4-Zn-0.6_pp0_rep1,vsp,11,240802,Ag-0.4-Zn-0.6,pp0,1,,CO2R,100.0,3.364478744186046,18.40904810730503,59.3958742632613,0.0258701355888666,0.0025288712804518,77.83727570495282,22.162724295047184
vsp11_240802_Ag-0.4-Zn-0.6_pp0_rep1,vsp,11,240802,Ag-0.4-Zn-0.6,pp0,1,,CO2R,300.0,3.930393837209303,42.60917784427379,23.63457760314342,0.0669687907087683,0.0030908426761077,66.32254755406919,33.67745244593081
vsp11_240802_Ag-0.429-Zn-0.571_pp0,vsp,11,240802,Ag-0.429-Zn-0.571,pp0,std,1.0,CO2R,50.0,0.0,0.0,0.0,0.0,0.0,0.0,0.0
vsp11_240802_Ag-0.429-Zn-0.571_pp0,vsp,11,240802,Ag-0.429-Zn-0.571,pp0,avg,1.0,CO2R,50.0,3.1901520897009967,12.058004980225574,73.23182711198429,0.0143111388363943,0.0067436567478715,85.3148412153113,14.685158784688696
vsp11_240802_Ag-0.429-Zn-0.571_pp0,vsp,11,240802,Ag-0.429-Zn-0.571,pp0,avg,1.0,HER,50.0,3.2588824628099173,,,,,,
vsp11_240802_Ag-0.429-Zn-0.571_pp0,vsp,11,240802,Ag-0.429-Zn-0.571,pp0,std,1.0,HER,50.0,0.0,0.0,0.0,0.0,0.0,0.0,0.0
vsp11_240802_Ag-0.429-Zn-0.571_pp0,vsp,11,240802,Ag-0.429-Zn-0.571,pp0,avg,1.0,CO2R,200.0,3.804517797342193,19.0437129883446,59.09381139489195,0.0217419224629836,0.0,78.16173776039777,21.83826223960223
vsp11_240802_Ag-0.429-Zn-0.571_pp0,vsp,11,240802,Ag-0.429-Zn-0.571,pp0,avg,1.0,CO2R,100.0,3.478701162790698,11.69076565736885,72.29616895874264,0.0143111388363943,0.0,84.00371720964611,15.996282790353888
vsp11_240802_Ag-0.429-Zn-0.571_pp0,vsp,11,240802,Ag-0.429-Zn-0.571,pp0,std,1.0,CO2R,150.0,0.0,0.0,0.0,0.0,0.0,0.0,0.0
vsp11_240802_Ag-0.429-Zn-0.571_pp0,vsp,11,240802,Ag-0.429-Zn-0.571,pp0,std,1.0,CO2R,200.0,0.0,0.0,0.0,0.0,0.0,0.0,0.0
vsp11_240802_Ag-0.429-Zn-0.571_pp0,vsp,11,240802,Ag-0.429-Zn-0.571,pp0,avg,1.0,CO2R,300.0,4.03930903654485,26.54313754211221,43.7671905697446,0.036144799368842,0.0018264070358818,70.3522536457787,29.647746354221297
vsp11_240802_Ag-0.429-Zn-0.571_pp0,vsp,11,240802,Ag-0.429-Zn-0.571,pp0,std,1.0,CO2R,300.0,0.0,0.0,0.0,0.0,0.0,0.0,0.0
vsp11_240802_Ag-0.429-Zn-0.571_pp0,vsp,11,240802,Ag-0.429-Zn-0.571,pp0,std,1.0,CO2R,100.0,0.0,0.0,0.0,0.0,0.0,0.0,0.0
vsp11_240802_Ag-0.429-Zn-0.571_pp0,vsp,11,240802,Ag-0.429-Zn-0.571,pp0,avg,1.0,CO2R,150.0,3.659695338870432,13.853815731653729,67.5933202357564,0.012476377447113,0.0,81.46158950861583,18.53841049138417
vsp11_240802_Ag-0.429-Zn-0.571_pp0_rep1,vsp,11,240802,Ag-0.429-Zn-0.571,pp0,1,,CO2R,150.0,3.659695338870432,13.853815731653729,67.5933202357564,0.012476377447113,0.0,81.46158950861583,18.53841049138417
vsp11_240802_Ag-0.429-Zn-0.571_pp0_rep1,vsp,11,240802,Ag-0.429-Zn-0.571,pp0,1,,CO2R,200.0,3.804517797342193,19.0437129883446,59.09381139489195,0.0217419224629836,0.0,78.16173776039777,21.83826223960223
vsp11_240802_Ag-0.429-Zn-0.571_pp0_rep1,vsp,11,240802,Ag-0.429-Zn-0.571,pp0,1,,CO2R,100.0,3.478701162790698,11.69076565736885,72.29616895874264,0.0143111388363943,0.0,84.00371720964611,15.996282790353888
vsp11_240802_Ag-0.429-Zn-0.571_pp0_rep1,vsp,11,240802,Ag-0.429-Zn-0.571,pp0,1,,CO2R,50.0,3.1901520897009967,12.058004980225574,73.23182711198429,0.0143111388363943,0.0067436567478715,85.3148412153113,14.685158784688696
vsp11_240802_Ag-0.429-Zn-0.571_pp0_rep1,vsp,11,240802,Ag-0.429-Zn-0.571,pp0,1,,CO2R,300.0,4.03930903654485,26.54313754211221,43.7671905697446,0.036144799368842,0.0018264070358818,70.3522536457787,29.647746354221297
vsp11_240802_Ag-0.429-Zn-0.571_pp0_rep1,vsp,11,240802,Ag-0.429-Zn-0.571,pp0,1,,HER,50.0,3.2588824628099173,,,,,,
vsp11_240802_Ag-0.462-Zn-0.538_pp0,vsp,11,240802,Ag-0.462-Zn-0.538,pp0,std,1.0,HER,50.0,0.0,0.0,0.0,0.0,0.0,0.0,0.0
vsp11_240802_Ag-0.462-Zn-0.538_pp0,vsp,11,240802,Ag-0.462-Zn-0.538,pp0,avg,1.0,CO2R,100.0,3.3543463488372094,10.875306032769048,79.80353634577604,0.0148615672531787,0.0,90.6961754004965,9.3038245995035
vsp11_240802_Ag-0.462-Zn-0.538_pp0,vsp,11,240802,Ag-0.462-Zn-0.538,pp0,std,1.0,CO2R,50.0,0.0,0.0,0.0,0.0,0.0,0.0,0.0
vsp11_240802_Ag-0.462-Zn-0.538_pp0,vsp,11,240802,Ag-0.462-Zn-0.538,pp0,avg,1.0,HER,50.0,3.1453152975206606,,,,,,
vsp11_240802_Ag-0.462-Zn-0.538_pp0,vsp,11,240802,Ag-0.462-Zn-0.538,pp0,std,1.0,CO2R,100.0,0.0,0.0,0.0,0.0,0.0,0.0,0.0
vsp11_240802_Ag-0.462-Zn-0.538_pp0,vsp,11,240802,Ag-0.462-Zn-0.538,pp0,avg,1.0,CO2R,50.0,3.072954232558139,11.834522588880288,93.88998035363456,0.0220171366713758,0.0303464553654219,105.77686653455166,0.0
vsp11_240802_Ag-0.462-Zn-0.538_pp0,vsp,11,240802,Ag-0.462-Zn-0.538,pp0,avg,1.0,CO2R,200.0,3.691314249169436,18.172068886145347,67.91257367387034,0.0178889235454929,0.0014751749135968,86.10647811317301,13.893521886826989
vsp11_240802_Ag-0.462-Zn-0.538_pp0,vsp,11,240802,Ag-0.462-Zn-0.538,pp0,std,1.0,CO2R,200.0,0.0,0.0,0.0,0.0,0.0,0.0,0.0
vsp11_240802_Ag-0.462-Zn-0.538_pp0,vsp,11,240802,Ag-0.462-Zn-0.538,pp0,avg,1.0,CO2R,300.0,3.959674023255813,39.926342882253245,37.66208251473477,0.0807295011283782,0.0029503498271937,77.67935484839174,22.32064515160826
vsp11_240802_Ag-0.462-Zn-0.538_pp0,vsp,11,240802,Ag-0.462-Zn-0.538,pp0,std,1.0,CO2R,300.0,0.0,0.0,0.0,0.0,0.0,0.0,0.0
vsp11_240802_Ag-0.462-Zn-0.538_pp0,vsp,11,240802,Ag-0.462-Zn-0.538,pp0,avg,1.0,CO2R,150.0,3.5408758803986715,13.996107890937246,74.21905697445972,0.0150450433921068,0.0014049284891399,88.2339215283299,11.7660784716701
vsp11_240802_Ag-0.462-Zn-0.538_pp0,vsp,11,240802,Ag-0.462-Zn-0.538,pp0,std,1.0,CO2R,150.0,0.0,0.0,0.0,0.0,0.0,0.0,0.0
vsp11_240802_Ag-0.462-Zn-0.538_pp0_rep1,vsp,11,240802,Ag-0.462-Zn-0.538,pp0,1,,CO2R,300.0,3.959674023255813,39.926342882253245,37.66208251473477,0.0807295011283782,0.0029503498271937,77.67935484839174,22.32064515160826
vsp11_240802_Ag-0.462-Zn-0.538_pp0_rep1,vsp,11,240802,Ag-0.462-Zn-0.538,pp0,1,,CO2R,100.0,3.3543463488372094,10.875306032769048,79.80353634577604,0.0148615672531787,0.0,90.6961754004965,9.3038245995035
vsp11_240802_Ag-0.462-Zn-0.538_pp0_rep1,vsp,11,240802,Ag-0.462-Zn-0.538,pp0,1,,CO2R,200.0,3.691314249169436,18.172068886145347,67.91257367387034,0.0178889235454929,0.0014751749135968,86.10647811317301,13.893521886826989
vsp11_240802_Ag-0.462-Zn-0.538_pp0_rep1,vsp,11,240802,Ag-0.462-Zn-0.538,pp0,1,,CO2R,50.0,3.072954232558139,11.834522588880288,93.88998035363456,0.0220171366713758,0.0303464553654219,105.77686653455166,0.0
vsp11_240802_Ag-0.462-Zn-0.538_pp0_rep1,vsp,11,240802,Ag-0.462-Zn-0.538,pp0,1,,CO2R,150.0,3.5408758803986715,13.996107890937246,74.21905697445972,0.0150450433921068,0.0014049284891399,88.2339215283299,11.7660784716701
vsp11_240802_Ag-0.462-Zn-0.538_pp0_rep1,vsp,11,240802,Ag-0.462-Zn-0.538,pp0,1,,HER,50.0,3.1453152975206606,,,,,,
vsp11_240802_Ag-0.5-Zn-0.5_pp0,vsp,11,240802,Ag-0.5-Zn-0.5,pp0,avg,1.0,HER,50.0,3.18226120661157,,,,,,
vsp11_240802_Ag-0.5-Zn-0.5_pp0,vsp,11,240802,Ag-0.5-Zn-0.5,pp0,avg,1.0,CO2R,100.0,3.410256122923588,19.14352675301848,82.4852652259332,0.0324752765902794,0.0,101.66670445587808,0.0
vsp11_240802_Ag-0.5-Zn-0.5_pp0,vsp,11,240802,Ag-0.5-Zn-0.5,pp0,std,1.0,HER,50.0,0.0,0.0,0.0,0.0,0.0,0.0,0.0
vsp11_240802_Ag-0.5-Zn-0.5_pp0,vsp,11,240802,Ag-0.5-Zn-0.5,pp0,avg,1.0,CO2R,50.0,3.0947789102990035,18.93699386888196,90.83988212180746,0.031924848173495,0.0,109.81473233013868,0.0
vsp11_240802_Ag-0.5-Zn-0.5_pp0,vsp,11,240802,Ag-0.5-Zn-0.5,pp0,std,1.0,CO2R,50.0,0.0,0.0,0.0,0.0,0.0,0.0,0.0
vsp11_240802_Ag-0.5-Zn-0.5_pp0,vsp,11,240802,Ag-0.5-Zn-0.5,pp0,std,1.0,CO2R,300.0,0.0,0.0,0.0,0.0,0.0,0.0,0.0
vsp11_240802_Ag-0.5-Zn-0.5_pp0,vsp,11,240802,Ag-0.5-Zn-0.5,pp0,avg,1.0,CO2R,300.0,3.8848472059800665,44.18883006549625,37.905206286836936,0.0921050217419224,0.0033718283739357,82.1980809120696,17.8019190879304
vsp11_240802_Ag-0.5-Zn-0.5_pp0,vsp,11,240802,Ag-0.5-Zn-0.5,pp0,std,1.0,CO2R,150.0,0.0,0.0,0.0,0.0,0.0,0.0,0.0
vsp11_240802_Ag-0.5-Zn-0.5_pp0,vsp,11,240802,Ag-0.5-Zn-0.5,pp0,avg,1.0,CO2R,200.0,3.668619691029901,25.79652221222457,70.18541257367387,0.0352274186742014,0.0016859141869678,96.02354388268624,3.976456117313745
vsp11_240802_Ag-0.5-Zn-0.5_pp0,vsp,11,240802,Ag-0.5-Zn-0.5,pp0,std,1.0,CO2R,200.0,0.0,0.0,0.0,0.0,0.0,0.0,0.0
vsp11_240802_Ag-0.5-Zn-0.5_pp0,vsp,11,240802,Ag-0.5-Zn-0.5,pp0,avg,1.0,CO2R,150.0,3.5433796212624578,21.95358764569252,75.96758349705306,0.0326587527292075,0.0019668998847958,97.95975112287675,2.040248877123247
vsp11_240802_Ag-0.5-Zn-0.5_pp0,vsp,11,240802,Ag-0.5-Zn-0.5,pp0,std,1.0,CO2R,100.0,0.0,0.0,0.0,0.0,0.0,0.0,0.0
vsp11_240802_Ag-0.5-Zn-0.5_pp0_rep1,vsp,11,240802,Ag-0.5-Zn-0.5,pp0,1,,CO2R,300.0,3.8848472059800665,44.18883006549625,37.905206286836936,0.0921050217419224,0.0033718283739357,82.1980809120696,17.8019190879304
vsp11_240802_Ag-0.5-Zn-0.5_pp0_rep1,vsp,11,240802,Ag-0.5-Zn-0.5,pp0,1,,HER,50.0,3.18226120661157,,,,,,
vsp11_240802_Ag-0.5-Zn-0.5_pp0_rep1,vsp,11,240802,Ag-0.5-Zn-0.5,pp0,1,,CO2R,50.0,3.0947789102990035,18.93699386888196,90.83988212180746,0.031924848173495,0.0,109.81473233013868,0.0
vsp11_240802_Ag-0.5-Zn-0.5_pp0_rep1,vsp,11,240802,Ag-0.5-Zn-0.5,pp0,1,,CO2R,200.0,3.668619691029901,25.79652221222457,70.18541257367387,0.0352274186742014,0.0016859141869678,96.02354388268624,3.976456117313745
vsp11_240802_Ag-0.5-Zn-0.5_pp0_rep1,vsp,11,240802,Ag-0.5-Zn-0.5,pp0,1,,CO2R,100.0,3.410256122923588,19.14352675301848,82.4852652259332,0.0324752765902794,0.0,101.66670445587808,0.0
vsp11_240802_Ag-0.5-Zn-0.5_pp0_rep1,vsp,11,240802,Ag-0.5-Zn-0.5,pp0,1,,CO2R,150.0,3.5433796212624578,21.95358764569252,75.96758349705306,0.0326587527292075,0.0019668998847958,97.95975112287675,2.040248877123247
vsp11_240802_Ag-0.6-Zn-0.4_pp0,vsp,11,240802,Ag-0.6-Zn-0.4,pp0,std,1.0,CO2R,200.0,0.0,0.0,0.0,0.0,0.0,0.0,0.0
vsp11_240802_Ag-0.6-Zn-0.4_pp0,vsp,11,240802,Ag-0.6-Zn-0.4,pp0,avg,1.0,HER,50.0,3.0831820330578505,,,,,,
vsp11_240802_Ag-0.6-Zn-0.4_pp0,vsp,11,240802,Ag-0.6-Zn-0.4,pp0,avg,1.0,CO2R,200.0,3.6311965548172753,12.39982004226914,66.72642436149313,0.0090820688769425,0.0,79.1363150545185,20.86368494548149
vsp11_240802_Ag-0.6-Zn-0.4_pp0,vsp,11,240802,Ag-0.6-Zn-0.4,pp0,avg,1.0,CO2R,50.0,3.0081276976744182,9.67000774236749,88.61493123772102,0.0198154230042383,0.0067436567478715,98.31149805984064,1.6885019401593695
vsp11_240802_Ag-0.6-Zn-0.4_pp0,vsp,11,240802,Ag-0.6-Zn-0.4,pp0,std,1.0,CO2R,50.0,0.0,0.0,0.0,0.0,0.0,0.0,0.0
vsp11_240802_Ag-0.6-Zn-0.4_pp0,vsp,11,240802,Ag-0.6-Zn-0.4,pp0,std,1.0,CO2R,300.0,0.0,0.0,0.0,0.0,0.0,0.0,0.0
vsp11_240802_Ag-0.6-Zn-0.4_pp0,vsp,11,240802,Ag-0.6-Zn-0.4,pp0,avg,1.0,CO2R,100.0,3.2955494518272426,7.723953210989976,79.06679764243614,0.0082564262517659,0.0,86.79900727967788,13.20099272032212
vsp11_240802_Ag-0.6-Zn-0.4_pp0,vsp,11,240802,Ag-0.6-Zn-0.4,pp0,std,1.0,CO2R,100.0,0.0,0.0,0.0,0.0,0.0,0.0,0.0
vsp11_240802_Ag-0.6-Zn-0.4_pp0,vsp,11,240802,Ag-0.6-Zn-0.4,pp0,avg,1.0,CO2R,300.0,3.909588089700997,32.12936031304275,36.98182711198429,0.0792616920169532,0.0039337997695917,69.20360968102034,30.79639031897966
vsp11_240802_Ag-0.6-Zn-0.4_pp0,vsp,11,240802,Ag-0.6-Zn-0.4,pp0,avg,1.0,CO2R,150.0,3.476569930232558,9.74784992362259,73.68860510805501,0.0080729501128378,0.0,83.44584609096283,16.55415390903717
vsp11_240802_Ag-0.6-Zn-0.4_pp0,vsp,11,240802,Ag-0.6-Zn-0.4,pp0,std,1.0,CO2R,150.0,0.0,0.0,0.0,0.0,0.0,0.0,0.0
vsp11_240802_Ag-0.6-Zn-0.4_pp0,vsp,11,240802,Ag-0.6-Zn-0.4,pp0,std,1.0,HER,50.0,0.0,0.0,0.0,0.0,0.0,0.0,0.0
vsp11_240802_Ag-0.6-Zn-0.4_pp0_rep1,vsp,11,240802,Ag-0.6-Zn-0.4,pp0,1,,CO2R,50.0,3.0081276976744182,9.67000774236749,88.61493123772102,0.0198154230042383,0.0067436567478715,98.31149805984064,1.6885019401593695
vsp11_240802_Ag-0.6-Zn-0.4_pp0_rep1,vsp,11,240802,Ag-0.6-Zn-0.4,pp0,1,,CO2R,200.0,3.6311965548172753,12.39982004226914,66.72642436149313,0.0090820688769425,0.0,79.1363150545185,20.86368494548149
vsp11_240802_Ag-0.6-Zn-0.4_pp0_rep1,vsp,11,240802,Ag-0.6-Zn-0.4,pp0,1,,CO2R,100.0,3.2955494518272426,7.723953210989976,79.06679764243614,0.0082564262517659,0.0,86.79900727967788,13.20099272032212
vsp11_240802_Ag-0.6-Zn-0.4_pp0_rep1,vsp,11,240802,Ag-0.6-Zn-0.4,pp0,1,,CO2R,150.0,3.476569930232558,9.74784992362259,73.68860510805501,0.0080729501128378,0.0,83.44584609096283,16.55415390903717
vsp11_240802_Ag-0.6-Zn-0.4_pp0_rep1,vsp,11,240802,Ag-0.6-Zn-0.4,pp0,1,,CO2R,300.0,3.909588089700997,32.12936031304275,36.98182711198429,0.0792616920169532,0.0039337997695917,69.20360968102034,30.79639031897966
vsp11_240802_Ag-0.6-Zn-0.4_pp0_rep1,vsp,11,240802,Ag-0.6-Zn-0.4,pp0,1,,HER,50.0,3.0831820330578505,,,,,,
vsp11_240802_Ag-0.667-Zn-0.333_pp0,vsp,11,240802,Ag-0.667-Zn-0.333,pp0,std,1.0,CO2R,50.0,0.0,0.0,0.0,0.0,0.0,0.0,0.0
vsp11_240802_Ag-0.667-Zn-0.333_pp0,vsp,11,240802,Ag-0.667-Zn-0.333,pp0,avg,1.0,CO2R,100.0,3.4624421428571424,20.75624097595681,70.15962671905697,0.0220171366713758,0.0,90.94085057732303,9.059149422676953
