Repository: FAIR-Chem/fairchem

## File overview
|Name | Description |
|---   |---    |
|`ExpDataDump_YYMMDD.csv`  | Raw experimental testing data for all samples. |
|`ExpDataDump_YYMMDD_clean.csv` | Experimental testing data excluding problematic samples (missing XRF, missing computational) directly used for downstream predictions. |
|`XRDDataDump-YYMMDD.csv` | XRD information for experimental samples. |
|`XRFDataDump-YYMMDD.csv` | XRF information for experimental samples. |

File: src/fairchem/applications/ocx/data/experimental_data/ExpDataDump_241113.csv (part 15 of 24)
sample id,source,batch number,batch date,composition,post processing id,rep,total reps,reaction,current density,voltage,fe_h2,fe_co,fe_ch4,fe_c2h4,fe_gas_total,fe_liquid
vsp11_240802_Ag-0.667-Zn-0.333_pp0,vsp,11,240802,Ag-0.667-Zn-0.333,pp0,avg,1.0,HER,50.0,3.079019694214876,,,,,,
vsp11_240802_Ag-0.667-Zn-0.333_pp0,vsp,11,240802,Ag-0.667-Zn-0.333,pp0,std,1.0,HER,50.0,0.0,0.0,0.0,0.0,0.0,0.0,0.0
vsp11_240802_Ag-0.667-Zn-0.333_pp0,vsp,11,240802,Ag-0.667-Zn-0.333,pp0,avg,1.0,CO2R,50.0,3.139551531561461,18.289146037791127,88.30550098231828,0.031924848173495,0.0,106.63052619580009,0.0
vsp11_240802_Ag-0.667-Zn-0.333_pp0,vsp,11,240802,Ag-0.667-Zn-0.333,pp0,avg,1.0,CO2R,200.0,3.748786674418605,32.44637887379941,57.75663064833006,0.0316496339651028,0.0,90.23737775626265,9.762622243737368
vsp11_240802_Ag-0.667-Zn-0.333_pp0,vsp,11,240802,Ag-0.667-Zn-0.333,pp0,avg,1.0,CO2R,300.0,3.9775032923588034,57.48393981878675,27.362475442043223,0.1159569198025796,0.0029503498271937,84.972901658201,15.027098341799004
vsp11_240802_Ag-0.667-Zn-0.333_pp0,vsp,11,240802,Ag-0.667-Zn-0.333,pp0,avg,1.0,CO2R,150.0,3.6055867043189376,26.52618803490343,63.62475442043223,0.0234849457828009,0.0,90.17673409217014,9.823265907829864
vsp11_240802_Ag-0.667-Zn-0.333_pp0,vsp,11,240802,Ag-0.667-Zn-0.333,pp0,std,1.0,CO2R,150.0,0.0,0.0,0.0,0.0,0.0,0.0,0.0
vsp11_240802_Ag-0.667-Zn-0.333_pp0,vsp,11,240802,Ag-0.667-Zn-0.333,pp0,std,1.0,CO2R,200.0,0.0,0.0,0.0,0.0,0.0,0.0,0.0
vsp11_240802_Ag-0.667-Zn-0.333_pp0,vsp,11,240802,Ag-0.667-Zn-0.333,pp0,std,1.0,CO2R,300.0,0.0,0.0,0.0,0.0,0.0,0.0,0.0
vsp11_240802_Ag-0.667-Zn-0.333_pp0,vsp,11,240802,Ag-0.667-Zn-0.333,pp0,std,1.0,CO2R,100.0,0.0,0.0,0.0,0.0,0.0,0.0,0.0
vsp11_240802_Ag-0.667-Zn-0.333_pp0_rep1,vsp,11,240802,Ag-0.667-Zn-0.333,pp0,1,,HER,50.0,3.079019694214876,,,,,,
vsp11_240802_Ag-0.667-Zn-0.333_pp0_rep1,vsp,11,240802,Ag-0.667-Zn-0.333,pp0,1,,CO2R,300.0,3.9775032923588034,57.48393981878675,27.362475442043223,0.1159569198025796,0.0029503498271937,84.972901658201,15.027098341799004
vsp11_240802_Ag-0.667-Zn-0.333_pp0_rep1,vsp,11,240802,Ag-0.667-Zn-0.333,pp0,1,,CO2R,50.0,3.139551531561461,18.289146037791127,88.30550098231828,0.031924848173495,0.0,106.63052619580009,0.0
vsp11_240802_Ag-0.667-Zn-0.333_pp0_rep1,vsp,11,240802,Ag-0.667-Zn-0.333,pp0,1,,CO2R,100.0,3.4624421428571424,20.75624097595681,70.15962671905697,0.0220171366713758,0.0,90.94085057732303,9.059149422676953
vsp11_240802_Ag-0.667-Zn-0.333_pp0_rep1,vsp,11,240802,Ag-0.667-Zn-0.333,pp0,1,,CO2R,150.0,3.6055867043189376,26.52618803490343,63.62475442043223,0.0234849457828009,0.0,90.17673409217014,9.823265907829864
vsp11_240802_Ag-0.667-Zn-0.333_pp0_rep1,vsp,11,240802,Ag-0.667-Zn-0.333,pp0,1,,CO2R,200.0,3.748786674418605,32.44637887379941,57.75663064833006,0.0316496339651028,0.0,90.23737775626265,9.762622243737368
vsp11_240802_Ag-0.833-Zn-0.167_pp0,vsp,11,240802,Ag-0.833-Zn-0.167,pp0,avg,1.0,CO2R,100.0,3.433256408637874,9.571449496746114,78.91208251473478,0.0121094251692567,0.0,88.49761860040874,11.502381399591258
vsp11_240802_Ag-0.833-Zn-0.167_pp0,vsp,11,240802,Ag-0.833-Zn-0.167,pp0,std,1.0,HER,50.0,0.0,0.0,0.0,0.0,0.0,0.0,0.0
vsp11_240802_Ag-0.833-Zn-0.167_pp0,vsp,11,240802,Ag-0.833-Zn-0.167,pp0,avg,1.0,HER,50.0,3.2438293966942147,,,,,,
vsp11_240802_Ag-0.833-Zn-0.167_pp0,vsp,11,240802,Ag-0.833-Zn-0.167,pp0,avg,1.0,CO2R,50.0,3.1393846710963453,12.391973048191009,93.09430255402752,0.0110085683356879,0.0,105.4972841705542,0.0
vsp11_240802_Ag-0.833-Zn-0.167_pp0,vsp,11,240802,Ag-0.833-Zn-0.167,pp0,std,1.0,CO2R,50.0,0.0,0.0,0.0,0.0,0.0,0.0,0.0
vsp11_240802_Ag-0.833-Zn-0.167_pp0,vsp,11,240802,Ag-0.833-Zn-0.167,pp0,std,1.0,CO2R,100.0,0.0,0.0,0.0,0.0,0.0,0.0,0.0
vsp11_240802_Ag-0.833-Zn-0.167_pp0,vsp,11,240802,Ag-0.833-Zn-0.167,pp0,avg,1.0,CO2R,300.0,3.9453467940199327,40.91234384481784,31.2524557956778,0.0851329284626534,0.0040742926185057,72.2624098075508,27.737590192449204
vsp11_240802_Ag-0.833-Zn-0.167_pp0,vsp,11,240802,Ag-0.833-Zn-0.167,pp0,avg,1.0,CO2R,150.0,3.576931139534884,11.254054280273705,73.7671905697446,0.0121094251692567,0.0,85.03533143894614,14.964668561053855
vsp11_240802_Ag-0.833-Zn-0.167_pp0,vsp,11,240802,Ag-0.833-Zn-0.167,pp0,std,1.0,CO2R,300.0,0.0,0.0,0.0,0.0,0.0,0.0,0.0
vsp11_240802_Ag-0.833-Zn-0.167_pp0,vsp,11,240802,Ag-0.833-Zn-0.167,pp0,avg,1.0,CO2R,200.0,3.7116104485049832,14.304756324677228,64.9987721021611,0.0167880667119241,0.0,79.32229365730885,20.677706342691152
vsp11_240802_Ag-0.833-Zn-0.167_pp0,vsp,11,240802,Ag-0.833-Zn-0.167,pp0,std,1.0,CO2R,150.0,0.0,0.0,0.0,0.0,0.0,0.0,0.0
vsp11_240802_Ag-0.833-Zn-0.167_pp0,vsp,11,240802,Ag-0.833-Zn-0.167,pp0,std,1.0,CO2R,200.0,0.0,0.0,0.0,0.0,0.0,0.0,0.0
vsp11_240802_Ag-0.833-Zn-0.167_pp0_rep1,vsp,11,240802,Ag-0.833-Zn-0.167,pp0,1,,HER,50.0,3.2438293966942147,,,,,,
vsp11_240802_Ag-0.833-Zn-0.167_pp0_rep1,vsp,11,240802,Ag-0.833-Zn-0.167,pp0,1,,CO2R,100.0,3.433256408637874,9.571449496746114,78.91208251473478,0.0121094251692567,0.0,88.49761860040874,11.502381399591258
vsp11_240802_Ag-0.833-Zn-0.167_pp0_rep1,vsp,11,240802,Ag-0.833-Zn-0.167,pp0,1,,CO2R,50.0,3.1393846710963453,12.391973048191009,93.09430255402752,0.0110085683356879,0.0,105.4972841705542,0.0
vsp11_240802_Ag-0.833-Zn-0.167_pp0_rep1,vsp,11,240802,Ag-0.833-Zn-0.167,pp0,1,,CO2R,150.0,3.576931139534884,11.254054280273705,73.7671905697446,0.0121094251692567,0.0,85.03533143894614,14.964668561053855
vsp11_240802_Ag-0.833-Zn-0.167_pp0_rep1,vsp,11,240802,Ag-0.833-Zn-0.167,pp0,1,,CO2R,300.0,3.9453467940199327,40.91234384481784,31.2524557956778,0.0851329284626534,0.0040742926185057,72.2624098075508,27.737590192449204
vsp11_240802_Ag-0.833-Zn-0.167_pp0_rep1,vsp,11,240802,Ag-0.833-Zn-0.167,pp0,1,,CO2R,200.0,3.7116104485049832,14.304756324677228,64.9987721021611,0.0167880667119241,0.0,79.32229365730885,20.677706342691152
vsp11_240802_Zn-1.0_pp0,vsp,11,240802,Zn-1.0,pp0,avg,1.0,CO2R,50.0,3.156827611295681,63.02328987842391,26.13948919449902,0.1607250977010439,0.0210739273370985,89.36830406306413,10.63169593693587
vsp11_240802_Zn-1.0_pp0,vsp,11,240802,Zn-1.0,pp0,std,1.0,CO2R,50.0,0.0,0.0,0.0,0.0,0.0,0.0,0.0
vsp11_240802_Zn-1.0_pp0,vsp,11,240802,Zn-1.0,pp0,avg,1.0,CO2R,100.0,3.449774209302325,44.28027370315344,30.884086444007856,0.1078839696897418,0.0075866138413554,75.29811949545933,24.701880504540668
vsp11_240802_Zn-1.0_pp0,vsp,11,240802,Zn-1.0,pp0,avg,1.0,HER,50.0,3.1328448016528925,,,,,,
vsp11_240802_Zn-1.0_pp0,vsp,11,240802,Zn-1.0,pp0,std,1.0,HER,50.0,0.0,0.0,0.0,0.0,0.0,0.0,0.0
vsp11_240802_Zn-1.0_pp0,vsp,11,240802,Zn-1.0,pp0,std,1.0,CO2R,300.0,0.0,0.0,0.0,0.0,0.0,0.0,0.0
vsp11_240802_Zn-1.0_pp0,vsp,11,240802,Zn-1.0,pp0,std,1.0,CO2R,100.0,0.0,0.0,0.0,0.0,0.0,0.0,0.0
vsp11_240802_Zn-1.0_pp0,vsp,11,240802,Zn-1.0,pp0,std,1.0,CO2R,150.0,0.0,0.0,0.0,0.0,0.0,0.0,0.0
vsp11_240802_Zn-1.0_pp0,vsp,11,240802,Zn-1.0,pp0,avg,1.0,CO2R,200.0,3.664341548172757,69.26510284793572,11.555746561886052,0.0635744821385978,0.0042147854674197,80.89827735075092,19.101722649249083
vsp11_240802_Zn-1.0_pp0,vsp,11,240802,Zn-1.0,pp0,std,1.0,CO2R,200.0,0.0,0.0,0.0,0.0,0.0,0.0,0.0
vsp11_240802_Zn-1.0_pp0,vsp,11,240802,Zn-1.0,pp0,avg,1.0,CO2R,300.0,3.800324239202657,74.99257151227269,5.2431237721021615,0.0458690347320331,0.0022478855826238,80.28974369596527,19.71025630403473
vsp11_240802_Zn-1.0_pp0,vsp,11,240802,Zn-1.0,pp0,avg,1.0,CO2R,150.0,3.623199913621263,35.33198016279897,32.82416502946955,0.0785277874612406,0.0059006996543875,68.25408429840117,31.745915701598832
vsp11_240802_Zn-1.0_pp0_rep1,vsp,11,240802,Zn-1.0,pp0,1,,CO2R,100.0,3.449774209302325,44.28027370315344,30.884086444007856,0.1078839696897418,0.0075866138413554,75.29811949545933,24.701880504540668
vsp11_240802_Zn-1.0_pp0_rep1,vsp,11,240802,Zn-1.0,pp0,1,,CO2R,150.0,3.623199913621263,35.33198016279897,32.82416502946955,0.0785277874612406,0.0059006996543875,68.25408429840117,31.745915701598832
vsp11_240802_Zn-1.0_pp0_rep1,vsp,11,240802,Zn-1.0,pp0,1,,CO2R,200.0,3.664341548172757,69.26510284793572,11.555746561886052,0.0635744821385978,0.0042147854674197,80.89827735075092,19.101722649249083
vsp11_240802_Zn-1.0_pp0_rep1,vsp,11,240802,Zn-1.0,pp0,1,,CO2R,300.0,3.800324239202657,74.99257151227269,5.2431237721021615,0.0458690347320331,0.0022478855826238,80.28974369596527,19.71025630403473
vsp11_240802_Zn-1.0_pp0_rep1,vsp,11,240802,Zn-1.0,pp0,1,,HER,50.0,3.1328448016528925,,,,,,
vsp11_240802_Zn-1.0_pp0_rep1,vsp,11,240802,Zn-1.0,pp0,1,,CO2R,50.0,3.156827611295681,63.02328987842391,26.13948919449902,0.1607250977010439,0.0210739273370985,89.36830406306413,10.63169593693587
vsp12_240816_Ag-1.0_pp0,vsp,12,240816,Ag-1.0,pp0,avg,3.0,CO2R,150.0,3.549528863787375,25.545627654899665,53.00098231827112,0.0711887419041153,0.0477675686307566,78.67775879355028,21.32224120644972
vsp12_240816_Ag-1.0_pp0,vsp,12,240816,Ag-1.0,pp0,avg,3.0,HER,50.0,2.9899184132231404,,,,,,
vsp12_240816_Ag-1.0_pp0,vsp,12,240816,Ag-1.0,pp0,avg,3.0,CO2R,50.0,3.0814610830564786,35.63414174810103,46.32612966601179,0.0979762581876227,0.014330270589227,82.08839525295838,17.911604747041622
vsp12_240816_Ag-1.0_pp0,vsp,12,240816,Ag-1.0,pp0,std,3.0,CO2R,50.0,0.0,0.0,0.0,0.0,0.0,0.0,0.0
vsp12_240816_Ag-1.0_pp0,vsp,12,240816,Ag-1.0,pp0,avg,3.0,CO2R,100.0,3.35045650166113,30.99499884910754,49.83300589390963,0.0864172614351503,0.0193880131501306,80.94913303673151,19.05086696326849
vsp12_240816_Ag-1.0_pp0,vsp,12,240816,Ag-1.0,pp0,std,3.0,HER,50.0,0.0,0.0,0.0,0.0,0.0,0.0,0.0
vsp12_240816_Ag-1.0_pp0,vsp,12,240816,Ag-1.0,pp0,std,3.0,CO2R,150.0,0.0,0.0,0.0,0.0,0.0,0.0,0.0
vsp12_240816_Ag-1.0_pp0,vsp,12,240816,Ag-1.0,pp0,std,3.0,CO2R,200.0,0.0,0.0,0.0,0.0,0.0,0.0,0.0
vsp12_240816_Ag-1.0_pp0,vsp,12,240816,Ag-1.0,pp0,std,3.0,CO2R,300.0,0.0,0.0,0.0,0.0,0.0,0.0,0.0
vsp12_240816_Ag-1.0_pp0,vsp,12,240816,Ag-1.0,pp0,std,3.0,CO2R,100.0,0.0,0.0,0.0,0.0,0.0,0.0,0.0
vsp12_240816_Ag-1.0_pp0,vsp,12,240816,Ag-1.0,pp0,avg,3.0,CO2R,200.0,3.693502089700997,21.109355709472894,17.151277013752456,0.0668770526393042,0.0545814718030852,38.388764175352975,61.61123582464703
vsp12_240816_Ag-1.0_pp0,vsp,12,240816,Ag-1.0,pp0,avg,3.0,CO2R,300.0,3.79055584385382,61.90336688359246,14.803536345776031,0.1354053905289617,0.0928657731321475,76.94588403005528,23.05411596994472
vsp12_240816_Ag-1.0_pp0_rep1,vsp,12,240816,Ag-1.0,pp0,1,,CO2R,150.0,3.549528863787375,25.545627654899665,53.00098231827112,0.0711887419041153,0.0477675686307566,78.67775879355028,21.32224120644972
vsp12_240816_Ag-1.0_pp0_rep1,vsp,12,240816,Ag-1.0,pp0,1,,CO2R,50.0,3.0814610830564786,35.63414174810103,46.32612966601179,0.0979762581876227,0.014330270589227,82.08839525295838,17.911604747041622
vsp12_240816_Ag-1.0_pp0_rep1,vsp,12,240816,Ag-1.0,pp0,1,,CO2R,200.0,3.693502089700997,21.109355709472894,17.151277013752456,0.0668770526393042,0.0545814718030852,38.388764175352975,61.61123582464703
vsp12_240816_Ag-1.0_pp0_rep1,vsp,12,240816,Ag-1.0,pp0,1,,CO2R,300.0,3.79055584385382,61.90336688359246,14.803536345776031,0.1354053905289617,0.0928657731321475,76.94588403005528,23.05411596994472
vsp12_240816_Ag-1.0_pp0_rep1,vsp,12,240816,Ag-1.0,pp0,1,,HER,50.0,2.9899184132231404,,,,,,
vsp12_240816_Ag-1.0_pp0_rep1,vsp,12,240816,Ag-1.0,pp0,1,,CO2R,100.0,3.35045650166113,30.99499884910754,49.83300589390963,0.0864172614351503,0.0193880131501306,80.94913303673151,19.05086696326849
vsp13_240823_Ag-0.067-Au-0.533-Zn-0.4_pp0,vsp,13,240823,Ag-0.067-Au-0.533-Zn-0.4,pp0,std,1.0,CO2R,150.0,0.0,0.0,0.0,0.0,0.0,0.0,0.0
vsp13_240823_Ag-0.067-Au-0.533-Zn-0.4_pp0,vsp,13,240823,Ag-0.067-Au-0.533-Zn-0.4,pp0,avg,1.0,CO2R,50.0,2.9383536843853824,79.70537152901296,2.00392927308448,0.0077059978349815,0.0,81.71700679993242,18.28299320006758
vsp13_240823_Ag-0.067-Au-0.533-Zn-0.4_pp0,vsp,13,240823,Ag-0.067-Au-0.533-Zn-0.4,pp0,avg,1.0,CO2R,150.0,3.517803348837209,74.07060202138567,4.788801571709234,0.008439902390694,0.0,78.86916160465798,21.130838395342025
vsp13_240823_Ag-0.067-Au-0.533-Zn-0.4_pp0,vsp,13,240823,Ag-0.067-Au-0.533-Zn-0.4,pp0,std,1.0,CO2R,300.0,0.0,0.0,0.0,0.0,0.0,0.0,0.0
vsp13_240823_Ag-0.067-Au-0.533-Zn-0.4_pp0,vsp,13,240823,Ag-0.067-Au-0.533-Zn-0.4,pp0,avg,1.0,CO2R,300.0,3.8326338870431895,77.46008495678923,1.6159135559921414,0.0066051410014127,0.0,79.08359223566208,20.91640776433792
vsp13_240823_Ag-0.067-Au-0.533-Zn-0.4_pp0,vsp,13,240823,Ag-0.067-Au-0.533-Zn-0.4,pp0,avg,1.0,HER,50.0,3.0217564297520663,,,,,,
vsp13_240823_Ag-0.067-Au-0.533-Zn-0.4_pp0,vsp,13,240823,Ag-0.067-Au-0.533-Zn-0.4,pp0,std,1.0,CO2R,50.0,0.0,0.0,0.0,0.0,0.0,0.0,0.0
vsp13_240823_Ag-0.067-Au-0.533-Zn-0.4_pp0,vsp,13,240823,Ag-0.067-Au-0.533-Zn-0.4,pp0,avg,1.0,CO2R,100.0,3.286563431893688,75.72223733495156,4.236247544204322,0.0071555694181971,0.0,79.96564044857408,20.03435955142592
vsp13_240823_Ag-0.067-Au-0.533-Zn-0.4_pp0,vsp,13,240823,Ag-0.067-Au-0.533-Zn-0.4,pp0,std,1.0,CO2R,100.0,0.0,0.0,0.0,0.0,0.0,0.0,0.0
vsp13_240823_Ag-0.067-Au-0.533-Zn-0.4_pp0,vsp,13,240823,Ag-0.067-Au-0.533-Zn-0.4,pp0,avg,1.0,CO2R,200.0,3.660289687707641,73.54171462051937,4.103634577603144,0.0085316404601581,0.0,77.65511656593179,22.34488343406821
vsp13_240823_Ag-0.067-Au-0.533-Zn-0.4_pp0,vsp,13,240823,Ag-0.067-Au-0.533-Zn-0.4,pp0,std,1.0,CO2R,200.0,0.0,0.0,0.0,0.0,0.0,0.0,0.0
vsp13_240823_Ag-0.067-Au-0.533-Zn-0.4_pp0,vsp,13,240823,Ag-0.067-Au-0.533-Zn-0.4,pp0,std,1.0,HER,50.0,0.0,0.0,0.0,0.0,0.0,0.0,0.0
vsp13_240823_Ag-0.067-Au-0.533-Zn-0.4_pp0_rep1,vsp,13,240823,Ag-0.067-Au-0.533-Zn-0.4,pp0,1,,CO2R,200.0,3.660289687707641,73.54171462051937,4.103634577603144,0.0085316404601581,0.0,77.65511656593179,22.34488343406821
vsp13_240823_Ag-0.067-Au-0.533-Zn-0.4_pp0_rep1,vsp,13,240823,Ag-0.067-Au-0.533-Zn-0.4,pp0,1,,HER,50.0,3.0217564297520663,,,,,,
vsp13_240823_Ag-0.067-Au-0.533-Zn-0.4_pp0_rep1,vsp,13,240823,Ag-0.067-Au-0.533-Zn-0.4,pp0,1,,CO2R,50.0,2.9383536843853824,79.70537152901296,2.00392927308448,0.0077059978349815,0.0,81.71700679993242,18.28299320006758
vsp13_240823_Ag-0.067-Au-0.533-Zn-0.4_pp0_rep1,vsp,13,240823,Ag-0.067-Au-0.533-Zn-0.4,pp0,1,,CO2R,100.0,3.286563431893688,75.72223733495156,4.236247544204322,0.0071555694181971,0.0,79.96564044857408,20.03435955142592
vsp13_240823_Ag-0.067-Au-0.533-Zn-0.4_pp0_rep1,vsp,13,240823,Ag-0.067-Au-0.533-Zn-0.4,pp0,1,,CO2R,300.0,3.8326338870431895,77.46008495678923,1.6159135559921414,0.0066051410014127,0.0,79.08359223566208,20.91640776433792
vsp13_240823_Ag-0.067-Au-0.533-Zn-0.4_pp0_rep1,vsp,13,240823,Ag-0.067-Au-0.533-Zn-0.4,pp0,1,,CO2R,150.0,3.517803348837209,74.07060202138567,4.788801571709234,0.008439902390694,0.0,78.86916160465798,21.130838395342025
vsp13_240823_Ag-0.125-Au-0.125-Zn-0.75_pp0,vsp,13,240823,Ag-0.125-Au-0.125-Zn-0.75,pp0,avg,3.0,CO2R,150.0,3.4570313178294576,37.191124875319986,43.503601833660774,0.012354060021160832,0.0,80.70828903574328,19.291710964256715
vsp13_240823_Ag-0.125-Au-0.125-Zn-0.75_pp0,vsp,13,240823,Ag-0.125-Au-0.125-Zn-0.75,pp0,avg,3.0,CO2R,200.0,3.607345252669528,48.84764276297893,34.022593320235764,0.012109425169256699,0.0,82.88366361755634,17.116336382443663
vsp13_240823_Ag-0.125-Au-0.125-Zn-0.75_pp0,vsp,13,240823,Ag-0.125-Au-0.125-Zn-0.75,pp0,avg,3.0,HER,50.0,3.101514774104684,,,,,,
vsp13_240823_Ag-0.125-Au-0.125-Zn-0.75_pp0,vsp,13,240823,Ag-0.125-Au-0.125-Zn-0.75,pp0,std,3.0,HER,50.0,0.05298152879582784,0.0,0.0,0.0,0.0,0.0,0.0
vsp13_240823_Ag-0.125-Au-0.125-Zn-0.75_pp0,vsp,13,240823,Ag-0.125-Au-0.125-Zn-0.75,pp0,avg,3.0,CO2R,50.0,2.9748052491694352,38.08784448304004,43.58055009823183,0.019448470726382002,0.0014049284891399,81.68924798048738,18.31075201951262
vsp13_240823_Ag-0.125-Au-0.125-Zn-0.75_pp0,vsp,13,240823,Ag-0.125-Au-0.125-Zn-0.75,pp0,std,3.0,CO2R,100.0,0.10595534242403162,8.511755890082133,6.074410981353212,0.0068380254861509695,0.0,3.0087123429673213,3.008712342967314
vsp13_240823_Ag-0.125-Au-0.125-Zn-0.75_pp0,vsp,13,240823,Ag-0.125-Au-0.125-Zn-0.75,pp0,avg,3.0,CO2R,300.0,3.825986831672204,63.6795775875899,14.677472167648986,0.017980661614956935,0.0007024642445698999,78.37716083270182,21.62283916729817
vsp13_240823_Ag-0.125-Au-0.125-Zn-0.75_pp0,vsp,13,240823,Ag-0.125-Au-0.125-Zn-0.75,pp0,std,3.0,CO2R,300.0,0.05961589799569053,4.090167209791319,4.828900134344856,0.0022245299622006497,0.00014049284891400006,2.2492000440830457,2.2492000440830453
vsp13_240823_Ag-0.125-Au-0.125-Zn-0.75_pp0,vsp,13,240823,Ag-0.125-Au-0.125-Zn-0.75,pp0,std,3.0,CO2R,150.0,0.08790091222495834,8.541082883590903,4.7272997291842325,0.005009044206604705,0.0,6.354846840776437,6.354846840776435
vsp13_240823_Ag-0.125-Au-0.125-Zn-0.75_pp0,vsp,13,240823,Ag-0.125-Au-0.125-Zn-0.75,pp0,std,3.0,CO2R,50.0,0.08552421650571791,14.112901053439629,8.041223107374348,0.0016815865897127657,0.002433407524191286,7.683602850500365,7.683602850500364
vsp13_240823_Ag-0.125-Au-0.125-Zn-0.75_pp0,vsp,13,240823,Ag-0.125-Au-0.125-Zn-0.75,pp0,avg,3.0,CO2R,100.0,3.2695878283499447,32.04544978970056,49.651277013752456,0.013393758141753634,0.0,81.71176819806027,18.288231801939734
vsp13_240823_Ag-0.125-Au-0.125-Zn-0.75_pp0,vsp,13,240823,Ag-0.125-Au-0.125-Zn-0.75,pp0,std,3.0,CO2R,200.0,0.06465426632231305,7.914014304756026,3.0296985161498573,0.003101506615117893,0.0,8.003062909483486,8.003062909483486
vsp13_240823_Ag-0.125-Au-0.125-Zn-0.75_pp0_rep1,vsp,13,240823,Ag-0.125-Au-0.125-Zn-0.75,pp0,1,,CO2R,150.0,3.5583566910299003,41.10067170269309,38.359528487229866,0.0157789479478193,0.0,79.47762677433627,20.522373225663728
vsp13_240823_Ag-0.125-Au-0.125-Zn-0.75_pp0_rep1,vsp,13,240823,Ag-0.125-Au-0.125-Zn-0.75,pp0,1,,HER,50.0,3.157815644628099,,,,,,
vsp13_240823_Ag-0.125-Au-0.125-Zn-0.75_pp0_rep1,vsp,13,240823,Ag-0.125-Au-0.125-Zn-0.75,pp0,1,,CO2R,200.0,3.674979222591361,55.74033773462512,31.326129666011788,0.0140359246280021,0.0,87.08198619808385,12.918013801916146
vsp13_240823_Ag-0.125-Au-0.125-Zn-0.75_pp0_rep1,vsp,13,240823,Ag-0.125-Au-0.125-Zn-0.75,pp0,1,,CO2R,100.0,3.3885088239202656,38.36677896587081,43.97593320235757,0.0170632809203163,0.0,82.36224690384694,17.637753096153062
vsp13_240823_Ag-0.125-Au-0.125-Zn-0.75_pp0_rep1,vsp,13,240823,Ag-0.125-Au-0.125-Zn-0.75,pp0,1,,CO2R,50.0,3.0687171760797343,47.69716880453661,35.40766208251473,0.0198154230042383,0.0,83.12464631005558,16.87535368994442
vsp13_240823_Ag-0.125-Au-0.125-Zn-0.75_pp0_rep1,vsp,13,240823,Ag-0.125-Au-0.125-Zn-0.75,pp0,1,,CO2R,300.0,3.8593491063122927,59.86461319550524,17.143909626719058,0.01669632864246,0.0005619713956559,77.02693446778827,22.97306553221173
vsp13_240823_Ag-0.125-Au-0.125-Zn-0.75_pp0_rep2,vsp,13,240823,Ag-0.125-Au-0.125-Zn-0.75,pp0,2,,CO2R,300.0,3.757159033222591,63.17583544330285,17.775049115913557,0.0205493275599508,0.0007024642445699,80.97361922383986,19.02638077616014
vsp13_240823_Ag-0.125-Au-0.125-Zn-0.75_pp0_rep2,vsp,13,240823,Ag-0.125-Au-0.125-Zn-0.75,pp0,2,,CO2R,200.0,3.546152936877076,50.59741781581536,37.30108055009824,0.0137607104196099,0.0,87.91398909462197,12.086010905378032
vsp13_240823_Ag-0.125-Au-0.125-Zn-0.75_pp0_rep2,vsp,13,240823,Ag-0.125-Au-0.125-Zn-0.75,pp0,2,,CO2R,150.0,3.411511289036545,43.07769570403232,44.49410609037328,0.0146780911142505,0.0,87.58845704927843,12.411542950721568
vsp13_240823_Ag-0.125-Au-0.125-Zn-0.75_pp0_rep2,vsp,13,240823,Ag-0.125-Au-0.125-Zn-0.75,pp0,2,,CO2R,50.0,2.954303096345515,44.68141204042772,43.850687622789785,0.0176137093371007,0.0042147854674197,88.55392815802202,11.446071841977982
vsp13_240823_Ag-0.125-Au-0.125-Zn-0.75_pp0_rep2,vsp,13,240823,Ag-0.125-Au-0.125-Zn-0.75,pp0,2,,HER,50.0,3.094093578512397,,,,,,
vsp13_240823_Ag-0.125-Au-0.125-Zn-0.75_pp0_rep2,vsp,13,240823,Ag-0.125-Au-0.125-Zn-0.75,pp0,2,,CO2R,100.0,3.235024764119601,35.40249848291448,48.919449901768175,0.0176137093371007,0.0,84.34203354871799,15.657966451282007
vsp13_240823_Ag-0.125-Au-0.125-Zn-0.75_pp0_rep3,vsp,13,240823,Ag-0.125-Au-0.125-Zn-0.75,pp0,3,,CO2R,100.0,3.185229897009967,22.36707192031639,56.058447937131625,0.0055042841678439,0.0,78.43102414161586,21.56897585838413
vsp13_240823_Ag-0.125-Au-0.125-Zn-0.75_pp0_rep3,vsp,13,240823,Ag-0.125-Au-0.125-Zn-0.75,pp0,3,,CO2R,150.0,3.401225973421927,27.39500721923455,47.65717092337918,0.0066051410014127,0.0,75.05878328361514,24.94121671638485
vsp13_240823_Ag-0.125-Au-0.125-Zn-0.75_pp0_rep3,vsp,13,240823,Ag-0.125-Au-0.125-Zn-0.75,pp0,3,,CO2R,300.0,3.861452355481728,67.99828412396158,9.113457760314343,0.01669632864246,0.0008429570934839,77.13092880647736,22.869071193522643
vsp13_240823_Ag-0.125-Au-0.125-Zn-0.75_pp0_rep3,vsp,13,240823,Ag-0.125-Au-0.125-Zn-0.75,pp0,3,,CO2R,200.0,3.600903598540146,40.20517273849631,33.440569744597255,0.0085316404601581,0.0,73.65501555996319,26.34498444003681
vsp13_240823_Ag-0.125-Au-0.125-Zn-0.75_pp0_rep3,vsp,13,240823,Ag-0.125-Au-0.125-Zn-0.75,pp0,3,,HER,50.0,3.052635099173554,,,,,,
vsp13_240823_Ag-0.125-Au-0.125-Zn-0.75_pp0_rep3,vsp,13,240823,Ag-0.125-Au-0.125-Zn-0.75,pp0,3,,CO2R,50.0,2.901395475083057,21.88495260415577,51.48330058939096,0.020916279837807,0.0,73.38916947338454,26.61083052661546
vsp13_240823_Ag-0.2-Au-0.4-Zn-0.4_pp0,vsp,13,240823,Ag-0.2-Au-0.4-Zn-0.4,pp0,std,1.0,CO2R,150.0,0.0,0.0,0.0,0.0,0.0,0.0,0.0
vsp13_240823_Ag-0.2-Au-0.4-Zn-0.4_pp0,vsp,13,240823,Ag-0.2-Au-0.4-Zn-0.4,pp0,avg,1.0,CO2R,50.0,2.7612526079734216,79.88114419636318,3.7721021611001966,0.0088068546685503,0.0,83.66205321213192,16.337946787868077
vsp13_240823_Ag-0.2-Au-0.4-Zn-0.4_pp0,vsp,13,240823,Ag-0.2-Au-0.4-Zn-0.4,pp0,std,1.0,CO2R,300.0,0.0,0.0,0.0,0.0,0.0,0.0,0.0
vsp13_240823_Ag-0.2-Au-0.4-Zn-0.4_pp0,vsp,13,240823,Ag-0.2-Au-0.4-Zn-0.4,pp0,avg,1.0,CO2R,150.0,3.313642906976744,67.41593253677625,8.585461689587428,0.008439902390694,0.0,76.01082271063368,23.989177289366324
vsp13_240823_Ag-0.2-Au-0.4-Zn-0.4_pp0,vsp,13,240823,Ag-0.2-Au-0.4-Zn-0.4,pp0,std,1.0,HER,50.0,0.0,0.0,0.0,0.0,0.0,0.0,0.0
vsp13_240823_Ag-0.2-Au-0.4-Zn-0.4_pp0,vsp,13,240823,Ag-0.2-Au-0.4-Zn-0.4,pp0,avg,1.0,CO2R,300.0,3.737740757475083,70.8202724476344,4.774066797642436,0.0067886171403409,0.0,75.60211644429647,24.39788355570353
vsp13_240823_Ag-0.2-Au-0.4-Zn-0.4_pp0,vsp,13,240823,Ag-0.2-Au-0.4-Zn-0.4,pp0,std,1.0,CO2R,50.0,0.0,0.0,0.0,0.0,0.0,0.0,0.0
vsp13_240823_Ag-0.2-Au-0.4-Zn-0.4_pp0,vsp,13,240823,Ag-0.2-Au-0.4-Zn-0.4,pp0,avg,1.0,CO2R,100.0,3.0862239368770763,69.87654062650401,7.765225933202357,0.0077059978349815,0.0,77.64947255754134,22.350527442458656
vsp13_240823_Ag-0.2-Au-0.4-Zn-0.4_pp0,vsp,13,240823,Ag-0.2-Au-0.4-Zn-0.4,pp0,std,1.0,CO2R,100.0,0.0,0.0,0.0,0.0,0.0,0.0,0.0
vsp13_240823_Ag-0.2-Au-0.4-Zn-0.4_pp0,vsp,13,240823,Ag-0.2-Au-0.4-Zn-0.4,pp0,avg,1.0,CO2R,200.0,3.483938425249169,73.5495616145975,7.477897838899803,0.0074307836265893,0.0,81.036125964473,18.963874035527
vsp13_240823_Ag-0.2-Au-0.4-Zn-0.4_pp0,vsp,13,240823,Ag-0.2-Au-0.4-Zn-0.4,pp0,std,1.0,CO2R,200.0,0.0,0.0,0.0,0.0,0.0,0.0,0.0
vsp13_240823_Ag-0.2-Au-0.4-Zn-0.4_pp0,vsp,13,240823,Ag-0.2-Au-0.4-Zn-0.4,pp0,avg,1.0,HER,50.0,2.943751181818181,,,,,,
vsp13_240823_Ag-0.2-Au-0.4-Zn-0.4_pp0_rep1,vsp,13,240823,Ag-0.2-Au-0.4-Zn-0.4,pp0,1,,CO2R,300.0,3.737740757475083,70.8202724476344,4.774066797642436,0.0067886171403409,0.0,75.60211644429647,24.39788355570353
vsp13_240823_Ag-0.2-Au-0.4-Zn-0.4_pp0_rep1,vsp,13,240823,Ag-0.2-Au-0.4-Zn-0.4,pp0,1,,CO2R,150.0,3.313642906976744,67.41593253677625,8.585461689587428,0.008439902390694,0.0,76.01082271063368,23.989177289366324
vsp13_240823_Ag-0.2-Au-0.4-Zn-0.4_pp0_rep1,vsp,13,240823,Ag-0.2-Au-0.4-Zn-0.4,pp0,1,,CO2R,100.0,3.0862239368770763,69.87654062650401,7.765225933202357,0.0077059978349815,0.0,77.64947255754134,22.350527442458656
vsp13_240823_Ag-0.2-Au-0.4-Zn-0.4_pp0_rep1,vsp,13,240823,Ag-0.2-Au-0.4-Zn-0.4,pp0,1,,CO2R,50.0,2.7612526079734216,79.88114419636318,3.7721021611001966,0.0088068546685503,0.0,83.66205321213192,16.337946787868077
vsp13_240823_Ag-0.2-Au-0.4-Zn-0.4_pp0_rep1,vsp,13,240823,Ag-0.2-Au-0.4-Zn-0.4,pp0,1,,HER,50.0,2.943751181818181,,,,,,
vsp13_240823_Ag-0.2-Au-0.4-Zn-0.4_pp0_rep1,vsp,13,240823,Ag-0.2-Au-0.4-Zn-0.4,pp0,1,,CO2R,200.0,3.483938425249169,73.5495616145975,7.477897838899803,0.0074307836265893,0.0,81.036125964473,18.963874035527
vsp13_240823_Ag-0.25-Au-0.25-Zn-0.5_pp0,vsp,13,240823,Ag-0.25-Au-0.25-Zn-0.5,pp0,std,3.0,CO2R,300.0,0.07553078062486415,1.2147949994945821,0.5657416312839628,0.0010105077788903278,0.0,1.6501447809029113,1.6501447809029053
vsp13_240823_Ag-0.25-Au-0.25-Zn-0.5_pp0,vsp,13,240823,Ag-0.25-Au-0.25-Zn-0.5,pp0,std,3.0,CO2R,100.0,0.10793404439709495,4.324712193961314,3.859303808825459,0.0022017136671375996,0.0,2.1971596853359188,2.1971596853359263
vsp13_240823_Ag-0.25-Au-0.25-Zn-0.5_pp0,vsp,13,240823,Ag-0.25-Au-0.25-Zn-0.5,pp0,avg,3.0,CO2R,300.0,3.672679476190476,69.27249646013378,7.451702685003274,0.0050761731770116334,0.0,76.72976960925372,23.270230390746278
vsp13_240823_Ag-0.25-Au-0.25-Zn-0.5_pp0,vsp,13,240823,Ag-0.25-Au-0.25-Zn-0.5,pp0,avg,3.0,CO2R,100.0,3.157776797342193,67.31842055703196,13.266208251473477,0.0077059978349815,0.0,80.59233480634042,19.40766519365959
vsp13_240823_Ag-0.25-Au-0.25-Zn-0.5_pp0,vsp,13,240823,Ag-0.25-Au-0.25-Zn-0.5,pp0,std,3.0,CO2R,200.0,0.07873602621097053,2.094537917560069,0.4521949481489403,0.0017478449703005104,0.0,2.197475943156616,2.197475943156615
vsp13_240823_Ag-0.25-Au-0.25-Zn-0.5_pp0,vsp,13,240823,Ag-0.25-Au-0.25-Zn-0.5,pp0,avg,3.0,CO2R,150.0,3.342800468438538,68.31669770588769,12.701375245579568,0.0077059978349815,0.0,81.02654784631947,18.973452153680537
vsp13_240823_Ag-0.25-Au-0.25-Zn-0.5_pp0,vsp,13,240823,Ag-0.25-Au-0.25-Zn-0.5,pp0,std,3.0,HER,50.0,0.07778030555023371,0.0,0.0,0.0,0.0,0.0,0.0
vsp13_240823_Ag-0.25-Au-0.25-Zn-0.5_pp0,vsp,13,240823,Ag-0.25-Au-0.25-Zn-0.5,pp0,std,3.0,CO2R,50.0,0.11095355381901856,8.319217069435568,5.42407828205645,0.005044759769138386,0.0,8.9426329108417,8.9426329108417
vsp13_240823_Ag-0.25-Au-0.25-Zn-0.5_pp0,vsp,13,240823,Ag-0.25-Au-0.25-Zn-0.5,pp0,avg,3.0,CO2R,50.0,2.853642522702104,62.01343405386177,8.177799607072691,0.01761370933710067,0.0,70.20884737027156,29.79115262972844
vsp13_240823_Ag-0.25-Au-0.25-Zn-0.5_pp0,vsp,13,240823,Ag-0.25-Au-0.25-Zn-0.5,pp0,avg,3.0,CO2R,200.0,3.4777175825027684,68.89085354370253,10.888998035363457,0.0066968790708767665,0.0,79.78728989454633,20.212710105453667
vsp13_240823_Ag-0.25-Au-0.25-Zn-0.5_pp0,vsp,13,240823,Ag-0.25-Au-0.25-Zn-0.5,pp0,avg,3.0,HER,50.0,2.999536482093664,,,,,,
vsp13_240823_Ag-0.25-Au-0.25-Zn-0.5_pp0,vsp,13,240823,Ag-0.25-Au-0.25-Zn-0.5,pp0,std,3.0,CO2R,150.0,0.08531422286950253,0.6241051407939134,1.3220120896865006,0.001599507896277498,0.0,1.6507271345157575,1.650727134515758
vsp13_240823_Ag-0.25-Au-0.25-Zn-0.5_pp0_rep1,vsp,13,240823,Ag-0.25-Au-0.25-Zn-0.5,pp0,1,,CO2R,300.0,3.6993403820598,68.15354998012096,6.809921414538311,0.0040364750564189,0.0,74.96750786971569,25.03249213028431
vsp13_240823_Ag-0.25-Au-0.25-Zn-0.5_pp0_rep1,vsp,13,240823,Ag-0.25-Au-0.25-Zn-0.5,pp0,1,,CO2R,100.0,3.188772757475084,63.43698340622319,14.830550098231829,0.0077059978349815,0.0,78.27523950229,21.72476049771
vsp13_240823_Ag-0.25-Au-0.25-Zn-0.5_pp0_rep1,vsp,13,240823,Ag-0.25-Au-0.25-Zn-0.5,pp0,1,,CO2R,50.0,2.86518722923588,53.28422858816883,6.792730844793714,0.0220171366713758,0.0,60.09897656963392,39.90102343036608
vsp13_240823_Ag-0.25-Au-0.25-Zn-0.5_pp0_rep1,vsp,13,240823,Ag-0.25-Au-0.25-Zn-0.5,pp0,1,,CO2R,150.0,3.3654298039867108,68.98993492226245,13.722986247544204,0.0058712364457002,0.0,82.71879240625235,17.281207593747652
vsp13_240823_Ag-0.25-Au-0.25-Zn-0.5_pp0_rep1,vsp,13,240823,Ag-0.25-Au-0.25-Zn-0.5,pp0,1,,CO2R,200.0,3.500740601328904,69.8059176798008,11.393664047151278,0.0046786415426673,0.0,81.20426036849474,18.795739631505256
vsp13_240823_Ag-0.25-Au-0.25-Zn-0.5_pp0_rep1,vsp,13,240823,Ag-0.25-Au-0.25-Zn-0.5,pp0,1,,HER,50.0,2.9907163884297523,,,,,,
vsp13_240823_Ag-0.25-Au-0.25-Zn-0.5_pp0_rep2,vsp,13,240823,Ag-0.25-Au-0.25-Zn-0.5,pp0,2,,CO2R,300.0,3.731264222591362,69.09937433300551,7.87819253438114,0.0051373318899877,0.0,76.98336325386283,23.016636746137166
vsp13_240823_Ag-0.25-Au-0.25-Zn-0.5_pp0_rep2,vsp,13,240823,Ag-0.25-Au-0.25-Zn-0.5,pp0,2,,CO2R,200.0,3.5423757342192688,66.49448617882777,10.75270137524558,0.0077059978349815,0.0,77.25588213378762,22.744117866212378
vsp13_240823_Ag-0.25-Au-0.25-Zn-0.5_pp0_rep2,vsp,13,240823,Ag-0.25-Au-0.25-Zn-0.5,pp0,2,,CO2R,50.0,2.95837234551495,62.90527108748875,14.160117878192535,0.0187145661706695,0.0,77.08410353185195,22.91589646814805
vsp13_240823_Ag-0.25-Au-0.25-Zn-0.5_pp0_rep2,vsp,13,240823,Ag-0.25-Au-0.25-Zn-0.5,pp0,2,,HER,50.0,3.0813508595041323,,,,,,
vsp13_240823_Ag-0.25-Au-0.25-Zn-0.5_pp0_rep2,vsp,13,240823,Ag-0.25-Au-0.25-Zn-0.5,pp0,2,,CO2R,100.0,3.246821611295681,66.5381154659022,16.097740667976424,0.0099077115021191,0.0,82.64576384538074,17.354236154619258
vsp13_240823_Ag-0.25-Au-0.25-Zn-0.5_pp0_rep2,vsp,13,240823,Ag-0.25-Au-0.25-Zn-0.5,pp0,2,,CO2R,150.0,3.414518634551495,67.75743371905669,13.172888015717092,0.0088068546685503,0.0,80.94011717132163,19.05988282867837
vsp13_240823_Ag-0.25-Au-0.25-Zn-0.5_pp0_rep3,vsp,13,240823,Ag-0.25-Au-0.25-Zn-0.5,pp0,3,,CO2R,150.0,3.2484529667774087,68.20272447634393,11.208251473477407,0.008439902390694,0.0,79.42073396138441,20.579266038615582
vsp13_240823_Ag-0.25-Au-0.25-Zn-0.5_pp0_rep3,vsp,13,240823,Ag-0.25-Au-0.25-Zn-0.5,pp0,3,,CO2R,300.0,3.5874338239202657,70.5645650672749,7.666994106090373,0.0060547125846283,0.0,78.23843770418264,21.76156229581736
vsp13_240823_Ag-0.25-Au-0.25-Zn-0.5_pp0_rep3,vsp,13,240823,Ag-0.25-Au-0.25-Zn-0.5,pp0,3,,CO2R,200.0,3.390036411960133,70.37215677247903,10.520628683693516,0.0077059978349815,0.0,80.90172718135663,19.09827281864337
vsp13_240823_Ag-0.25-Au-0.25-Zn-0.5_pp0_rep3,vsp,13,240823,Ag-0.25-Au-0.25-Zn-0.5,pp0,3,,CO2R,100.0,3.037736023255814,71.98016279897047,8.870333988212181,0.0055042841678439,0.0,80.85600107135049,19.14399892864951
vsp13_240823_Ag-0.25-Au-0.25-Zn-0.5_pp0_rep3,vsp,13,240823,Ag-0.25-Au-0.25-Zn-0.5,pp0,3,,CO2R,50.0,2.7373679933554818,69.85080248592773,3.580550098231828,0.0121094251692567,0.0,73.44346200932881,26.55653799067119
vsp13_240823_Ag-0.25-Au-0.25-Zn-0.5_pp0_rep3,vsp,13,240823,Ag-0.25-Au-0.25-Zn-0.5,pp0,3,,HER,50.0,2.926542198347108,,,,,,
vsp13_240823_Ag-0.25-Au-0.5-Zn-0.25_pp0,vsp,13,240823,Ag-0.25-Au-0.5-Zn-0.25,pp0,std,3.0,HER,50.0,0.02352563363042874,0.0,0.0,0.0,0.0,0.0,0.0
vsp13_240823_Ag-0.25-Au-0.5-Zn-0.25_pp0,vsp,13,240823,Ag-0.25-Au-0.5-Zn-0.25,pp0,std,3.0,CO2R,200.0,0.007687787001402002,2.5755513699487196,1.7049890979918825,0.0004203966474282023,0.0,1.2941594773562317,1.2941594773562317
vsp13_240823_Ag-0.25-Au-0.5-Zn-0.25_pp0,vsp,13,240823,Ag-0.25-Au-0.5-Zn-0.25,pp0,avg,3.0,CO2R,50.0,2.83149680841639,73.95593128125721,7.362475442043222,0.010274663779975365,0.0,81.3286813870804,18.671318612919606
vsp13_240823_Ag-0.25-Au-0.5-Zn-0.25_pp0,vsp,13,240823,Ag-0.25-Au-0.5-Zn-0.25,pp0,avg,3.0,CO2R,200.0,3.4448164772978953,71.92335056184477,9.24975442043222,0.0034860466396344335,0.0,81.17659102891663,18.82340897108337
vsp13_240823_Ag-0.25-Au-0.5-Zn-0.25_pp0,vsp,13,240823,Ag-0.25-Au-0.5-Zn-0.25,pp0,avg,3.0,HER,50.0,2.9670712451790635,,,,,,
vsp13_240823_Ag-0.25-Au-0.5-Zn-0.25_pp0,vsp,13,240823,Ag-0.25-Au-0.5-Zn-0.25,pp0,std,3.0,CO2R,50.0,0.008010562696807841,4.345340436915522,1.9397552638994235,0.0006355799892001864,0.0,3.2473934211125326,3.2473934211125326
vsp13_240823_Ag-0.25-Au-0.5-Zn-0.25_pp0,vsp,13,240823,Ag-0.25-Au-0.5-Zn-0.25,pp0,std,3.0,CO2R,100.0,0.022008422059678484,3.0931955504472812,3.511207310476969,0.0025423199568007427,0.0,4.795376669225481,4.795376669225479
vsp13_240823_Ag-0.25-Au-0.5-Zn-0.25_pp0,vsp,13,240823,Ag-0.25-Au-0.5-Zn-0.25,pp0,avg,3.0,CO2R,300.0,3.6467405238095245,73.46676710819087,5.974950884086444,0.0036083640655865667,0.0,79.44571080485152,20.554289195148485
vsp13_240823_Ag-0.25-Au-0.5-Zn-0.25_pp0,vsp,13,240823,Ag-0.25-Au-0.5-Zn-0.25,pp0,std,3.0,CO2R,300.0,0.03470636275637826,1.822672819345761,1.6177468983123655,0.000461738157243396,0.0,0.6572458373726628,0.6572458373726606
vsp13_240823_Ag-0.25-Au-0.5-Zn-0.25_pp0,vsp,13,240823,Ag-0.25-Au-0.5-Zn-0.25,pp0,avg,3.0,CO2R,150.0,3.3140976002214835,67.82676627117816,11.222986247544204,0.005015014464035567,0.0,79.0547675331864,20.94523246681359
vsp13_240823_Ag-0.25-Au-0.5-Zn-0.25_pp0,vsp,13,240823,Ag-0.25-Au-0.5-Zn-0.25,pp0,std,3.0,CO2R,150.0,0.006185283537680243,2.215626547949955,2.5144469690415265,0.0010592999820003477,0.0,0.31313435934313116,0.31313435934313955
vsp13_240823_Ag-0.25-Au-0.5-Zn-0.25_pp0,vsp,13,240823,Ag-0.25-Au-0.5-Zn-0.25,pp0,avg,3.0,CO2R,100.0,3.166101913621263,65.07983008642157,12.531925343811395,0.006972093279268967,0.0,77.61872752351222,22.381272476487776
vsp13_240823_Ag-0.25-Au-0.5-Zn-0.25_pp0_rep1,vsp,13,240823,Ag-0.25-Au-0.5-Zn-0.25,pp0,1,,HER,50.0,2.989406520661157,,,,,,
vsp13_240823_Ag-0.25-Au-0.5-Zn-0.25_pp0_rep1,vsp,13,240823,Ag-0.25-Au-0.5-Zn-0.25,pp0,1,,CO2R,300.0,3.679682857142857,74.50019879051665,4.535854616895874,0.0040364750564189,0.0,79.04074893705514,20.95925106294486
vsp13_240823_Ag-0.25-Au-0.5-Zn-0.25_pp0_rep1,vsp,13,240823,Ag-0.25-Au-0.5-Zn-0.25,pp0,1,,CO2R,50.0,2.8284920564784053,78.52518361966143,6.542239685658153,0.0110085683356879,0.0,85.07843187365526,14.921568126344738
vsp13_240823_Ag-0.25-Au-0.5-Zn-0.25_pp0_rep1,vsp,13,240823,Ag-0.25-Au-0.5-Zn-0.25,pp0,1,,CO2R,100.0,3.1541134717607973,62.34907614723053,9.761787819253438,0.0099077115021191,0.0,72.12077167798608,27.879228322013915
vsp13_240823_Ag-0.25-Au-0.5-Zn-0.25_pp0_rep1,vsp,13,240823,Ag-0.25-Au-0.5-Zn-0.25,pp0,1,,CO2R,150.0,3.3105683189368773,69.70014019962753,9.022593320235757,0.0044034273342751,0.0,78.72713694719756,21.272863052802435
vsp13_240823_Ag-0.25-Au-0.5-Zn-0.25_pp0_rep1,vsp,13,240823,Ag-0.25-Au-0.5-Zn-0.25,pp0,1,,CO2R,200.0,3.45347815282392,74.79848919207349,7.768909626719058,0.0035777847090985,0.0,82.57097660350163,17.429023396498366
vsp13_240823_Ag-0.25-Au-0.5-Zn-0.25_pp0_rep2,vsp,13,240823,Ag-0.25-Au-0.5-Zn-0.25,pp0,2,,CO2R,150.0,3.310484893687707,68.39900395488502,10.682711198428292,0.0044034273342751,0.0,79.0861185806476,20.913881419352407
vsp13_240823_Ag-0.25-Au-0.5-Zn-0.25_pp0_rep2,vsp,13,240823,Ag-0.25-Au-0.5-Zn-0.25,pp0,2,,CO2R,200.0,3.442168970099667,71.14430098976753,8.866650294695482,0.0030273562923141,0.0,80.01397864075531,19.98602135924469
vsp13_240823_Ag-0.25-Au-0.5-Zn-0.25_pp0_rep2,vsp,13,240823,Ag-0.25-Au-0.5-Zn-0.25,pp0,2,,CO2R,300.0,3.65003381063123,74.5378643620917,5.663064833005894,0.0031190943617782,0.0,80.20404828945937,19.795951710540635
vsp13_240823_Ag-0.25-Au-0.5-Zn-0.25_pp0_rep2,vsp,13,240823,Ag-0.25-Au-0.5-Zn-0.25,pp0,2,,CO2R,50.0,2.8254230564784053,73.4666973571324,5.967583497053045,0.0099077115021191,0.0,79.44418856568757,20.55581143431243
vsp13_240823_Ag-0.25-Au-0.5-Zn-0.25_pp0_rep2,vsp,13,240823,Ag-0.25-Au-0.5-Zn-0.25,pp0,2,,HER,50.0,2.942513049586777,,,,,,
vsp13_240823_Ag-0.25-Au-0.5-Zn-0.25_pp0_rep2,vsp,13,240823,Ag-0.25-Au-0.5-Zn-0.25,pp0,2,,CO2R,100.0,3.1915017674418604,68.43897131138965,11.353143418467583,0.0055042841678439,0.0,79.79761901402507,20.202380985974926
vsp13_240823_Ag-0.25-Au-0.5-Zn-0.25_pp0_rep3,vsp,13,240823,Ag-0.25-Au-0.5-Zn-0.25,pp0,3,,CO2R,200.0,3.4388023089701,69.82726150369332,11.113703339882122,0.0038529989174907,0.0,80.94481784249294,19.055182157507065
vsp13_240823_Ag-0.25-Au-0.5-Zn-0.25_pp0_rep3,vsp,13,240823,Ag-0.25-Au-0.5-Zn-0.25,pp0,3,,CO2R,300.0,3.6105049036544856,71.36223817196426,7.725933202357565,0.0036695227785626,0.0,79.09233518804004,20.90766481195996
vsp13_240823_Ag-0.25-Au-0.5-Zn-0.25_pp0_rep3,vsp,13,240823,Ag-0.25-Au-0.5-Zn-0.25,pp0,3,,CO2R,100.0,3.1526905016611297,64.4514428006445,16.480844793713164,0.0055042841678439,0.0,80.9377918785255,19.06220812147449
vsp13_240823_Ag-0.25-Au-0.5-Zn-0.25_pp0_rep3,vsp,13,240823,Ag-0.25-Au-0.5-Zn-0.25,pp0,3,,HER,50.0,2.9692941652892566,,,,,,
vsp13_240823_Ag-0.25-Au-0.5-Zn-0.25_pp0_rep3,vsp,13,240823,Ag-0.25-Au-0.5-Zn-0.25,pp0,3,,CO2R,150.0,3.321239588039867,65.38115465902196,13.963654223968566,0.0062381887235565,0.0,79.35104707171408,20.64895292828592
vsp13_240823_Ag-0.25-Au-0.5-Zn-0.25_pp0_rep3,vsp,13,240823,Ag-0.25-Au-0.5-Zn-0.25,pp0,3,,CO2R,50.0,2.840575312292359,69.87591286697776,9.577603143418468,0.0099077115021191,0.0,79.46342372189835,20.53657627810165
vsp13_240823_Ag-0.25-Au-0.625-Zn-0.125_pp0,vsp,13,240823,Ag-0.25-Au-0.625-Zn-0.125,pp0,avg,1.0,CO2R,300.0,3.8526460498338873,79.13473811965096,1.3605108055009822,0.0099077115021191,0.0,80.50630998217991,19.49369001782009
vsp13_240823_Ag-0.25-Au-0.625-Zn-0.125_pp0,vsp,13,240823,Ag-0.25-Au-0.625-Zn-0.125,pp0,std,1.0,CO2R,200.0,0.0,0.0,0.0,0.0,0.0,0.0,0.0
vsp13_240823_Ag-0.25-Au-0.625-Zn-0.125_pp0,vsp,13,240823,Ag-0.25-Au-0.625-Zn-0.125,pp0,avg,1.0,CO2R,200.0,3.6316027840531566,79.31804390131622,4.589882121807466,0.0071555694181971,0.0,83.91607017442118,16.08392982557882
vsp13_240823_Ag-0.25-Au-0.625-Zn-0.125_pp0,vsp,13,240823,Ag-0.25-Au-0.625-Zn-0.125,pp0,std,1.0,CO2R,150.0,0.0,0.0,0.0,0.0,0.0,0.0,0.0
vsp13_240823_Ag-0.25-Au-0.625-Zn-0.125_pp0,vsp,13,240823,Ag-0.25-Au-0.625-Zn-0.125,pp0,avg,1.0,CO2R,150.0,3.4694396478405314,77.8798468266756,4.248526522593321,0.0077059978349815,0.0,82.13739745627629,17.86260254372371
vsp13_240823_Ag-0.25-Au-0.625-Zn-0.125_pp0,vsp,13,240823,Ag-0.25-Au-0.625-Zn-0.125,pp0,std,1.0,CO2R,300.0,0.0,0.0,0.0,0.0,0.0,0.0,0.0
vsp13_240823_Ag-0.25-Au-0.625-Zn-0.125_pp0,vsp,13,240823,Ag-0.25-Au-0.625-Zn-0.125,pp0,avg,1.0,CO2R,100.0,3.2368193122923583,76.70279771495532,4.037328094302555,0.0060547125846283,0.0,80.7461805218425,19.253819478157496
vsp13_240823_Ag-0.25-Au-0.625-Zn-0.125_pp0,vsp,13,240823,Ag-0.25-Au-0.625-Zn-0.125,pp0,std,1.0,CO2R,50.0,0.0,0.0,0.0,0.0,0.0,0.0,0.0
vsp13_240823_Ag-0.25-Au-0.625-Zn-0.125_pp0,vsp,13,240823,Ag-0.25-Au-0.625-Zn-0.125,pp0,avg,1.0,CO2R,50.0,2.9342446112956813,80.9822344054071,3.197445972495088,0.0099077115021191,0.0,84.18958808940431,15.81041191059569
vsp13_240823_Ag-0.25-Au-0.625-Zn-0.125_pp0,vsp,13,240823,Ag-0.25-Au-0.625-Zn-0.125,pp0,std,1.0,HER,50.0,0.0,0.0,0.0,0.0,0.0,0.0,0.0
vsp13_240823_Ag-0.25-Au-0.625-Zn-0.125_pp0,vsp,13,240823,Ag-0.25-Au-0.625-Zn-0.125,pp0,avg,1.0,HER,50.0,2.9987271404958675,,,,,,
vsp13_240823_Ag-0.25-Au-0.625-Zn-0.125_pp0,vsp,13,240823,Ag-0.25-Au-0.625-Zn-0.125,pp0,std,1.0,CO2R,100.0,0.0,0.0,0.0,0.0,0.0,0.0,0.0
vsp13_240823_Ag-0.25-Au-0.625-Zn-0.125_pp0_rep1,vsp,13,240823,Ag-0.25-Au-0.625-Zn-0.125,pp0,1,,CO2R,300.0,3.8526460498338873,79.13473811965096,1.3605108055009822,0.0099077115021191,0.0,80.50630998217991,19.49369001782009
vsp13_240823_Ag-0.25-Au-0.625-Zn-0.125_pp0_rep1,vsp,13,240823,Ag-0.25-Au-0.625-Zn-0.125,pp0,1,,CO2R,200.0,3.6316027840531566,79.31804390131622,4.589882121807466,0.0071555694181971,0.0,83.91607017442118,16.08392982557882
vsp13_240823_Ag-0.25-Au-0.625-Zn-0.125_pp0_rep1,vsp,13,240823,Ag-0.25-Au-0.625-Zn-0.125,pp0,1,,CO2R,150.0,3.4694396478405314,77.8798468266756,4.248526522593321,0.0077059978349815,0.0,82.13739745627629,17.86260254372371
vsp13_240823_Ag-0.25-Au-0.625-Zn-0.125_pp0_rep1,vsp,13,240823,Ag-0.25-Au-0.625-Zn-0.125,pp0,1,,CO2R,50.0,2.9342446112956813,80.9822344054071,3.197445972495088,0.0099077115021191,0.0,84.18958808940431,15.81041191059569
vsp13_240823_Ag-0.25-Au-0.625-Zn-0.125_pp0_rep1,vsp,13,240823,Ag-0.25-Au-0.625-Zn-0.125,pp0,1,,HER,50.0,2.9987271404958675,,,,,,
vsp13_240823_Ag-0.25-Au-0.625-Zn-0.125_pp0_rep1,vsp,13,240823,Ag-0.25-Au-0.625-Zn-0.125,pp0,1,,CO2R,100.0,3.2368193122923583,76.70279771495532,4.037328094302555,0.0060547125846283,0.0,80.7461805218425,19.253819478157496
vsp13_240823_Ag-0.286-Au-0.571-Zn-0.143_pp0,vsp,13,240823,Ag-0.286-Au-0.571-Zn-0.143,pp0,avg,1.0,HER,50.0,2.85336811570248,,,,,,
vsp13_240823_Ag-0.286-Au-0.571-Zn-0.143_pp0,vsp,13,240823,Ag-0.286-Au-0.571-Zn-0.143,pp0,std,1.0,HER,50.0,0.0,0.0,0.0,0.0,0.0,0.0,0.0
vsp13_240823_Ag-0.286-Au-0.571-Zn-0.143_pp0,vsp,13,240823,Ag-0.286-Au-0.571-Zn-0.143,pp0,avg,1.0,CO2R,50.0,2.708987069767442,79.81209064847559,3.0353634577603144,0.0088068546685503,0.0,82.85626096090445,17.14373903909555
vsp13_240823_Ag-0.286-Au-0.571-Zn-0.143_pp0,vsp,13,240823,Ag-0.286-Au-0.571-Zn-0.143,pp0,std,1.0,CO2R,50.0,0.0,0.0,0.0,0.0,0.0,0.0,0.0
vsp13_240823_Ag-0.286-Au-0.571-Zn-0.143_pp0,vsp,13,240823,Ag-0.286-Au-0.571-Zn-0.143,pp0,std,1.0,CO2R,150.0,0.0,0.0,0.0,0.0,0.0,0.0,0.0
vsp13_240823_Ag-0.286-Au-0.571-Zn-0.143_pp0,vsp,13,240823,Ag-0.286-Au-0.571-Zn-0.143,pp0,avg,1.0,CO2R,100.0,3.041229830564784,71.70520412647261,7.831532416502947,0.0044034273342751,0.0,79.54113997030984,20.45886002969016
