Repository: FAIR-Chem/fairchem

## File overview
|Name | Description |
|---   |---    |
|`ExpDataDump_YYMMDD.csv`  | Raw experimental testing data for all samples. |
|`ExpDataDump_YYMMDD_clean.csv` | Experimental testing data excluding problematic samples (missing XRF, missing computational) directly used for downstream predictions. |
|`XRDDataDump-YYMMDD.csv` | XRD information for experimental samples. |
|`XRFDataDump-YYMMDD.csv` | XRF information for experimental samples. |

File: src/fairchem/applications/ocx/data/experimental_data/ExpDataDump_241113.csv (part 16 of 24)
sample id,source,batch number,batch date,composition,post processing id,rep,total reps,reaction,current density,voltage,fe_h2,fe_co,fe_ch4,fe_c2h4,fe_gas_total,fe_liquid
vsp13_240823_Ag-0.286-Au-0.571-Zn-0.143_pp0,vsp,13,240823,Ag-0.286-Au-0.571-Zn-0.143,pp0,std,1.0,CO2R,300.0,0.0,0.0,0.0,0.0,0.0,0.0,0.0
vsp13_240823_Ag-0.286-Au-0.571-Zn-0.143_pp0,vsp,13,240823,Ag-0.286-Au-0.571-Zn-0.143,pp0,avg,1.0,CO2R,150.0,3.183558607973422,70.14752348866895,10.486247544204325,0.0036695227785626,0.0,80.63744055565184,19.362559444348165
vsp13_240823_Ag-0.286-Au-0.571-Zn-0.143_pp0,vsp,13,240823,Ag-0.286-Au-0.571-Zn-0.143,pp0,avg,1.0,CO2R,200.0,3.31948746511628,68.45529305907218,9.820726915520629,0.0033025705007063,0.0,78.2793225450935,21.720677454906493
vsp13_240823_Ag-0.286-Au-0.571-Zn-0.143_pp0,vsp,13,240823,Ag-0.286-Au-0.571-Zn-0.143,pp0,std,1.0,CO2R,200.0,0.0,0.0,0.0,0.0,0.0,0.0,0.0
vsp13_240823_Ag-0.286-Au-0.571-Zn-0.143_pp0,vsp,13,240823,Ag-0.286-Au-0.571-Zn-0.143,pp0,avg,1.0,CO2R,300.0,3.5115196378737545,73.12163887086986,7.2814341846758355,0.0027521420839219,0.0,80.40582519762961,19.59417480237039
vsp13_240823_Ag-0.286-Au-0.571-Zn-0.143_pp0,vsp,13,240823,Ag-0.286-Au-0.571-Zn-0.143,pp0,std,1.0,CO2R,100.0,0.0,0.0,0.0,0.0,0.0,0.0,0.0
vsp13_240823_Ag-0.286-Au-0.571-Zn-0.143_pp0_rep1,vsp,13,240823,Ag-0.286-Au-0.571-Zn-0.143,pp0,1,,CO2R,100.0,3.041229830564784,71.70520412647261,7.831532416502947,0.0044034273342751,0.0,79.54113997030984,20.45886002969016
vsp13_240823_Ag-0.286-Au-0.571-Zn-0.143_pp0_rep1,vsp,13,240823,Ag-0.286-Au-0.571-Zn-0.143,pp0,1,,HER,50.0,2.85336811570248,,,,,,
vsp13_240823_Ag-0.286-Au-0.571-Zn-0.143_pp0_rep1,vsp,13,240823,Ag-0.286-Au-0.571-Zn-0.143,pp0,1,,CO2R,300.0,3.5115196378737545,73.12163887086986,7.2814341846758355,0.0027521420839219,0.0,80.40582519762961,19.59417480237039
vsp13_240823_Ag-0.286-Au-0.571-Zn-0.143_pp0_rep1,vsp,13,240823,Ag-0.286-Au-0.571-Zn-0.143,pp0,1,,CO2R,200.0,3.31948746511628,68.45529305907218,9.820726915520629,0.0033025705007063,0.0,78.2793225450935,21.720677454906493
vsp13_240823_Ag-0.286-Au-0.571-Zn-0.143_pp0_rep1,vsp,13,240823,Ag-0.286-Au-0.571-Zn-0.143,pp0,1,,CO2R,50.0,2.708987069767442,79.81209064847559,3.0353634577603144,0.0088068546685503,0.0,82.85626096090445,17.14373903909555
vsp13_240823_Ag-0.286-Au-0.571-Zn-0.143_pp0_rep1,vsp,13,240823,Ag-0.286-Au-0.571-Zn-0.143,pp0,1,,CO2R,150.0,3.183558607973422,70.14752348866895,10.486247544204325,0.0036695227785626,0.0,80.63744055565184,19.362559444348165
vsp13_240823_Ag-0.333-Au-0.333-Zn-0.333_pp0,vsp,13,240823,Ag-0.333-Au-0.333-Zn-0.333,pp0,avg,1.0,CO2R,100.0,3.1496908438538203,72.44721588650108,10.81532416502947,0.0060547125846283,0.0,83.26859476411518,16.73140523588482
vsp13_240823_Ag-0.333-Au-0.333-Zn-0.333_pp0,vsp,13,240823,Ag-0.333-Au-0.333-Zn-0.333,pp0,std,1.0,CO2R,100.0,0.0,0.0,0.0,0.0,0.0,0.0,0.0
vsp13_240823_Ag-0.333-Au-0.333-Zn-0.333_pp0,vsp,13,240823,Ag-0.333-Au-0.333-Zn-0.333,pp0,avg,1.0,CO2R,200.0,3.4736506578073088,73.67574127937392,7.779960707269156,0.0057794983762361,0.0035825676473067,81.46506405266663,18.534935947333366
vsp13_240823_Ag-0.333-Au-0.333-Zn-0.333_pp0,vsp,13,240823,Ag-0.333-Au-0.333-Zn-0.333,pp0,avg,1.0,HER,50.0,2.874986239669422,,,,,,
vsp13_240823_Ag-0.333-Au-0.333-Zn-0.333_pp0,vsp,13,240823,Ag-0.333-Au-0.333-Zn-0.333,pp0,avg,1.0,CO2R,300.0,3.67388361461794,75.0555567180732,5.353634577603144,0.0047703796121314,0.0014049284891399,80.41602565836381,19.5839743416362
vsp13_240823_Ag-0.333-Au-0.333-Zn-0.333_pp0,vsp,13,240823,Ag-0.333-Au-0.333-Zn-0.333,pp0,std,1.0,CO2R,300.0,0.0,0.0,0.0,0.0,0.0,0.0,0.0
vsp13_240823_Ag-0.333-Au-0.333-Zn-0.333_pp0,vsp,13,240823,Ag-0.333-Au-0.333-Zn-0.333,pp0,std,1.0,HER,50.0,0.0,0.0,0.0,0.0,0.0,0.0,0.0
vsp13_240823_Ag-0.333-Au-0.333-Zn-0.333_pp0,vsp,13,240823,Ag-0.333-Au-0.333-Zn-0.333,pp0,std,1.0,CO2R,150.0,0.0,0.0,0.0,0.0,0.0,0.0,0.0
vsp13_240823_Ag-0.333-Au-0.333-Zn-0.333_pp0,vsp,13,240823,Ag-0.333-Au-0.333-Zn-0.333,pp0,avg,1.0,CO2R,50.0,2.843284691029901,76.03925589570822,7.868369351669941,0.0099077115021191,0.0,83.91753295888029,16.082467041119713
vsp13_240823_Ag-0.333-Au-0.333-Zn-0.333_pp0,vsp,13,240823,Ag-0.333-Au-0.333-Zn-0.333,pp0,std,1.0,CO2R,50.0,0.0,0.0,0.0,0.0,0.0,0.0,0.0
vsp13_240823_Ag-0.333-Au-0.333-Zn-0.333_pp0,vsp,13,240823,Ag-0.333-Au-0.333-Zn-0.333,pp0,avg,1.0,CO2R,150.0,3.333842448504984,71.34947372826382,8.963654223968566,0.0073390455571252,0.0,80.32046699778951,19.67953300221049
vsp13_240823_Ag-0.333-Au-0.333-Zn-0.333_pp0,vsp,13,240823,Ag-0.333-Au-0.333-Zn-0.333,pp0,std,1.0,CO2R,200.0,0.0,0.0,0.0,0.0,0.0,0.0,0.0
vsp13_240823_Ag-0.333-Au-0.333-Zn-0.333_pp0_rep1,vsp,13,240823,Ag-0.333-Au-0.333-Zn-0.333,pp0,1,,CO2R,300.0,3.67388361461794,75.0555567180732,5.353634577603144,0.0047703796121314,0.0014049284891399,80.41602565836381,19.5839743416362
vsp13_240823_Ag-0.333-Au-0.333-Zn-0.333_pp0_rep1,vsp,13,240823,Ag-0.333-Au-0.333-Zn-0.333,pp0,1,,HER,50.0,2.874986239669422,,,,,,
vsp13_240823_Ag-0.333-Au-0.333-Zn-0.333_pp0_rep1,vsp,13,240823,Ag-0.333-Au-0.333-Zn-0.333,pp0,1,,CO2R,150.0,3.333842448504984,71.34947372826382,8.963654223968566,0.0073390455571252,0.0,80.32046699778951,19.67953300221049
vsp13_240823_Ag-0.333-Au-0.333-Zn-0.333_pp0_rep1,vsp,13,240823,Ag-0.333-Au-0.333-Zn-0.333,pp0,1,,CO2R,100.0,3.1496908438538203,72.44721588650108,10.81532416502947,0.0060547125846283,0.0,83.26859476411518,16.73140523588482
vsp13_240823_Ag-0.333-Au-0.333-Zn-0.333_pp0_rep1,vsp,13,240823,Ag-0.333-Au-0.333-Zn-0.333,pp0,1,,CO2R,200.0,3.4736506578073088,73.67574127937392,7.779960707269156,0.0057794983762361,0.0035825676473067,81.46506405266663,18.534935947333366
vsp13_240823_Ag-0.333-Au-0.333-Zn-0.333_pp0_rep1,vsp,13,240823,Ag-0.333-Au-0.333-Zn-0.333,pp0,1,,CO2R,50.0,2.843284691029901,76.03925589570822,7.868369351669941,0.0099077115021191,0.0,83.91753295888029,16.082467041119713
vsp13_240823_Ag-0.4-Au-0.1-Zn-0.5_pp0,vsp,13,240823,Ag-0.4-Au-0.1-Zn-0.5,pp0,std,1.0,CO2R,300.0,0.0,0.0,0.0,0.0,0.0,0.0,0.0
vsp13_240823_Ag-0.4-Au-0.1-Zn-0.5_pp0,vsp,13,240823,Ag-0.4-Au-0.1-Zn-0.5,pp0,std,1.0,HER,50.0,0.0,0.0,0.0,0.0,0.0,0.0,0.0
vsp13_240823_Ag-0.4-Au-0.1-Zn-0.5_pp0,vsp,13,240823,Ag-0.4-Au-0.1-Zn-0.5,pp0,avg,1.0,HER,50.0,3.0701834049586783,,,,,,
vsp13_240823_Ag-0.4-Au-0.1-Zn-0.5_pp0,vsp,13,240823,Ag-0.4-Au-0.1-Zn-0.5,pp0,avg,1.0,CO2R,50.0,2.977557176079734,38.44775994475716,40.19646365422397,0.0198154230042383,0.0455196830481328,78.7095587050335,21.2904412949665
vsp13_240823_Ag-0.4-Au-0.1-Zn-0.5_pp0,vsp,13,240823,Ag-0.4-Au-0.1-Zn-0.5,pp0,std,1.0,CO2R,50.0,0.0,0.0,0.0,0.0,0.0,0.0,0.0
vsp13_240823_Ag-0.4-Au-0.1-Zn-0.5_pp0,vsp,13,240823,Ag-0.4-Au-0.1-Zn-0.5,pp0,avg,1.0,CO2R,100.0,3.247167342192691,37.24371717340811,39.31974459724951,0.0126598535860411,0.0,76.57612162424365,23.423878375756345
vsp13_240823_Ag-0.4-Au-0.1-Zn-0.5_pp0,vsp,13,240823,Ag-0.4-Au-0.1-Zn-0.5,pp0,std,1.0,CO2R,200.0,0.0,0.0,0.0,0.0,0.0,0.0,0.0
vsp13_240823_Ag-0.4-Au-0.1-Zn-0.5_pp0,vsp,13,240823,Ag-0.4-Au-0.1-Zn-0.5,pp0,avg,1.0,CO2R,150.0,3.4128851461794016,50.648057084266256,32.90766208251473,0.0080729501128378,0.0,83.56379211689384,16.436207883106164
vsp13_240823_Ag-0.4-Au-0.1-Zn-0.5_pp0,vsp,13,240823,Ag-0.4-Au-0.1-Zn-0.5,pp0,std,1.0,CO2R,150.0,0.0,0.0,0.0,0.0,0.0,0.0,0.0
vsp13_240823_Ag-0.4-Au-0.1-Zn-0.5_pp0,vsp,13,240823,Ag-0.4-Au-0.1-Zn-0.5,pp0,avg,1.0,CO2R,200.0,3.535558285714285,56.68794073950072,25.6421905697446,0.0071555694181971,0.0,82.33728687866352,17.66271312133648
vsp13_240823_Ag-0.4-Au-0.1-Zn-0.5_pp0,vsp,13,240823,Ag-0.4-Au-0.1-Zn-0.5,pp0,avg,1.0,CO2R,300.0,3.72057977076412,66.08738412605412,16.986738703339885,0.0051373318899877,0.0,83.07926016128398,16.920739838716017
vsp13_240823_Ag-0.4-Au-0.1-Zn-0.5_pp0,vsp,13,240823,Ag-0.4-Au-0.1-Zn-0.5,pp0,std,1.0,CO2R,100.0,0.0,0.0,0.0,0.0,0.0,0.0,0.0
vsp13_240823_Ag-0.4-Au-0.1-Zn-0.5_pp0_rep1,vsp,13,240823,Ag-0.4-Au-0.1-Zn-0.5,pp0,1,,CO2R,200.0,3.535558285714285,56.68794073950072,25.6421905697446,0.0071555694181971,0.0,82.33728687866352,17.66271312133648
vsp13_240823_Ag-0.4-Au-0.1-Zn-0.5_pp0_rep1,vsp,13,240823,Ag-0.4-Au-0.1-Zn-0.5,pp0,1,,CO2R,150.0,3.4128851461794016,50.648057084266256,32.90766208251473,0.0080729501128378,0.0,83.56379211689384,16.436207883106164
vsp13_240823_Ag-0.4-Au-0.1-Zn-0.5_pp0_rep1,vsp,13,240823,Ag-0.4-Au-0.1-Zn-0.5,pp0,1,,CO2R,50.0,2.977557176079734,38.44775994475716,40.19646365422397,0.0198154230042383,0.0455196830481328,78.7095587050335,21.2904412949665
vsp13_240823_Ag-0.4-Au-0.1-Zn-0.5_pp0_rep1,vsp,13,240823,Ag-0.4-Au-0.1-Zn-0.5,pp0,1,,CO2R,100.0,3.247167342192691,37.24371717340811,39.31974459724951,0.0126598535860411,0.0,76.57612162424365,23.423878375756345
vsp13_240823_Ag-0.4-Au-0.1-Zn-0.5_pp0_rep1,vsp,13,240823,Ag-0.4-Au-0.1-Zn-0.5,pp0,1,,HER,50.0,3.0701834049586783,,,,,,
vsp13_240823_Ag-0.4-Au-0.1-Zn-0.5_pp0_rep1,vsp,13,240823,Ag-0.4-Au-0.1-Zn-0.5,pp0,1,,CO2R,300.0,3.72057977076412,66.08738412605412,16.986738703339885,0.0051373318899877,0.0,83.07926016128398,16.920739838716017
vsp13_240823_Ag-0.4-Au-0.2-Zn-0.4_pp0,vsp,13,240823,Ag-0.4-Au-0.2-Zn-0.4,pp0,avg,1.0,CO2R,100.0,3.1039300598006645,64.41817154575321,16.30402750491159,0.0093572830853347,0.0,80.73155633375013,19.268443666249865
vsp13_240823_Ag-0.4-Au-0.2-Zn-0.4_pp0,vsp,13,240823,Ag-0.4-Au-0.2-Zn-0.4,pp0,avg,1.0,HER,50.0,2.944682925619834,,,,,,
vsp13_240823_Ag-0.4-Au-0.2-Zn-0.4_pp0,vsp,13,240823,Ag-0.4-Au-0.2-Zn-0.4,pp0,std,1.0,HER,50.0,0.0,0.0,0.0,0.0,0.0,0.0,0.0
vsp13_240823_Ag-0.4-Au-0.2-Zn-0.4_pp0,vsp,13,240823,Ag-0.4-Au-0.2-Zn-0.4,pp0,avg,1.0,CO2R,50.0,2.796029581395349,64.91661260959636,8.649312377210217,0.0121094251692567,0.0,73.57803441197584,26.421965588024165
vsp13_240823_Ag-0.4-Au-0.2-Zn-0.4_pp0,vsp,13,240823,Ag-0.4-Au-0.2-Zn-0.4,pp0,std,1.0,CO2R,50.0,0.0,0.0,0.0,0.0,0.0,0.0,0.0
vsp13_240823_Ag-0.4-Au-0.2-Zn-0.4_pp0,vsp,13,240823,Ag-0.4-Au-0.2-Zn-0.4,pp0,std,1.0,CO2R,100.0,0.0,0.0,0.0,0.0,0.0,0.0,0.0
vsp13_240823_Ag-0.4-Au-0.2-Zn-0.4_pp0,vsp,13,240823,Ag-0.4-Au-0.2-Zn-0.4,pp0,avg,1.0,CO2R,300.0,3.647888697674418,69.64761765259789,8.111493123772103,0.0060547125846283,0.0,77.76598930718737,22.23401069281263
vsp13_240823_Ag-0.4-Au-0.2-Zn-0.4_pp0,vsp,13,240823,Ag-0.4-Au-0.2-Zn-0.4,pp0,std,1.0,CO2R,150.0,0.0,0.0,0.0,0.0,0.0,0.0,0.0
vsp13_240823_Ag-0.4-Au-0.2-Zn-0.4_pp0,vsp,13,240823,Ag-0.4-Au-0.2-Zn-0.4,pp0,avg,1.0,CO2R,200.0,3.4382507973421923,67.99985352277722,13.548624754420434,0.0068803552098049,0.0,81.55634721428675,18.44365278571325
vsp13_240823_Ag-0.4-Au-0.2-Zn-0.4_pp0,vsp,13,240823,Ag-0.4-Au-0.2-Zn-0.4,pp0,std,1.0,CO2R,200.0,0.0,0.0,0.0,0.0,0.0,0.0,0.0
vsp13_240823_Ag-0.4-Au-0.2-Zn-0.4_pp0,vsp,13,240823,Ag-0.4-Au-0.2-Zn-0.4,pp0,std,1.0,CO2R,300.0,0.0,0.0,0.0,0.0,0.0,0.0,0.0
vsp13_240823_Ag-0.4-Au-0.2-Zn-0.4_pp0,vsp,13,240823,Ag-0.4-Au-0.2-Zn-0.4,pp0,avg,1.0,CO2R,150.0,3.2964625249169432,63.4062231894369,16.114931237721024,0.0080729501128378,0.0,79.53054548644316,20.46945451355684
vsp13_240823_Ag-0.4-Au-0.2-Zn-0.4_pp0_rep1,vsp,13,240823,Ag-0.4-Au-0.2-Zn-0.4,pp0,1,,CO2R,150.0,3.2964625249169432,63.4062231894369,16.114931237721024,0.0080729501128378,0.0,79.53054548644316,20.46945451355684
vsp13_240823_Ag-0.4-Au-0.2-Zn-0.4_pp0_rep1,vsp,13,240823,Ag-0.4-Au-0.2-Zn-0.4,pp0,1,,CO2R,50.0,2.796029581395349,64.91661260959636,8.649312377210217,0.0121094251692567,0.0,73.57803441197584,26.421965588024165
vsp13_240823_Ag-0.4-Au-0.2-Zn-0.4_pp0_rep1,vsp,13,240823,Ag-0.4-Au-0.2-Zn-0.4,pp0,1,,CO2R,200.0,3.4382507973421923,67.99985352277722,13.548624754420434,0.0068803552098049,0.0,81.55634721428675,18.44365278571325
vsp13_240823_Ag-0.4-Au-0.2-Zn-0.4_pp0_rep1,vsp,13,240823,Ag-0.4-Au-0.2-Zn-0.4,pp0,1,,HER,50.0,2.944682925619834,,,,,,
vsp13_240823_Ag-0.4-Au-0.2-Zn-0.4_pp0_rep1,vsp,13,240823,Ag-0.4-Au-0.2-Zn-0.4,pp0,1,,CO2R,300.0,3.647888697674418,69.64761765259789,8.111493123772103,0.0060547125846283,0.0,77.76598930718737,22.23401069281263
vsp13_240823_Ag-0.4-Au-0.2-Zn-0.4_pp0_rep1,vsp,13,240823,Ag-0.4-Au-0.2-Zn-0.4,pp0,1,,CO2R,100.0,3.1039300598006645,64.41817154575321,16.30402750491159,0.0093572830853347,0.0,80.73155633375013,19.268443666249865
vsp13_240823_Ag-0.417-Au-0.083-Zn-0.5_pp0,vsp,13,240823,Ag-0.417-Au-0.083-Zn-0.5,pp0,avg,1.0,HER,50.0,3.087653123966942,,,,,,
vsp13_240823_Ag-0.417-Au-0.083-Zn-0.5_pp0,vsp,13,240823,Ag-0.417-Au-0.083-Zn-0.5,pp0,std,1.0,HER,50.0,0.0,0.0,0.0,0.0,0.0,0.0,0.0
vsp13_240823_Ag-0.417-Au-0.083-Zn-0.5_pp0,vsp,13,240823,Ag-0.417-Au-0.083-Zn-0.5,pp0,avg,1.0,CO2R,200.0,3.619855501661129,51.976291615225264,30.692534381139488,0.0123846393776489,0.0,82.68244636309151,17.317553636908485
vsp13_240823_Ag-0.417-Au-0.083-Zn-0.5_pp0,vsp,13,240823,Ag-0.417-Au-0.083-Zn-0.5,pp0,std,1.0,CO2R,50.0,0.0,0.0,0.0,0.0,0.0,0.0,0.0
vsp13_240823_Ag-0.417-Au-0.083-Zn-0.5_pp0,vsp,13,240823,Ag-0.417-Au-0.083-Zn-0.5,pp0,avg,1.0,CO2R,50.0,3.0428566578073086,28.61955680177447,59.07170923379175,0.020916279837807,0.0084295709348394,87.72061188633887,12.279388113661128
vsp13_240823_Ag-0.417-Au-0.083-Zn-0.5_pp0,vsp,13,240823,Ag-0.417-Au-0.083-Zn-0.5,pp0,std,1.0,CO2R,150.0,0.0,0.0,0.0,0.0,0.0,0.0,0.0
vsp13_240823_Ag-0.417-Au-0.083-Zn-0.5_pp0,vsp,13,240823,Ag-0.417-Au-0.083-Zn-0.5,pp0,avg,1.0,CO2R,150.0,3.4814969435215946,51.4553558350248,39.78880157170924,0.0121094251692567,0.0,91.25758494107568,8.742415058924308
vsp13_240823_Ag-0.417-Au-0.083-Zn-0.5_pp0,vsp,13,240823,Ag-0.417-Au-0.083-Zn-0.5,pp0,std,1.0,CO2R,200.0,0.0,0.0,0.0,0.0,0.0,0.0,0.0
vsp13_240823_Ag-0.417-Au-0.083-Zn-0.5_pp0,vsp,13,240823,Ag-0.417-Au-0.083-Zn-0.5,pp0,avg,1.0,CO2R,300.0,3.815321524916943,58.20209671681768,19.911591355599214,0.0119259490303286,0.0,78.12643783967997,21.873562160320034
vsp13_240823_Ag-0.417-Au-0.083-Zn-0.5_pp0,vsp,13,240823,Ag-0.417-Au-0.083-Zn-0.5,pp0,std,1.0,CO2R,300.0,0.0,0.0,0.0,0.0,0.0,0.0,0.0
vsp13_240823_Ag-0.417-Au-0.083-Zn-0.5_pp0,vsp,13,240823,Ag-0.417-Au-0.083-Zn-0.5,pp0,std,1.0,CO2R,100.0,0.0,0.0,0.0,0.0,0.0,0.0,0.0
vsp13_240823_Ag-0.417-Au-0.083-Zn-0.5_pp0,vsp,13,240823,Ag-0.417-Au-0.083-Zn-0.5,pp0,avg,1.0,CO2R,100.0,3.308875777408638,37.99891188348783,49.449901768172886,0.0159624240867475,0.0,87.46675323950605,12.533246760493952
vsp13_240823_Ag-0.417-Au-0.083-Zn-0.5_pp0_rep1,vsp,13,240823,Ag-0.417-Au-0.083-Zn-0.5,pp0,1,,CO2R,300.0,3.815321524916943,58.20209671681768,19.911591355599214,0.0119259490303286,0.0,78.12643783967997,21.873562160320034
vsp13_240823_Ag-0.417-Au-0.083-Zn-0.5_pp0_rep1,vsp,13,240823,Ag-0.417-Au-0.083-Zn-0.5,pp0,1,,CO2R,50.0,3.0428566578073086,28.61955680177447,59.07170923379175,0.020916279837807,0.0084295709348394,87.72061188633887,12.279388113661128
vsp13_240823_Ag-0.417-Au-0.083-Zn-0.5_pp0_rep1,vsp,13,240823,Ag-0.417-Au-0.083-Zn-0.5,pp0,1,,CO2R,150.0,3.4814969435215946,51.4553558350248,39.78880157170924,0.0121094251692567,0.0,91.25758494107568,8.742415058924308
vsp13_240823_Ag-0.417-Au-0.083-Zn-0.5_pp0_rep1,vsp,13,240823,Ag-0.417-Au-0.083-Zn-0.5,pp0,1,,CO2R,200.0,3.619855501661129,51.976291615225264,30.692534381139488,0.0123846393776489,0.0,82.68244636309151,17.317553636908485
vsp13_240823_Ag-0.417-Au-0.083-Zn-0.5_pp0_rep1,vsp,13,240823,Ag-0.417-Au-0.083-Zn-0.5,pp0,1,,CO2R,100.0,3.308875777408638,37.99891188348783,49.449901768172886,0.0159624240867475,0.0,87.46675323950605,12.533246760493952
vsp13_240823_Ag-0.417-Au-0.083-Zn-0.5_pp0_rep1,vsp,13,240823,Ag-0.417-Au-0.083-Zn-0.5,pp0,1,,HER,50.0,3.087653123966942,,,,,,
vsp13_240823_Ag-0.417-Au-0.167-Zn-0.417_pp0,vsp,13,240823,Ag-0.417-Au-0.167-Zn-0.417,pp0,avg,1.0,CO2R,100.0,3.1765386013289043,53.01743078951223,28.172888015717096,0.0093572830853347,0.0,81.2011589611336,18.7988410388664
vsp13_240823_Ag-0.417-Au-0.167-Zn-0.417_pp0,vsp,13,240823,Ag-0.417-Au-0.167-Zn-0.417,pp0,avg,1.0,CO2R,50.0,2.8704560631229232,58.49965473226057,20.20137524557957,0.0099077115021191,0.0,78.71093768934224,21.289062310657755
vsp13_240823_Ag-0.417-Au-0.167-Zn-0.417_pp0,vsp,13,240823,Ag-0.417-Au-0.167-Zn-0.417,pp0,std,1.0,HER,50.0,0.0,0.0,0.0,0.0,0.0,0.0,0.0
vsp13_240823_Ag-0.417-Au-0.167-Zn-0.417_pp0,vsp,13,240823,Ag-0.417-Au-0.167-Zn-0.417,pp0,std,1.0,CO2R,50.0,0.0,0.0,0.0,0.0,0.0,0.0,0.0
vsp13_240823_Ag-0.417-Au-0.167-Zn-0.417_pp0,vsp,13,240823,Ag-0.417-Au-0.167-Zn-0.417,pp0,avg,1.0,HER,50.0,2.986291371900826,,,,,,
vsp13_240823_Ag-0.417-Au-0.167-Zn-0.417_pp0,vsp,13,240823,Ag-0.417-Au-0.167-Zn-0.417,pp0,std,1.0,CO2R,300.0,0.0,0.0,0.0,0.0,0.0,0.0,0.0
vsp13_240823_Ag-0.417-Au-0.167-Zn-0.417_pp0,vsp,13,240823,Ag-0.417-Au-0.167-Zn-0.417,pp0,std,1.0,CO2R,150.0,0.0,0.0,0.0,0.0,0.0,0.0,0.0
vsp13_240823_Ag-0.417-Au-0.167-Zn-0.417_pp0,vsp,13,240823,Ag-0.417-Au-0.167-Zn-0.417,pp0,std,1.0,CO2R,100.0,0.0,0.0,0.0,0.0,0.0,0.0,0.0
vsp13_240823_Ag-0.417-Au-0.167-Zn-0.417_pp0,vsp,13,240823,Ag-0.417-Au-0.167-Zn-0.417,pp0,avg,1.0,CO2R,200.0,3.4882115016611293,57.83203247609282,17.07391944990177,0.0079812120433737,0.0,74.91492171991726,25.08507828008274
vsp13_240823_Ag-0.417-Au-0.167-Zn-0.417_pp0,vsp,13,240823,Ag-0.417-Au-0.167-Zn-0.417,pp0,std,1.0,CO2R,200.0,0.0,0.0,0.0,0.0,0.0,0.0,0.0
vsp13_240823_Ag-0.417-Au-0.167-Zn-0.417_pp0,vsp,13,240823,Ag-0.417-Au-0.167-Zn-0.417,pp0,avg,1.0,CO2R,300.0,3.69820053,70.55200987674988,9.683202357563852,0.0062381887235565,0.0,80.24227424127004,19.75772575872996
vsp13_240823_Ag-0.417-Au-0.167-Zn-0.417_pp0,vsp,13,240823,Ag-0.417-Au-0.167-Zn-0.417,pp0,avg,1.0,CO2R,150.0,3.3562957774086377,59.616648182636176,23.22200392927309,0.0073390455571252,0.0,82.84697973934567,17.15302026065433
vsp13_240823_Ag-0.417-Au-0.167-Zn-0.417_pp0_rep1,vsp,13,240823,Ag-0.417-Au-0.167-Zn-0.417,pp0,1,,HER,50.0,2.986291371900826,,,,,,
vsp13_240823_Ag-0.417-Au-0.167-Zn-0.417_pp0_rep1,vsp,13,240823,Ag-0.417-Au-0.167-Zn-0.417,pp0,1,,CO2R,50.0,2.8704560631229232,58.49965473226057,20.20137524557957,0.0099077115021191,0.0,78.71093768934224,21.289062310657755
vsp13_240823_Ag-0.417-Au-0.167-Zn-0.417_pp0_rep1,vsp,13,240823,Ag-0.417-Au-0.167-Zn-0.417,pp0,1,,CO2R,100.0,3.1765386013289043,53.01743078951223,28.172888015717096,0.0093572830853347,0.0,81.2011589611336,18.7988410388664
vsp13_240823_Ag-0.417-Au-0.167-Zn-0.417_pp0_rep1,vsp,13,240823,Ag-0.417-Au-0.167-Zn-0.417,pp0,1,,CO2R,150.0,3.3562957774086377,59.616648182636176,23.22200392927309,0.0073390455571252,0.0,82.84697973934567,17.15302026065433
vsp13_240823_Ag-0.417-Au-0.167-Zn-0.417_pp0_rep1,vsp,13,240823,Ag-0.417-Au-0.167-Zn-0.417,pp0,1,,CO2R,300.0,3.69820053,70.55200987674988,9.683202357563852,0.0062381887235565,0.0,80.24227424127004,19.75772575872996
vsp13_240823_Ag-0.417-Au-0.167-Zn-0.417_pp0_rep1,vsp,13,240823,Ag-0.417-Au-0.167-Zn-0.417,pp0,1,,CO2R,200.0,3.4882115016611293,57.83203247609282,17.07391944990177,0.0079812120433737,0.0,74.91492171991726,25.08507828008274
vsp13_240823_Ag-0.429-Au-0.286-Zn-0.286_pp0,vsp,13,240823,Ag-0.429-Au-0.286-Zn-0.286,pp0,avg,1.0,HER,50.0,2.9093332561983467,,,,,,
vsp13_240823_Ag-0.429-Au-0.286-Zn-0.286_pp0,vsp,13,240823,Ag-0.429-Au-0.286-Zn-0.286,pp0,std,1.0,HER,50.0,0.0,0.0,0.0,0.0,0.0,0.0,0.0
vsp13_240823_Ag-0.429-Au-0.286-Zn-0.286_pp0,vsp,13,240823,Ag-0.429-Au-0.286-Zn-0.286,pp0,avg,1.0,CO2R,50.0,2.828994441860465,71.16784197200192,9.960707269155208,0.0132102820028255,0.0,81.14175952315996,18.85824047684004
vsp13_240823_Ag-0.429-Au-0.286-Zn-0.286_pp0,vsp,13,240823,Ag-0.429-Au-0.286-Zn-0.286,pp0,avg,1.0,CO2R,100.0,3.127211707641196,66.51237732532591,13.261296660117878,0.0110085683356879,0.0,79.78616542659842,20.213834573401584
vsp13_240823_Ag-0.429-Au-0.286-Zn-0.286_pp0,vsp,13,240823,Ag-0.429-Au-0.286-Zn-0.286,pp0,std,1.0,CO2R,50.0,0.0,0.0,0.0,0.0,0.0,0.0,0.0
vsp13_240823_Ag-0.429-Au-0.286-Zn-0.286_pp0,vsp,13,240823,Ag-0.429-Au-0.286-Zn-0.286,pp0,std,1.0,CO2R,150.0,0.0,0.0,0.0,0.0,0.0,0.0,0.0
vsp13_240823_Ag-0.429-Au-0.286-Zn-0.286_pp0,vsp,13,240823,Ag-0.429-Au-0.286-Zn-0.286,pp0,std,1.0,CO2R,200.0,0.0,0.0,0.0,0.0,0.0,0.0,0.0
vsp13_240823_Ag-0.429-Au-0.286-Zn-0.286_pp0,vsp,13,240823,Ag-0.429-Au-0.286-Zn-0.286,pp0,avg,1.0,CO2R,200.0,3.449572142857143,70.069262801063,9.868614931237722,0.0077059978349815,0.0099047458484363,79.95647705786342,20.043522942136576
vsp13_240823_Ag-0.429-Au-0.286-Zn-0.286_pp0,vsp,13,240823,Ag-0.429-Au-0.286-Zn-0.286,pp0,avg,1.0,CO2R,300.0,3.646693624584718,73.86658017535416,7.261787819253438,0.0055042841678439,0.0037933069206777,81.13832464028232,18.86167535971768
vsp13_240823_Ag-0.429-Au-0.286-Zn-0.286_pp0,vsp,13,240823,Ag-0.429-Au-0.286-Zn-0.286,pp0,std,1.0,CO2R,300.0,0.0,0.0,0.0,0.0,0.0,0.0,0.0
vsp13_240823_Ag-0.429-Au-0.286-Zn-0.286_pp0,vsp,13,240823,Ag-0.429-Au-0.286-Zn-0.286,pp0,avg,1.0,CO2R,150.0,3.311852089700997,67.25522609805604,11.93516699410609,0.0088068546685503,0.0,79.20051805600306,20.799481943996938
vsp13_240823_Ag-0.429-Au-0.286-Zn-0.286_pp0,vsp,13,240823,Ag-0.429-Au-0.286-Zn-0.286,pp0,std,1.0,CO2R,100.0,0.0,0.0,0.0,0.0,0.0,0.0,0.0
vsp13_240823_Ag-0.429-Au-0.286-Zn-0.286_pp0_rep1,vsp,13,240823,Ag-0.429-Au-0.286-Zn-0.286,pp0,1,,CO2R,300.0,3.646693624584718,73.86658017535416,7.261787819253438,0.0055042841678439,0.0037933069206777,81.13832464028232,18.86167535971768
vsp13_240823_Ag-0.429-Au-0.286-Zn-0.286_pp0_rep1,vsp,13,240823,Ag-0.429-Au-0.286-Zn-0.286,pp0,1,,HER,50.0,2.9093332561983467,,,,,,
vsp13_240823_Ag-0.429-Au-0.286-Zn-0.286_pp0_rep1,vsp,13,240823,Ag-0.429-Au-0.286-Zn-0.286,pp0,1,,CO2R,150.0,3.311852089700997,67.25522609805604,11.93516699410609,0.0088068546685503,0.0,79.20051805600306,20.799481943996938
vsp13_240823_Ag-0.429-Au-0.286-Zn-0.286_pp0_rep1,vsp,13,240823,Ag-0.429-Au-0.286-Zn-0.286,pp0,1,,CO2R,50.0,2.828994441860465,71.16784197200192,9.960707269155208,0.0132102820028255,0.0,81.14175952315996,18.85824047684004
vsp13_240823_Ag-0.429-Au-0.286-Zn-0.286_pp0_rep1,vsp,13,240823,Ag-0.429-Au-0.286-Zn-0.286,pp0,1,,CO2R,200.0,3.449572142857143,70.069262801063,9.868614931237722,0.0077059978349815,0.0099047458484363,79.95647705786342,20.043522942136576
vsp13_240823_Ag-0.429-Au-0.286-Zn-0.286_pp0_rep1,vsp,13,240823,Ag-0.429-Au-0.286-Zn-0.286,pp0,1,,CO2R,100.0,3.127211707641196,66.51237732532591,13.261296660117878,0.0110085683356879,0.0,79.78616542659842,20.213834573401584
vsp13_240823_Ag-0.5-Au-0.083-Zn-0.417_pp0,vsp,13,240823,Ag-0.5-Au-0.083-Zn-0.417,pp0,avg,1.0,HER,50.0,2.988933694214876,,,,,,
vsp13_240823_Ag-0.5-Au-0.083-Zn-0.417_pp0,vsp,13,240823,Ag-0.5-Au-0.083-Zn-0.417,pp0,std,1.0,HER,50.0,0.0,0.0,0.0,0.0,0.0,0.0,0.0
vsp13_240823_Ag-0.5-Au-0.083-Zn-0.417_pp0,vsp,13,240823,Ag-0.5-Au-0.083-Zn-0.417,pp0,avg,1.0,CO2R,50.0,2.967650611295681,23.28862290485258,65.18664047151277,0.0099077115021191,0.0,88.48517108786747,11.51482891213253
vsp13_240823_Ag-0.5-Au-0.083-Zn-0.417_pp0,vsp,13,240823,Ag-0.5-Au-0.083-Zn-0.417,pp0,avg,1.0,CO2R,100.0,3.228900441860465,28.875054928958548,58.7328094302554,0.0104581399189035,0.0,87.61832249913286,12.38167750086714
vsp13_240823_Ag-0.5-Au-0.083-Zn-0.417_pp0,vsp,13,240823,Ag-0.5-Au-0.083-Zn-0.417,pp0,std,1.0,CO2R,200.0,0.0,0.0,0.0,0.0,0.0,0.0,0.0
vsp13_240823_Ag-0.5-Au-0.083-Zn-0.417_pp0,vsp,13,240823,Ag-0.5-Au-0.083-Zn-0.417,pp0,std,1.0,CO2R,50.0,0.0,0.0,0.0,0.0,0.0,0.0,0.0
vsp13_240823_Ag-0.5-Au-0.083-Zn-0.417_pp0,vsp,13,240823,Ag-0.5-Au-0.083-Zn-0.417,pp0,std,1.0,CO2R,150.0,0.0,0.0,0.0,0.0,0.0,0.0,0.0
vsp13_240823_Ag-0.5-Au-0.083-Zn-0.417_pp0,vsp,13,240823,Ag-0.5-Au-0.083-Zn-0.417,pp0,std,1.0,CO2R,300.0,0.0,0.0,0.0,0.0,0.0,0.0,0.0
vsp13_240823_Ag-0.5-Au-0.083-Zn-0.417_pp0,vsp,13,240823,Ag-0.5-Au-0.083-Zn-0.417,pp0,avg,1.0,CO2R,300.0,3.713568398671096,55.62346983615477,26.39980353634577,0.0100911876410472,0.0,82.03402361472779,17.965976385272214
vsp13_240823_Ag-0.5-Au-0.083-Zn-0.417_pp0,vsp,13,240823,Ag-0.5-Au-0.083-Zn-0.417,pp0,std,1.0,CO2R,100.0,0.0,0.0,0.0,0.0,0.0,0.0,0.0
vsp13_240823_Ag-0.5-Au-0.083-Zn-0.417_pp0,vsp,13,240823,Ag-0.5-Au-0.083-Zn-0.417,pp0,avg,1.0,CO2R,200.0,3.518890521594685,45.6547531858796,38.86296660117878,0.0088068546685503,0.0,84.52751522360623,15.47248477639377
vsp13_240823_Ag-0.5-Au-0.083-Zn-0.417_pp0,vsp,13,240823,Ag-0.5-Au-0.083-Zn-0.417,pp0,avg,1.0,CO2R,150.0,3.393347358803987,33.36960388373894,46.81728880157171,0.0102746637799754,0.0,80.19716734909062,19.80283265090938
vsp13_240823_Ag-0.5-Au-0.083-Zn-0.417_pp0_rep1,vsp,13,240823,Ag-0.5-Au-0.083-Zn-0.417,pp0,1,,CO2R,150.0,3.393347358803987,33.36960388373894,46.81728880157171,0.0102746637799754,0.0,80.19716734909062,19.80283265090938
vsp13_240823_Ag-0.5-Au-0.083-Zn-0.417_pp0_rep1,vsp,13,240823,Ag-0.5-Au-0.083-Zn-0.417,pp0,1,,CO2R,100.0,3.228900441860465,28.875054928958548,58.7328094302554,0.0104581399189035,0.0,87.61832249913286,12.38167750086714
vsp13_240823_Ag-0.5-Au-0.083-Zn-0.417_pp0_rep1,vsp,13,240823,Ag-0.5-Au-0.083-Zn-0.417,pp0,1,,CO2R,50.0,2.967650611295681,23.28862290485258,65.18664047151277,0.0099077115021191,0.0,88.48517108786747,11.51482891213253
vsp13_240823_Ag-0.5-Au-0.083-Zn-0.417_pp0_rep1,vsp,13,240823,Ag-0.5-Au-0.083-Zn-0.417,pp0,1,,CO2R,300.0,3.713568398671096,55.62346983615477,26.39980353634577,0.0100911876410472,0.0,82.03402361472779,17.965976385272214
vsp13_240823_Ag-0.5-Au-0.083-Zn-0.417_pp0_rep1,vsp,13,240823,Ag-0.5-Au-0.083-Zn-0.417,pp0,1,,HER,50.0,2.988933694214876,,,,,,
vsp13_240823_Ag-0.5-Au-0.083-Zn-0.417_pp0_rep1,vsp,13,240823,Ag-0.5-Au-0.083-Zn-0.417,pp0,1,,CO2R,200.0,3.518890521594685,45.6547531858796,38.86296660117878,0.0088068546685503,0.0,84.52751522360623,15.47248477639377
vsp13_240823_Ag-0.5-Au-0.25-Zn-0.25_pp0,vsp,13,240823,Ag-0.5-Au-0.25-Zn-0.25,pp0,std,3.0,CO2R,100.0,0.009433573078142415,7.940264238945528,5.811856705150904,0.0014562967053545334,0.0,2.2474214161345873,2.247421416134594
vsp13_240823_Ag-0.5-Au-0.25-Zn-0.25_pp0,vsp,13,240823,Ag-0.5-Au-0.25-Zn-0.25,pp0,avg,3.0,HER,50.0,2.972493947658402,,,,,,
vsp13_240823_Ag-0.5-Au-0.25-Zn-0.25_pp0,vsp,13,240823,Ag-0.5-Au-0.25-Zn-0.25,pp0,std,3.0,CO2R,200.0,0.016042992100498494,2.8865529836339716,3.6947941780359588,0.00027521420839219984,0.0,1.4458759186100365,1.445875918610041
vsp13_240823_Ag-0.5-Au-0.25-Zn-0.25_pp0,vsp,13,240823,Ag-0.5-Au-0.25-Zn-0.25,pp0,std,3.0,CO2R,300.0,0.011146947130182452,1.979796680788292,3.9180309459094986,0.001401322158094004,0.0,2.3744487907449527,2.3744487907449536
vsp13_240823_Ag-0.5-Au-0.25-Zn-0.25_pp0,vsp,13,240823,Ag-0.5-Au-0.25-Zn-0.25,pp0,avg,3.0,CO2R,100.0,3.239154480620155,58.93950490698697,21.8934184675835,0.008256426251765899,0.0,80.84117980082222,19.15882019917777
vsp13_240823_Ag-0.5-Au-0.25-Zn-0.25_pp0,vsp,13,240823,Ag-0.5-Au-0.25-Zn-0.25,pp0,std,3.0,HER,50.0,0.03257313210537135,0.0,0.0,0.0,0.0,0.0,0.0
vsp13_240823_Ag-0.5-Au-0.25-Zn-0.25_pp0,vsp,13,240823,Ag-0.5-Au-0.25-Zn-0.25,pp0,avg,3.0,CO2R,200.0,3.5345780897009966,69.08022766745485,14.285363457760313,0.0055042841678439,0.0,83.37109540938302,16.62890459061698
vsp13_240823_Ag-0.5-Au-0.25-Zn-0.25_pp0,vsp,13,240823,Ag-0.5-Au-0.25-Zn-0.25,pp0,avg,3.0,CO2R,50.0,2.9466242015503874,58.68212350122413,19.49901768172888,0.016145900225675632,0.0,78.1972870831787,21.80271291682131
vsp13_240823_Ag-0.5-Au-0.25-Zn-0.25_pp0,vsp,13,240823,Ag-0.5-Au-0.25-Zn-0.25,pp0,std,3.0,CO2R,50.0,0.010702215026250884,2.847792972739126,7.901883512623934,0.005430397808175262,0.0,5.057187230517939,5.057187230517941
vsp13_240823_Ag-0.5-Au-0.25-Zn-0.25_pp0,vsp,13,240823,Ag-0.5-Au-0.25-Zn-0.25,pp0,std,3.0,CO2R,150.0,0.014846851347589462,4.825944845090265,4.739760306967688,0.0,0.0,1.52902803568993,1.5290280356899286
vsp13_240823_Ag-0.5-Au-0.25-Zn-0.25_pp0,vsp,13,240823,Ag-0.5-Au-0.25-Zn-0.25,pp0,avg,3.0,CO2R,150.0,3.405162410852713,63.87495030237085,18.03372626064178,0.006972093279269,0.0,81.91608802601603,18.083911973983977
vsp13_240823_Ag-0.5-Au-0.25-Zn-0.25_pp0,vsp,13,240823,Ag-0.5-Au-0.25-Zn-0.25,pp0,avg,3.0,CO2R,300.0,3.7253677607973423,69.75398801676816,8.177799607072691,0.0059935538716523,0.0,77.93849515351421,22.061504846485786
vsp13_240823_Ag-0.5-Au-0.25-Zn-0.25_pp0_rep1,vsp,13,240823,Ag-0.5-Au-0.25-Zn-0.25,pp0,1,,CO2R,50.0,2.958891647840532,60.19334993408525,15.81041257367387,0.0198154230042383,0.0,76.02357793076335,23.976422069236648
vsp13_240823_Ag-0.5-Au-0.25-Zn-0.25_pp0_rep1,vsp,13,240823,Ag-0.5-Au-0.25-Zn-0.25,pp0,1,,CO2R,100.0,3.233360033222591,65.73646655087991,16.466110019646365,0.0077059978349815,0.0,82.21028256836125,17.78971743163875
vsp13_240823_Ag-0.5-Au-0.25-Zn-0.25_pp0_rep1,vsp,13,240823,Ag-0.5-Au-0.25-Zn-0.25,pp0,1,,CO2R,150.0,3.389195704318937,69.19876959132856,13.580550098231829,0.006972093279269,0.0,82.78760989201204,17.212390107987957
vsp13_240823_Ag-0.5-Au-0.25-Zn-0.25_pp0_rep1,vsp,13,240823,Ag-0.5-Au-0.25-Zn-0.25,pp0,1,,CO2R,200.0,3.5168642923588043,72.37094310406161,10.601669941060903,0.0052290699594517,0.0,82.97784211508197,17.02215788491803
vsp13_240823_Ag-0.5-Au-0.25-Zn-0.25_pp0_rep1,vsp,13,240823,Ag-0.5-Au-0.25-Zn-0.25,pp0,1,,CO2R,300.0,3.7125338073089695,71.3614011592626,3.845776031434184,0.0075225216960534,0.0,75.21552353062559,24.78447646937441
vsp13_240823_Ag-0.5-Au-0.25-Zn-0.25_pp0_rep1,vsp,13,240823,Ag-0.5-Au-0.25-Zn-0.25,pp0,1,,HER,50.0,2.9392431818181817,,,,,,
vsp13_240823_Ag-0.5-Au-0.25-Zn-0.25_pp0_rep2,vsp,13,240823,Ag-0.5-Au-0.25-Zn-0.25,pp0,2,,CO2R,150.0,3.418551983388704,62.63868254200758,17.504911591355597,0.006972093279269,0.0,80.15056622664244,19.84943377335756
vsp13_240823_Ag-0.5-Au-0.25-Zn-0.25_pp0_rep2,vsp,13,240823,Ag-0.5-Au-0.25-Zn-0.25,pp0,2,,HER,50.0,2.9738943884297524,,,,,,
vsp13_240823_Ag-0.5-Au-0.25-Zn-0.25_pp0_rep2,vsp,13,240823,Ag-0.5-Au-0.25-Zn-0.25,pp0,2,,CO2R,50.0,2.9391982990033223,60.455753416058094,14.11591355599214,0.0187145661706695,0.0,74.59038153822091,25.40961846177909
vsp13_240823_Ag-0.5-Au-0.25-Zn-0.25_pp0_rep2,vsp,13,240823,Ag-0.5-Au-0.25-Zn-0.25,pp0,2,,CO2R,300.0,3.732634242524917,70.35803218313839,9.214145383104126,0.0047703796121314,0.0,79.57760700044084,20.422392999559165
vsp13_240823_Ag-0.5-Au-0.25-Zn-0.25_pp0_rep2,vsp,13,240823,Ag-0.5-Au-0.25-Zn-0.25,pp0,2,,CO2R,200.0,3.548130053156146,67.89376216284083,14.263261296660117,0.0055042841678439,0.0,82.16252774366879,17.83747225633121
vsp13_240823_Ag-0.5-Au-0.25-Zn-0.25_pp0_rep2,vsp,13,240823,Ag-0.5-Au-0.25-Zn-0.25,pp0,2,,CO2R,100.0,3.250039857142857,60.87007470338363,21.18860510805501,0.0071555694181971,0.0,82.06583538085684,17.93416461914316
vsp13_240823_Ag-0.5-Au-0.25-Zn-0.25_pp0_rep3,vsp,13,240823,Ag-0.5-Au-0.25-Zn-0.25,pp0,3,,CO2R,150.0,3.4077395448504983,59.7873987737764,23.01571709233792,0.006972093279269,0.0,82.81008795939358,17.189912040606416
vsp13_240823_Ag-0.5-Au-0.25-Zn-0.25_pp0_rep3,vsp,13,240823,Ag-0.5-Au-0.25-Zn-0.25,pp0,3,,CO2R,100.0,3.2340635514950167,50.21197346669736,28.02554027504912,0.0099077115021191,0.0,78.24742145324859,21.75257854675141
vsp13_240823_Ag-0.5-Au-0.25-Zn-0.25_pp0_rep3,vsp,13,240823,Ag-0.5-Au-0.25-Zn-0.25,pp0,3,,CO2R,50.0,2.941782657807309,55.39726715352906,28.57072691552063,0.0099077115021191,0.0,83.9779017805518,16.022098219448196
vsp13_240823_Ag-0.5-Au-0.25-Zn-0.25_pp0_rep3,vsp,13,240823,Ag-0.5-Au-0.25-Zn-0.25,pp0,3,,CO2R,300.0,3.73093523255814,67.5425307079035,11.473477406679764,0.0056877603067721,0.0,79.02235492947622,20.97764507052377
vsp13_240823_Ag-0.5-Au-0.25-Zn-0.25_pp0_rep3,vsp,13,240823,Ag-0.5-Au-0.25-Zn-0.25,pp0,3,,CO2R,200.0,3.5387399235880403,66.97597773546214,17.991159135559922,0.0057794983762361,0.0,84.9729163693983,15.027083630601696
vsp13_240823_Ag-0.5-Au-0.25-Zn-0.25_pp0_rep3,vsp,13,240823,Ag-0.5-Au-0.25-Zn-0.25,pp0,3,,HER,50.0,3.0043442727272724,,,,,,
vsp13_240823_Ag-0.5-Au-0.333-Zn-0.167_pp0,vsp,13,240823,Ag-0.5-Au-0.333-Zn-0.167,pp0,avg,1.0,CO2R,100.0,3.167202166112957,66.14639352152169,13.990667976424364,0.0060547125846283,0.0096940065750653,80.15281021710574,19.84718978289426
vsp13_240823_Ag-0.5-Au-0.333-Zn-0.167_pp0,vsp,13,240823,Ag-0.5-Au-0.333-Zn-0.167,pp0,std,1.0,CO2R,50.0,0.0,0.0,0.0,0.0,0.0,0.0,0.0
vsp13_240823_Ag-0.5-Au-0.333-Zn-0.167_pp0,vsp,13,240823,Ag-0.5-Au-0.333-Zn-0.167,pp0,std,1.0,HER,50.0,0.0,0.0,0.0,0.0,0.0,0.0,0.0
vsp13_240823_Ag-0.5-Au-0.333-Zn-0.167_pp0,vsp,13,240823,Ag-0.5-Au-0.333-Zn-0.167,pp0,avg,1.0,CO2R,50.0,2.849178524916944,68.33664650861077,8.81139489194499,0.0143111388363943,0.0050577425609036,77.16741028195305,22.832589718046947
vsp13_240823_Ag-0.5-Au-0.333-Zn-0.167_pp0,vsp,13,240823,Ag-0.5-Au-0.333-Zn-0.167,pp0,std,1.0,CO2R,300.0,0.0,0.0,0.0,0.0,0.0,0.0,0.0
vsp13_240823_Ag-0.5-Au-0.333-Zn-0.167_pp0,vsp,13,240823,Ag-0.5-Au-0.333-Zn-0.167,pp0,avg,1.0,HER,50.0,2.903190223140496,,,,,,
vsp13_240823_Ag-0.5-Au-0.333-Zn-0.167_pp0,vsp,13,240823,Ag-0.5-Au-0.333-Zn-0.167,pp0,std,1.0,CO2R,150.0,0.0,0.0,0.0,0.0,0.0,0.0,0.0
vsp13_240823_Ag-0.5-Au-0.333-Zn-0.167_pp0,vsp,13,240823,Ag-0.5-Au-0.333-Zn-0.167,pp0,std,1.0,CO2R,100.0,0.0,0.0,0.0,0.0,0.0,0.0,0.0
vsp13_240823_Ag-0.5-Au-0.333-Zn-0.167_pp0,vsp,13,240823,Ag-0.5-Au-0.333-Zn-0.167,pp0,avg,1.0,CO2R,200.0,3.4482928903654493,67.94492456423026,11.157907662082517,0.0057794983762361,0.0238135378909213,79.13316669898941,20.866833301010587
vsp13_240823_Ag-0.5-Au-0.333-Zn-0.167_pp0,vsp,13,240823,Ag-0.5-Au-0.333-Zn-0.167,pp0,std,1.0,CO2R,200.0,0.0,0.0,0.0,0.0,0.0,0.0,0.0
vsp13_240823_Ag-0.5-Au-0.333-Zn-0.167_pp0,vsp,13,240823,Ag-0.5-Au-0.333-Zn-0.167,pp0,avg,1.0,CO2R,300.0,3.627563870431894,73.3248237041997,8.668958742632613,0.0040364750564189,0.027958076933884,82.02643605340882,17.973563946591185
vsp13_240823_Ag-0.5-Au-0.333-Zn-0.167_pp0,vsp,13,240823,Ag-0.5-Au-0.333-Zn-0.167,pp0,avg,1.0,CO2R,150.0,3.3206304916943523,66.57054970809183,12.735756385068765,0.0066051410014127,0.0193880131501306,79.33229924731215,20.66770075268785
vsp13_240823_Ag-0.5-Au-0.333-Zn-0.167_pp0_rep1,vsp,13,240823,Ag-0.5-Au-0.333-Zn-0.167,pp0,1,,CO2R,300.0,3.627563870431894,73.3248237041997,8.668958742632613,0.0040364750564189,0.027958076933884,82.02643605340882,17.973563946591185
vsp13_240823_Ag-0.5-Au-0.333-Zn-0.167_pp0_rep1,vsp,13,240823,Ag-0.5-Au-0.333-Zn-0.167,pp0,1,,CO2R,100.0,3.167202166112957,66.14639352152169,13.990667976424364,0.0060547125846283,0.0096940065750653,80.15281021710574,19.84718978289426
vsp13_240823_Ag-0.5-Au-0.333-Zn-0.167_pp0_rep1,vsp,13,240823,Ag-0.5-Au-0.333-Zn-0.167,pp0,1,,CO2R,200.0,3.4482928903654493,67.94492456423026,11.157907662082517,0.0057794983762361,0.0238135378909213,79.13316669898941,20.866833301010587
vsp13_240823_Ag-0.5-Au-0.333-Zn-0.167_pp0_rep1,vsp,13,240823,Ag-0.5-Au-0.333-Zn-0.167,pp0,1,,CO2R,50.0,2.849178524916944,68.33664650861077,8.81139489194499,0.0143111388363943,0.0050577425609036,77.16741028195305,22.832589718046947
vsp13_240823_Ag-0.5-Au-0.333-Zn-0.167_pp0_rep1,vsp,13,240823,Ag-0.5-Au-0.333-Zn-0.167,pp0,1,,CO2R,150.0,3.3206304916943523,66.57054970809183,12.735756385068765,0.0066051410014127,0.0193880131501306,79.33229924731215,20.66770075268785
vsp13_240823_Ag-0.5-Au-0.333-Zn-0.167_pp0_rep1,vsp,13,240823,Ag-0.5-Au-0.333-Zn-0.167,pp0,1,,HER,50.0,2.903190223140496,,,,,,
vsp13_240823_Ag-0.5-Au-0.375-Zn-0.125_pp0,vsp,13,240823,Ag-0.5-Au-0.375-Zn-0.125,pp0,std,1.0,HER,50.0,0.0,0.0,0.0,0.0,0.0,0.0,0.0
vsp13_240823_Ag-0.5-Au-0.375-Zn-0.125_pp0,vsp,13,240823,Ag-0.5-Au-0.375-Zn-0.125,pp0,avg,1.0,CO2R,50.0,2.829377262458472,74.95825399150434,7.19056974459725,0.0088068546685503,0.0,82.15763059077014,17.84236940922986
vsp13_240823_Ag-0.5-Au-0.375-Zn-0.125_pp0,vsp,13,240823,Ag-0.5-Au-0.375-Zn-0.125,pp0,avg,1.0,CO2R,100.0,3.144412657807309,67.5105149720647,13.48968565815324,0.0049538557510595,0.0,81.00515448596899,18.994845514031013
vsp13_240823_Ag-0.5-Au-0.375-Zn-0.125_pp0,vsp,13,240823,Ag-0.5-Au-0.375-Zn-0.125,pp0,std,1.0,CO2R,50.0,0.0,0.0,0.0,0.0,0.0,0.0,0.0
vsp13_240823_Ag-0.5-Au-0.375-Zn-0.125_pp0,vsp,13,240823,Ag-0.5-Au-0.375-Zn-0.125,pp0,avg,1.0,HER,50.0,2.927474016528926,,,,,,
vsp13_240823_Ag-0.5-Au-0.375-Zn-0.125_pp0,vsp,13,240823,Ag-0.5-Au-0.375-Zn-0.125,pp0,std,1.0,CO2R,150.0,0.0,0.0,0.0,0.0,0.0,0.0,0.0
vsp13_240823_Ag-0.5-Au-0.375-Zn-0.125_pp0,vsp,13,240823,Ag-0.5-Au-0.375-Zn-0.125,pp0,std,1.0,CO2R,100.0,0.0,0.0,0.0,0.0,0.0,0.0,0.0
vsp13_240823_Ag-0.5-Au-0.375-Zn-0.125_pp0,vsp,13,240823,Ag-0.5-Au-0.375-Zn-0.125,pp0,avg,1.0,CO2R,200.0,3.4649032259136208,70.4223775345791,11.172642436149312,0.0046786415426673,0.0,81.60044004868055,18.399559951319446
vsp13_240823_Ag-0.5-Au-0.375-Zn-0.125_pp0,vsp,13,240823,Ag-0.5-Au-0.375-Zn-0.125,pp0,std,1.0,CO2R,200.0,0.0,0.0,0.0,0.0,0.0,0.0,0.0
vsp13_240823_Ag-0.5-Au-0.375-Zn-0.125_pp0,vsp,13,240823,Ag-0.5-Au-0.375-Zn-0.125,pp0,avg,1.0,CO2R,300.0,3.637033106312293,67.65615518215489,7.811886051080551,0.0047703796121314,0.0,75.47347066743376,24.52652933256624
vsp13_240823_Ag-0.5-Au-0.375-Zn-0.125_pp0,vsp,13,240823,Ag-0.5-Au-0.375-Zn-0.125,pp0,std,1.0,CO2R,300.0,0.0,0.0,0.0,0.0,0.0,0.0,0.0
vsp13_240823_Ag-0.5-Au-0.375-Zn-0.125_pp0,vsp,13,240823,Ag-0.5-Au-0.375-Zn-0.125,pp0,avg,1.0,CO2R,150.0,3.3270645880398675,69.62857561363495,12.897838899803538,0.0036695227785626,0.0,82.53008403621706,17.469915963782938
vsp13_240823_Ag-0.5-Au-0.375-Zn-0.125_pp0_rep1,vsp,13,240823,Ag-0.5-Au-0.375-Zn-0.125,pp0,1,,HER,50.0,2.927474016528926,,,,,,
vsp13_240823_Ag-0.5-Au-0.375-Zn-0.125_pp0_rep1,vsp,13,240823,Ag-0.5-Au-0.375-Zn-0.125,pp0,1,,CO2R,150.0,3.3270645880398675,69.62857561363495,12.897838899803538,0.0036695227785626,0.0,82.53008403621706,17.469915963782938
vsp13_240823_Ag-0.5-Au-0.375-Zn-0.125_pp0_rep1,vsp,13,240823,Ag-0.5-Au-0.375-Zn-0.125,pp0,1,,CO2R,50.0,2.829377262458472,74.95825399150434,7.19056974459725,0.0088068546685503,0.0,82.15763059077014,17.84236940922986
vsp13_240823_Ag-0.5-Au-0.375-Zn-0.125_pp0_rep1,vsp,13,240823,Ag-0.5-Au-0.375-Zn-0.125,pp0,1,,CO2R,200.0,3.4649032259136208,70.4223775345791,11.172642436149312,0.0046786415426673,0.0,81.60044004868055,18.399559951319446
vsp13_240823_Ag-0.5-Au-0.375-Zn-0.125_pp0_rep1,vsp,13,240823,Ag-0.5-Au-0.375-Zn-0.125,pp0,1,,CO2R,100.0,3.144412657807309,67.5105149720647,13.48968565815324,0.0049538557510595,0.0,81.00515448596899,18.994845514031013
vsp13_240823_Ag-0.5-Au-0.375-Zn-0.125_pp0_rep1,vsp,13,240823,Ag-0.5-Au-0.375-Zn-0.125,pp0,1,,CO2R,300.0,3.637033106312293,67.65615518215489,7.811886051080551,0.0047703796121314,0.0,75.47347066743376,24.52652933256624
vsp13_240823_Ag-0.625-Au-0.125-Zn-0.25_pp0,vsp,13,240823,Ag-0.625-Au-0.125-Zn-0.25,pp0,std,1.0,HER,50.0,0.0,0.0,0.0,0.0,0.0,0.0,0.0
vsp13_240823_Ag-0.625-Au-0.125-Zn-0.25_pp0,vsp,13,240823,Ag-0.625-Au-0.125-Zn-0.25,pp0,avg,1.0,HER,50.0,2.987229818181818,,,,,,
vsp13_240823_Ag-0.625-Au-0.125-Zn-0.25_pp0,vsp,13,240823,Ag-0.625-Au-0.125-Zn-0.25,pp0,avg,1.0,CO2R,100.0,3.1680382757475085,32.47086149532319,52.17583497053045,0.0099077115021191,0.0,84.65660417735576,15.34339582264424
vsp13_240823_Ag-0.625-Au-0.125-Zn-0.25_pp0,vsp,13,240823,Ag-0.625-Au-0.125-Zn-0.25,pp0,std,1.0,CO2R,50.0,0.0,0.0,0.0,0.0,0.0,0.0,0.0
vsp13_240823_Ag-0.625-Au-0.125-Zn-0.25_pp0,vsp,13,240823,Ag-0.625-Au-0.125-Zn-0.25,pp0,std,1.0,CO2R,200.0,0.0,0.0,0.0,0.0,0.0,0.0,0.0
vsp13_240823_Ag-0.625-Au-0.125-Zn-0.25_pp0,vsp,13,240823,Ag-0.625-Au-0.125-Zn-0.25,pp0,avg,1.0,CO2R,50.0,2.9137724285714284,28.57184707777941,59.36640471512771,0.0110085683356879,0.0,87.9492603612428,12.050739638757191
vsp13_240823_Ag-0.625-Au-0.125-Zn-0.25_pp0,vsp,13,240823,Ag-0.625-Au-0.125-Zn-0.25,pp0,std,1.0,CO2R,150.0,0.0,0.0,0.0,0.0,0.0,0.0,0.0
vsp13_240823_Ag-0.625-Au-0.125-Zn-0.25_pp0,vsp,13,240823,Ag-0.625-Au-0.125-Zn-0.25,pp0,avg,1.0,CO2R,200.0,3.452110033222591,54.75789407604261,32.578585461689585,0.0077059978349815,0.0,87.34517411744646,12.654825882553538
vsp13_240823_Ag-0.625-Au-0.125-Zn-0.25_pp0,vsp,13,240823,Ag-0.625-Au-0.125-Zn-0.25,pp0,avg,1.0,CO2R,300.0,3.639724039867109,64.43072673627822,19.54567779960708,0.0075225216960534,0.0,83.9847508758141,16.0152491241859
vsp13_240823_Ag-0.625-Au-0.125-Zn-0.25_pp0,vsp,13,240823,Ag-0.625-Au-0.125-Zn-0.25,pp0,std,1.0,CO2R,100.0,0.0,0.0,0.0,0.0,0.0,0.0,0.0
vsp13_240823_Ag-0.625-Au-0.125-Zn-0.25_pp0,vsp,13,240823,Ag-0.625-Au-0.125-Zn-0.25,pp0,std,1.0,CO2R,300.0,0.0,0.0,0.0,0.0,0.0,0.0,0.0
vsp13_240823_Ag-0.625-Au-0.125-Zn-0.25_pp0,vsp,13,240823,Ag-0.625-Au-0.125-Zn-0.25,pp0,avg,1.0,CO2R,150.0,3.330697212624585,42.79352989181611,41.63555992141454,0.0091738069464066,0.0,84.43826362017705,15.561736379822946
vsp13_240823_Ag-0.625-Au-0.125-Zn-0.25_pp0_rep1,vsp,13,240823,Ag-0.625-Au-0.125-Zn-0.25,pp0,1,,CO2R,300.0,3.639724039867109,64.43072673627822,19.54567779960708,0.0075225216960534,0.0,83.9847508758141,16.0152491241859
vsp13_240823_Ag-0.625-Au-0.125-Zn-0.25_pp0_rep1,vsp,13,240823,Ag-0.625-Au-0.125-Zn-0.25,pp0,1,,CO2R,100.0,3.1680382757475085,32.47086149532319,52.17583497053045,0.0099077115021191,0.0,84.65660417735576,15.34339582264424
