Repository: FAIR-Chem/fairchem

## File overview
|Name | Description |
|---   |---    |
|`ExpDataDump_YYMMDD.csv`  | Raw experimental testing data for all samples. |
|`ExpDataDump_YYMMDD_clean.csv` | Experimental testing data excluding problematic samples (missing XRF, missing computational) directly used for downstream predictions. |
|`XRDDataDump-YYMMDD.csv` | XRD information for experimental samples. |
|`XRFDataDump-YYMMDD.csv` | XRF information for experimental samples. |

File: src/fairchem/applications/ocx/data/experimental_data/ExpDataDump_241113.csv (part 17 of 24)
sample id,source,batch number,batch date,composition,post processing id,rep,total reps,reaction,current density,voltage,fe_h2,fe_co,fe_ch4,fe_c2h4,fe_gas_total,fe_liquid
vsp13_240823_Ag-0.625-Au-0.125-Zn-0.25_pp0_rep1,vsp,13,240823,Ag-0.625-Au-0.125-Zn-0.25,pp0,1,,CO2R,200.0,3.452110033222591,54.75789407604261,32.578585461689585,0.0077059978349815,0.0,87.34517411744646,12.654825882553538
vsp13_240823_Ag-0.625-Au-0.125-Zn-0.25_pp0_rep1,vsp,13,240823,Ag-0.625-Au-0.125-Zn-0.25,pp0,1,,CO2R,50.0,2.9137724285714284,28.57184707777941,59.36640471512771,0.0110085683356879,0.0,87.9492603612428,12.050739638757191
vsp13_240823_Ag-0.625-Au-0.125-Zn-0.25_pp0_rep1,vsp,13,240823,Ag-0.625-Au-0.125-Zn-0.25,pp0,1,,CO2R,150.0,3.330697212624585,42.79352989181611,41.63555992141454,0.0091738069464066,0.0,84.43826362017705,15.561736379822946
vsp13_240823_Ag-0.625-Au-0.125-Zn-0.25_pp0_rep1,vsp,13,240823,Ag-0.625-Au-0.125-Zn-0.25,pp0,1,,HER,50.0,2.987229818181818,,,,,,
vsp13_240823_Ag-0.636-Au-0.182-Zn-0.182_pp0,vsp,13,240823,Ag-0.636-Au-0.182-Zn-0.182,pp0,avg,1.0,CO2R,100.0,3.206012388704319,72.50120320575864,11.93516699410609,0.0110085683356879,0.0,84.44737876820042,15.552621231799575
vsp13_240823_Ag-0.636-Au-0.182-Zn-0.182_pp0,vsp,13,240823,Ag-0.636-Au-0.182-Zn-0.182,pp0,std,1.0,CO2R,50.0,0.0,0.0,0.0,0.0,0.0,0.0,0.0
vsp13_240823_Ag-0.636-Au-0.182-Zn-0.182_pp0,vsp,13,240823,Ag-0.636-Au-0.182-Zn-0.182,pp0,std,1.0,HER,50.0,0.0,0.0,0.0,0.0,0.0,0.0,0.0
vsp13_240823_Ag-0.636-Au-0.182-Zn-0.182_pp0,vsp,13,240823,Ag-0.636-Au-0.182-Zn-0.182,pp0,avg,1.0,CO2R,50.0,2.839374857142857,79.37391449915253,6.055992141453831,0.0088068546685503,0.0,85.43871349527491,14.56128650472509
vsp13_240823_Ag-0.636-Au-0.182-Zn-0.182_pp0,vsp,13,240823,Ag-0.636-Au-0.182-Zn-0.182,pp0,std,1.0,CO2R,100.0,0.0,0.0,0.0,0.0,0.0,0.0,0.0
vsp13_240823_Ag-0.636-Au-0.182-Zn-0.182_pp0,vsp,13,240823,Ag-0.636-Au-0.182-Zn-0.182,pp0,avg,1.0,HER,50.0,3.044843404958677,,,,,,
vsp13_240823_Ag-0.636-Au-0.182-Zn-0.182_pp0,vsp,13,240823,Ag-0.636-Au-0.182-Zn-0.182,pp0,std,1.0,CO2R,150.0,0.0,0.0,0.0,0.0,0.0,0.0,0.0
vsp13_240823_Ag-0.636-Au-0.182-Zn-0.182_pp0,vsp,13,240823,Ag-0.636-Au-0.182-Zn-0.182,pp0,avg,1.0,CO2R,200.0,3.542078980066445,73.3383205340141,10.207514734774067,0.0132102820028255,0.0,83.56126986001941,16.438730139980592
vsp13_240823_Ag-0.636-Au-0.182-Zn-0.182_pp0,vsp,13,240823,Ag-0.636-Au-0.182-Zn-0.182,pp0,std,1.0,CO2R,200.0,0.0,0.0,0.0,0.0,0.0,0.0,0.0
vsp13_240823_Ag-0.636-Au-0.182-Zn-0.182_pp0,vsp,13,240823,Ag-0.636-Au-0.182-Zn-0.182,pp0,avg,1.0,CO2R,300.0,3.7405495315614616,77.1757098913976,3.9341846758349694,0.0126598535860411,0.0,81.12436682093066,18.87563317906934
vsp13_240823_Ag-0.636-Au-0.182-Zn-0.182_pp0,vsp,13,240823,Ag-0.636-Au-0.182-Zn-0.182,pp0,std,1.0,CO2R,300.0,0.0,0.0,0.0,0.0,0.0,0.0,0.0
vsp13_240823_Ag-0.636-Au-0.182-Zn-0.182_pp0,vsp,13,240823,Ag-0.636-Au-0.182-Zn-0.182,pp0,avg,1.0,CO2R,150.0,3.390221784053156,71.58509280378331,12.62278978388998,0.012476377447113,0.0,84.2226656561721,15.777334343827905
vsp13_240823_Ag-0.636-Au-0.182-Zn-0.182_pp0_rep1,vsp,13,240823,Ag-0.636-Au-0.182-Zn-0.182,pp0,1,,HER,50.0,3.044843404958677,,,,,,
vsp13_240823_Ag-0.636-Au-0.182-Zn-0.182_pp0_rep1,vsp,13,240823,Ag-0.636-Au-0.182-Zn-0.182,pp0,1,,CO2R,300.0,3.7405495315614616,77.1757098913976,3.9341846758349694,0.0126598535860411,0.0,81.12436682093066,18.87563317906934
vsp13_240823_Ag-0.636-Au-0.182-Zn-0.182_pp0_rep1,vsp,13,240823,Ag-0.636-Au-0.182-Zn-0.182,pp0,1,,CO2R,50.0,2.839374857142857,79.37391449915253,6.055992141453831,0.0088068546685503,0.0,85.43871349527491,14.56128650472509
vsp13_240823_Ag-0.636-Au-0.182-Zn-0.182_pp0_rep1,vsp,13,240823,Ag-0.636-Au-0.182-Zn-0.182,pp0,1,,CO2R,200.0,3.542078980066445,73.3383205340141,10.207514734774067,0.0132102820028255,0.0,83.56126986001941,16.438730139980592
vsp13_240823_Ag-0.636-Au-0.182-Zn-0.182_pp0_rep1,vsp,13,240823,Ag-0.636-Au-0.182-Zn-0.182,pp0,1,,CO2R,100.0,3.206012388704319,72.50120320575864,11.93516699410609,0.0110085683356879,0.0,84.44737876820042,15.552621231799575
vsp13_240823_Ag-0.636-Au-0.182-Zn-0.182_pp0_rep1,vsp,13,240823,Ag-0.636-Au-0.182-Zn-0.182,pp0,1,,CO2R,150.0,3.390221784053156,71.58509280378331,12.62278978388998,0.012476377447113,0.0,84.2226656561721,15.777334343827905
vsp13_240823_Ag-0.667-Au-0.167-Zn-0.167_pp0,vsp,13,240823,Ag-0.667-Au-0.167-Zn-0.167,pp0,std,1.0,CO2R,150.0,0.0,0.0,0.0,0.0,0.0,0.0,0.0
vsp13_240823_Ag-0.667-Au-0.167-Zn-0.167_pp0,vsp,13,240823,Ag-0.667-Au-0.167-Zn-0.167,pp0,avg,1.0,CO2R,150.0,3.305114853820598,61.30950637175919,21.385068762278976,0.0073390455571252,0.0,82.70191417959529,17.298085820404708
vsp13_240823_Ag-0.667-Au-0.167-Zn-0.167_pp0,vsp,13,240823,Ag-0.667-Au-0.167-Zn-0.167,pp0,avg,1.0,CO2R,200.0,3.45710885873606,67.74090271819875,16.469793713163064,0.0057794983762361,0.0,84.21746451161735,15.78253548838265
vsp13_240823_Ag-0.667-Au-0.167-Zn-0.167_pp0,vsp,13,240823,Ag-0.667-Au-0.167-Zn-0.167,pp0,std,1.0,CO2R,100.0,0.0,0.0,0.0,0.0,0.0,0.0,0.0
vsp13_240823_Ag-0.667-Au-0.167-Zn-0.167_pp0,vsp,13,240823,Ag-0.667-Au-0.167-Zn-0.167,pp0,avg,1.0,CO2R,100.0,3.1529657973421927,60.36535604427797,24.651277013752456,0.0071555694181971,0.0,85.02378862744862,14.976211372551376
vsp13_240823_Ag-0.667-Au-0.167-Zn-0.167_pp0,vsp,13,240823,Ag-0.667-Au-0.167-Zn-0.167,pp0,std,1.0,CO2R,50.0,0.0,0.0,0.0,0.0,0.0,0.0,0.0
vsp13_240823_Ag-0.667-Au-0.167-Zn-0.167_pp0,vsp,13,240823,Ag-0.667-Au-0.167-Zn-0.167,pp0,avg,1.0,CO2R,300.0,3.740790445182724,75.96497101843521,8.00834970530452,0.0106416160578316,0.0,83.98528044896995,16.014719551030055
vsp13_240823_Ag-0.667-Au-0.167-Zn-0.167_pp0,vsp,13,240823,Ag-0.667-Au-0.167-Zn-0.167,pp0,std,1.0,CO2R,300.0,0.0,0.0,0.0,0.0,0.0,0.0,0.0
vsp13_240823_Ag-0.667-Au-0.167-Zn-0.167_pp0,vsp,13,240823,Ag-0.667-Au-0.167-Zn-0.167,pp0,std,1.0,HER,50.0,0.0,0.0,0.0,0.0,0.0,0.0,0.0
vsp13_240823_Ag-0.667-Au-0.167-Zn-0.167_pp0,vsp,13,240823,Ag-0.667-Au-0.167-Zn-0.167,pp0,avg,1.0,HER,50.0,2.926173256198348,,,,,,
vsp13_240823_Ag-0.667-Au-0.167-Zn-0.167_pp0,vsp,13,240823,Ag-0.667-Au-0.167-Zn-0.167,pp0,std,1.0,CO2R,200.0,0.0,0.0,0.0,0.0,0.0,0.0,0.0
vsp13_240823_Ag-0.667-Au-0.167-Zn-0.167_pp0,vsp,13,240823,Ag-0.667-Au-0.167-Zn-0.167,pp0,avg,1.0,CO2R,50.0,2.7960519601328904,68.10939756010798,16.060903732809432,0.0099077115021191,0.0,84.18020900441954,15.819790995580462
vsp13_240823_Ag-0.667-Au-0.167-Zn-0.167_pp0_rep1,vsp,13,240823,Ag-0.667-Au-0.167-Zn-0.167,pp0,1,,CO2R,50.0,2.7960519601328904,68.10939756010798,16.060903732809432,0.0099077115021191,0.0,84.18020900441954,15.819790995580462
vsp13_240823_Ag-0.667-Au-0.167-Zn-0.167_pp0_rep1,vsp,13,240823,Ag-0.667-Au-0.167-Zn-0.167,pp0,1,,CO2R,100.0,3.1529657973421927,60.36535604427797,24.651277013752456,0.0071555694181971,0.0,85.02378862744862,14.976211372551376
vsp13_240823_Ag-0.667-Au-0.167-Zn-0.167_pp0_rep1,vsp,13,240823,Ag-0.667-Au-0.167-Zn-0.167,pp0,1,,CO2R,200.0,3.45710885873606,67.74090271819875,16.469793713163064,0.0057794983762361,0.0,84.21746451161735,15.78253548838265
vsp13_240823_Ag-0.667-Au-0.167-Zn-0.167_pp0_rep1,vsp,13,240823,Ag-0.667-Au-0.167-Zn-0.167,pp0,1,,HER,50.0,2.926173256198348,,,,,,
vsp13_240823_Ag-0.667-Au-0.167-Zn-0.167_pp0_rep1,vsp,13,240823,Ag-0.667-Au-0.167-Zn-0.167,pp0,1,,CO2R,300.0,3.740790445182724,75.96497101843521,8.00834970530452,0.0106416160578316,0.0,83.98528044896995,16.014719551030055
vsp13_240823_Ag-0.667-Au-0.167-Zn-0.167_pp0_rep1,vsp,13,240823,Ag-0.667-Au-0.167-Zn-0.167,pp0,1,,CO2R,150.0,3.305114853820598,61.30950637175919,21.385068762278976,0.0073390455571252,0.0,82.70191417959529,17.298085820404708
vsp14_240906_Au-0.2-Cu-0.4-Zn-0.4_pp0,vsp,14,240906,Au-0.2-Cu-0.4-Zn-0.4,pp0,avg,1.0,CO2R,50.0,2.8534750099667776,29.27744878528532,55.40275049115914,0.0088068546685503,0.0,84.689006131113,15.310993868886996
vsp14_240906_Au-0.2-Cu-0.4-Zn-0.4_pp0,vsp,14,240906,Au-0.2-Cu-0.4-Zn-0.4,pp0,avg,1.0,CO2R,150.0,3.296181664451828,35.95346209378727,48.25147347740668,0.0033025705007063,0.0,84.20823814169466,15.791761858305335
vsp14_240906_Au-0.2-Cu-0.4-Zn-0.4_pp0,vsp,14,240906,Au-0.2-Cu-0.4-Zn-0.4,pp0,std,1.0,CO2R,300.0,0.0,0.0,0.0,0.0,0.0,0.0,0.0
vsp14_240906_Au-0.2-Cu-0.4-Zn-0.4_pp0,vsp,14,240906,Au-0.2-Cu-0.4-Zn-0.4,pp0,avg,1.0,CO2R,300.0,3.621459182724252,56.0043106154136,25.852161100196465,0.0045869034732033,0.0042147854674197,81.86527340455068,18.13472659544932
vsp14_240906_Au-0.2-Cu-0.4-Zn-0.4_pp0,vsp,14,240906,Au-0.2-Cu-0.4-Zn-0.4,pp0,avg,1.0,HER,50.0,2.9171316776859504,,,,,,
vsp14_240906_Au-0.2-Cu-0.4-Zn-0.4_pp0,vsp,14,240906,Au-0.2-Cu-0.4-Zn-0.4,pp0,std,1.0,HER,50.0,0.0,0.0,0.0,0.0,0.0,0.0,0.0
vsp14_240906_Au-0.2-Cu-0.4-Zn-0.4_pp0,vsp,14,240906,Au-0.2-Cu-0.4-Zn-0.4,pp0,std,1.0,CO2R,150.0,0.0,0.0,0.0,0.0,0.0,0.0,0.0
vsp14_240906_Au-0.2-Cu-0.4-Zn-0.4_pp0,vsp,14,240906,Au-0.2-Cu-0.4-Zn-0.4,pp0,std,1.0,CO2R,50.0,0.0,0.0,0.0,0.0,0.0,0.0,0.0
vsp14_240906_Au-0.2-Cu-0.4-Zn-0.4_pp0,vsp,14,240906,Au-0.2-Cu-0.4-Zn-0.4,pp0,std,1.0,CO2R,200.0,0.0,0.0,0.0,0.0,0.0,0.0,0.0
vsp14_240906_Au-0.2-Cu-0.4-Zn-0.4_pp0,vsp,14,240906,Au-0.2-Cu-0.4-Zn-0.4,pp0,avg,1.0,CO2R,100.0,3.119567126245847,30.54175647115445,55.78585461689588,0.0044034273342751,0.0,86.3320145153846,13.6679854846154
vsp14_240906_Au-0.2-Cu-0.4-Zn-0.4_pp0,vsp,14,240906,Au-0.2-Cu-0.4-Zn-0.4,pp0,std,1.0,CO2R,100.0,0.0,0.0,0.0,0.0,0.0,0.0,0.0
vsp14_240906_Au-0.2-Cu-0.4-Zn-0.4_pp0,vsp,14,240906,Au-0.2-Cu-0.4-Zn-0.4,pp0,avg,1.0,CO2R,200.0,3.425313906976744,45.35656741091047,39.54813359528488,0.0030273562923141,0.0012644356402259,84.90899279812788,15.091007201872117
vsp14_240906_Au-0.2-Cu-0.4-Zn-0.4_pp0_rep1,vsp,14,240906,Au-0.2-Cu-0.4-Zn-0.4,pp0,1,,HER,50.0,2.9171316776859504,,,,,,
vsp14_240906_Au-0.2-Cu-0.4-Zn-0.4_pp0_rep1,vsp,14,240906,Au-0.2-Cu-0.4-Zn-0.4,pp0,1,,CO2R,50.0,2.8534750099667776,29.27744878528532,55.40275049115914,0.0088068546685503,0.0,84.689006131113,15.310993868886996
vsp14_240906_Au-0.2-Cu-0.4-Zn-0.4_pp0_rep1,vsp,14,240906,Au-0.2-Cu-0.4-Zn-0.4,pp0,1,,CO2R,200.0,3.425313906976744,45.35656741091047,39.54813359528488,0.0030273562923141,0.0012644356402259,84.90899279812788,15.091007201872117
vsp14_240906_Au-0.2-Cu-0.4-Zn-0.4_pp0_rep1,vsp,14,240906,Au-0.2-Cu-0.4-Zn-0.4,pp0,1,,CO2R,100.0,3.119567126245847,30.54175647115445,55.78585461689588,0.0044034273342751,0.0,86.3320145153846,13.6679854846154
vsp14_240906_Au-0.2-Cu-0.4-Zn-0.4_pp0_rep1,vsp,14,240906,Au-0.2-Cu-0.4-Zn-0.4,pp0,1,,CO2R,300.0,3.621459182724252,56.0043106154136,25.852161100196465,0.0045869034732033,0.0042147854674197,81.86527340455068,18.13472659544932
vsp14_240906_Au-0.2-Cu-0.4-Zn-0.4_pp0_rep1,vsp,14,240906,Au-0.2-Cu-0.4-Zn-0.4,pp0,1,,CO2R,150.0,3.296181664451828,35.95346209378727,48.25147347740668,0.0033025705007063,0.0,84.20823814169466,15.791761858305335
vsp14_240906_Au-0.25-Cu-0.25-Zn-0.5_pp0,vsp,14,240906,Au-0.25-Cu-0.25-Zn-0.5,pp0,avg,3.0,CO2R,100.0,3.1703626378737546,35.18675845905962,49.44499017681729,0.005137331889987633,0.0,84.6368859677669,15.363114032233105
vsp14_240906_Au-0.25-Cu-0.25-Zn-0.5_pp0,vsp,14,240906,Au-0.25-Cu-0.25-Zn-0.5,pp0,avg,3.0,HER,50.0,3.010790129476584,,,,,,
vsp14_240906_Au-0.25-Cu-0.25-Zn-0.5_pp0,vsp,14,240906,Au-0.25-Cu-0.25-Zn-0.5,pp0,std,3.0,CO2R,100.0,0.025241410572754804,2.7519880986790723,1.950929900221205,0.0008407932948564046,0.0,0.8262384152277511,0.8262384152277494
vsp14_240906_Au-0.25-Cu-0.25-Zn-0.5_pp0,vsp,14,240906,Au-0.25-Cu-0.25-Zn-0.5,pp0,avg,3.0,CO2R,300.0,3.725957074197121,55.17406376641765,23.42992796332679,0.013577234280681735,0.013627806344657033,78.63141645523184,21.368583544768153
vsp14_240906_Au-0.25-Cu-0.25-Zn-0.5_pp0,vsp,14,240906,Au-0.25-Cu-0.25-Zn-0.5,pp0,std,3.0,CO2R,200.0,0.03712526569146745,2.5828466153231617,2.6198080222924958,0.0007281483526772664,0.0014031712295539344,0.062176509302445844,0.062176509302445455
vsp14_240906_Au-0.25-Cu-0.25-Zn-0.5_pp0,vsp,14,240906,Au-0.25-Cu-0.25-Zn-0.5,pp0,std,3.0,CO2R,300.0,0.05422542858580833,2.315896662921957,1.310210915363815,0.003031523336671081,0.007317776078622839,2.397169720321768,2.3971697203217692
vsp14_240906_Au-0.25-Cu-0.25-Zn-0.5_pp0,vsp,14,240906,Au-0.25-Cu-0.25-Zn-0.5,pp0,avg,3.0,CO2R,200.0,3.4946526290143964,47.227290799137876,37.45211198428291,0.0049538557510595,0.002809856978279767,84.68716649615013,15.312833503849873
vsp14_240906_Au-0.25-Cu-0.25-Zn-0.5_pp0,vsp,14,240906,Au-0.25-Cu-0.25-Zn-0.5,pp0,std,3.0,CO2R,150.0,0.030808280755549394,2.6118673000620864,2.9510054567170965,0.0006355799892001857,0.0010637946829638474,2.402601813126109,2.4026018131261075
vsp14_240906_Au-0.25-Cu-0.25-Zn-0.5_pp0,vsp,14,240906,Au-0.25-Cu-0.25-Zn-0.5,pp0,avg,3.0,CO2R,50.0,2.8953460874861574,38.17782334846931,45.221021611001966,0.0088068546685503,0.0,83.40765181413983,16.592348185860175
vsp14_240906_Au-0.25-Cu-0.25-Zn-0.5_pp0,vsp,14,240906,Au-0.25-Cu-0.25-Zn-0.5,pp0,std,3.0,CO2R,50.0,0.019121136303935696,3.0185662604768773,4.155911615093948,0.0011008568335687998,0.0,1.2511669629500342,1.2511669629500342
vsp14_240906_Au-0.25-Cu-0.25-Zn-0.5_pp0,vsp,14,240906,Au-0.25-Cu-0.25-Zn-0.5,pp0,avg,3.0,CO2R,150.0,3.3538912967884826,39.6795636373782,44.6185330713818,0.004403427334275167,0.0012176046905878666,84.30371774078485,15.696282259215147
vsp14_240906_Au-0.25-Cu-0.25-Zn-0.5_pp0,vsp,14,240906,Au-0.25-Cu-0.25-Zn-0.5,pp0,std,3.0,HER,50.0,0.03361021544790509,0.0,0.0,0.0,0.0,0.0,0.0
vsp14_240906_Au-0.25-Cu-0.25-Zn-0.5_pp0_rep1,vsp,14,240906,Au-0.25-Cu-0.25-Zn-0.5,pp0,1,,CO2R,200.0,3.528141139534884,48.9511184582226,35.65446954813359,0.0057794983762361,0.0040040461940487,84.61537155092648,15.384628449073515
vsp14_240906_Au-0.25-Cu-0.25-Zn-0.5_pp0_rep1,vsp,14,240906,Au-0.25-Cu-0.25-Zn-0.5,pp0,1,,CO2R,300.0,3.782851704318937,57.37910397790287,22.31335952848724,0.01669632864246,0.0202309702436146,79.73004985986238,20.269950140137624
vsp14_240906_Au-0.25-Cu-0.25-Zn-0.5_pp0_rep1,vsp,14,240906,Au-0.25-Cu-0.25-Zn-0.5,pp0,1,,CO2R,150.0,3.380821196013289,42.64705266902425,42.96660117878192,0.0040364750564189,0.0019668998847958,85.61965722274738,14.380342777252622
vsp14_240906_Au-0.25-Cu-0.25-Zn-0.5_pp0_rep1,vsp,14,240906,Au-0.25-Cu-0.25-Zn-0.5,pp0,1,,HER,50.0,2.9900428016528924,,,,,,
vsp14_240906_Au-0.25-Cu-0.25-Zn-0.5_pp0_rep1,vsp,14,240906,Au-0.25-Cu-0.25-Zn-0.5,pp0,1,,CO2R,50.0,2.9083114485049832,41.39446316097847,41.11001964636542,0.0077059978349815,0.0,82.51218880517888,17.48781119482112
vsp14_240906_Au-0.25-Cu-0.25-Zn-0.5_pp0_rep1,vsp,14,240906,Au-0.25-Cu-0.25-Zn-0.5,pp0,1,,CO2R,100.0,3.192464664451827,37.91918642365398,47.61542239685659,0.0049538557510595,0.0,85.53956267626162,14.460437323738375
vsp14_240906_Au-0.25-Cu-0.25-Zn-0.5_pp0_rep2,vsp,14,240906,Au-0.25-Cu-0.25-Zn-0.5,pp0,2,,CO2R,50.0,2.904340564784053,35.40689279959823,49.420432220039295,0.0099077115021191,0.0,84.83723273113964,15.162767268860364
vsp14_240906_Au-0.25-Cu-0.25-Zn-0.5_pp0_rep2,vsp,14,240906,Au-0.25-Cu-0.25-Zn-0.5,pp0,2,,HER,50.0,3.049568157024794,,,,,,
vsp14_240906_Au-0.25-Cu-0.25-Zn-0.5_pp0_rep2,vsp,14,240906,Au-0.25-Cu-0.25-Zn-0.5,pp0,2,,CO2R,150.0,3.360556810631229,38.66203519638411,42.86345776031435,0.0051373318899877,0.0,81.53063028858844,18.46936971141156
vsp14_240906_Au-0.25-Cu-0.25-Zn-0.5_pp0_rep2,vsp,14,240906,Au-0.25-Cu-0.25-Zn-0.5,pp0,2,,CO2R,300.0,3.720151488372093,52.761304902801896,23.104125736738705,0.0106416160578316,0.0057602068054736,75.8818324624039,24.118167537596094
vsp14_240906_Au-0.25-Cu-0.25-Zn-0.5_pp0_rep2,vsp,14,240906,Au-0.25-Cu-0.25-Zn-0.5,pp0,2,,CO2R,100.0,3.17576623255814,35.22547029651175,49.22151277013752,0.0060547125846283,0.0,84.45303777923391,15.54696222076609
vsp14_240906_Au-0.25-Cu-0.25-Zn-0.5_pp0_rep2,vsp,14,240906,Au-0.25-Cu-0.25-Zn-0.5,pp0,2,,CO2R,200.0,3.5010854119601333,48.47307957898261,36.2438605108055,0.0046786415426673,0.0012644356402259,84.722883166971,15.277116833028998
vsp14_240906_Au-0.25-Cu-0.25-Zn-0.5_pp0_rep3,vsp,14,240906,Au-0.25-Cu-0.25-Zn-0.5,pp0,3,,CO2R,50.0,2.873386249169436,37.73211408483124,45.13261296660118,0.0088068546685503,0.0,82.87353390610096,17.12646609389904
vsp14_240906_Au-0.25-Cu-0.25-Zn-0.5_pp0_rep3,vsp,14,240906,Au-0.25-Cu-0.25-Zn-0.5,pp0,3,,CO2R,200.0,3.454731335548173,44.25767436020842,40.45800589390963,0.0044034273342751,0.0031610891005647,84.7232447705529,15.276755229447105
vsp14_240906_Au-0.25-Cu-0.25-Zn-0.5_pp0_rep3,vsp,14,240906,Au-0.25-Cu-0.25-Zn-0.5,pp0,3,,CO2R,150.0,3.3202958837209304,37.72960304672623,48.02554027504912,0.0040364750564189,0.0016859141869678,85.76086571101874,14.239134288981262
vsp14_240906_Au-0.25-Cu-0.25-Zn-0.5_pp0_rep3,vsp,14,240906,Au-0.25-Cu-0.25-Zn-0.5,pp0,3,,HER,50.0,2.992759429752066,,,,,,
vsp14_240906_Au-0.25-Cu-0.25-Zn-0.5_pp0_rep3,vsp,14,240906,Au-0.25-Cu-0.25-Zn-0.5,pp0,3,,CO2R,100.0,3.142857016611296,32.41561865701312,51.49803536345776,0.0044034273342751,0.0,83.91805744780515,16.081942552194846
vsp14_240906_Au-0.25-Cu-0.25-Zn-0.5_pp0_rep3,vsp,14,240906,Au-0.25-Cu-0.25-Zn-0.5,pp0,3,,CO2R,300.0,3.674868029900333,55.381782418548205,24.87229862475442,0.0133937581417536,0.0148922419848829,80.28236704342926,19.71763295657074
vsp14_240906_Au-0.25-Cu-0.375-Zn-0.375_pp0,vsp,14,240906,Au-0.25-Cu-0.375-Zn-0.375,pp0,avg,1.0,HER,50.0,2.9960155123966943,,,,,,
vsp14_240906_Au-0.25-Cu-0.375-Zn-0.375_pp0,vsp,14,240906,Au-0.25-Cu-0.375-Zn-0.375,pp0,std,1.0,HER,50.0,0.0,0.0,0.0,0.0,0.0,0.0,0.0
vsp14_240906_Au-0.25-Cu-0.375-Zn-0.375_pp0,vsp,14,240906,Au-0.25-Cu-0.375-Zn-0.375,pp0,avg,1.0,CO2R,50.0,2.81735546179402,75.85720563309549,8.19253438113949,0.0077059978349815,0.0,84.05744601206996,15.94255398793004
vsp14_240906_Au-0.25-Cu-0.375-Zn-0.375_pp0,vsp,14,240906,Au-0.25-Cu-0.375-Zn-0.375,pp0,std,1.0,CO2R,50.0,0.0,0.0,0.0,0.0,0.0,0.0,0.0
vsp14_240906_Au-0.25-Cu-0.375-Zn-0.375_pp0,vsp,14,240906,Au-0.25-Cu-0.375-Zn-0.375,pp0,avg,1.0,CO2R,100.0,3.100020023255814,66.79173031450752,14.182220039292732,0.0038529989174907,0.0,80.97780335271774,19.022196647282257
vsp14_240906_Au-0.25-Cu-0.375-Zn-0.375_pp0,vsp,14,240906,Au-0.25-Cu-0.375-Zn-0.375,pp0,avg,1.0,CO2R,150.0,3.2783422724252493,65.4422565862437,15.81532416502947,0.0029356182228501,0.0,81.26051636949602,18.739483630503983
vsp14_240906_Au-0.25-Cu-0.375-Zn-0.375_pp0,vsp,14,240906,Au-0.25-Cu-0.375-Zn-0.375,pp0,avg,1.0,CO2R,300.0,3.62999430564784,69.28916696310867,9.906679764243616,0.0027521420839219,0.0102559779707212,79.20885484740693,20.791145152593074
vsp14_240906_Au-0.25-Cu-0.375-Zn-0.375_pp0,vsp,14,240906,Au-0.25-Cu-0.375-Zn-0.375,pp0,avg,1.0,CO2R,200.0,3.413851172757475,67.18910209462429,14.454813359528488,0.0022017136671375,0.0010536963668549,81.64717086418676,18.35282913581324
vsp14_240906_Au-0.25-Cu-0.375-Zn-0.375_pp0,vsp,14,240906,Au-0.25-Cu-0.375-Zn-0.375,pp0,std,1.0,CO2R,200.0,0.0,0.0,0.0,0.0,0.0,0.0,0.0
vsp14_240906_Au-0.25-Cu-0.375-Zn-0.375_pp0,vsp,14,240906,Au-0.25-Cu-0.375-Zn-0.375,pp0,std,1.0,CO2R,300.0,0.0,0.0,0.0,0.0,0.0,0.0,0.0
vsp14_240906_Au-0.25-Cu-0.375-Zn-0.375_pp0,vsp,14,240906,Au-0.25-Cu-0.375-Zn-0.375,pp0,std,1.0,CO2R,100.0,0.0,0.0,0.0,0.0,0.0,0.0,0.0
vsp14_240906_Au-0.25-Cu-0.375-Zn-0.375_pp0,vsp,14,240906,Au-0.25-Cu-0.375-Zn-0.375,pp0,std,1.0,CO2R,150.0,0.0,0.0,0.0,0.0,0.0,0.0,0.0
vsp14_240906_Au-0.25-Cu-0.375-Zn-0.375_pp0_rep1,vsp,14,240906,Au-0.25-Cu-0.375-Zn-0.375,pp0,1,,CO2R,100.0,3.100020023255814,66.79173031450752,14.182220039292732,0.0038529989174907,0.0,80.97780335271774,19.022196647282257
vsp14_240906_Au-0.25-Cu-0.375-Zn-0.375_pp0_rep1,vsp,14,240906,Au-0.25-Cu-0.375-Zn-0.375,pp0,1,,HER,50.0,2.9960155123966943,,,,,,
vsp14_240906_Au-0.25-Cu-0.375-Zn-0.375_pp0_rep1,vsp,14,240906,Au-0.25-Cu-0.375-Zn-0.375,pp0,1,,CO2R,300.0,3.62999430564784,69.28916696310867,9.906679764243616,0.0027521420839219,0.0102559779707212,79.20885484740693,20.791145152593074
vsp14_240906_Au-0.25-Cu-0.375-Zn-0.375_pp0_rep1,vsp,14,240906,Au-0.25-Cu-0.375-Zn-0.375,pp0,1,,CO2R,50.0,2.81735546179402,75.85720563309549,8.19253438113949,0.0077059978349815,0.0,84.05744601206996,15.94255398793004
vsp14_240906_Au-0.25-Cu-0.375-Zn-0.375_pp0_rep1,vsp,14,240906,Au-0.25-Cu-0.375-Zn-0.375,pp0,1,,CO2R,150.0,3.2783422724252493,65.4422565862437,15.81532416502947,0.0029356182228501,0.0,81.26051636949602,18.739483630503983
vsp14_240906_Au-0.25-Cu-0.375-Zn-0.375_pp0_rep1,vsp,14,240906,Au-0.25-Cu-0.375-Zn-0.375,pp0,1,,CO2R,200.0,3.413851172757475,67.18910209462429,14.454813359528488,0.0022017136671375,0.0010536963668549,81.64717086418676,18.35282913581324
vsp14_240906_Au-0.25-Cu-0.5-Zn-0.25_pp0,vsp,14,240906,Au-0.25-Cu-0.5-Zn-0.25,pp0,std,3.0,HER,50.0,0.05352070226124457,0.0,0.0,0.0,0.0,0.0,0.0
vsp14_240906_Au-0.25-Cu-0.5-Zn-0.25_pp0,vsp,14,240906,Au-0.25-Cu-0.5-Zn-0.25,pp0,std,3.0,CO2R,300.0,0.04685531014535841,5.526017780242605,4.307944430402341,0.0014716265667964804,0.009252639022368203,6.276745318592533,6.2767453185925355
vsp14_240906_Au-0.25-Cu-0.5-Zn-0.25_pp0,vsp,14,240906,Au-0.25-Cu-0.5-Zn-0.25,pp0,avg,3.0,CO2R,300.0,3.680632683277963,68.27805561949403,12.617878192534382,0.0047092208991553666,0.007820768589545434,80.90868348637918,19.09131651362082
vsp14_240906_Au-0.25-Cu-0.5-Zn-0.25_pp0,vsp,14,240906,Au-0.25-Cu-0.5-Zn-0.25,pp0,std,3.0,CO2R,100.0,0.025874912771282278,4.1129085418359415,3.198721713212526,0.0006355799892001857,0.0,1.349182026586403,1.3491820265864016
vsp14_240906_Au-0.25-Cu-0.5-Zn-0.25_pp0,vsp,14,240906,Au-0.25-Cu-0.5-Zn-0.25,pp0,avg,3.0,CO2R,100.0,3.2010489712070878,56.595241582791026,25.22102161100197,0.004770379612131367,0.0,81.8210335734051,18.178966426594886
vsp14_240906_Au-0.25-Cu-0.5-Zn-0.25_pp0,vsp,14,240906,Au-0.25-Cu-0.5-Zn-0.25,pp0,avg,3.0,HER,50.0,2.9344424049586784,,,,,,
vsp14_240906_Au-0.25-Cu-0.5-Zn-0.25_pp0,vsp,14,240906,Au-0.25-Cu-0.5-Zn-0.25,pp0,std,3.0,CO2R,150.0,0.02999653849617761,5.451736169166114,4.2657173279736496,0.00021185999640002342,0.0,2.2083949001888796,2.208394900188874
vsp14_240906_Au-0.25-Cu-0.5-Zn-0.25_pp0,vsp,14,240906,Au-0.25-Cu-0.5-Zn-0.25,pp0,avg,3.0,CO2R,150.0,3.3183573311184937,59.54843164745025,22.817616240995417,0.0031802530747542333,0.0,82.36922814152042,17.630771858479577
vsp14_240906_Au-0.25-Cu-0.5-Zn-0.25_pp0,vsp,14,240906,Au-0.25-Cu-0.5-Zn-0.25,pp0,avg,3.0,CO2R,50.0,2.862642070874862,61.98957919186424,21.16895874263261,0.008072950112837768,0.0,83.16661088460968,16.833389115390315
vsp14_240906_Au-0.25-Cu-0.5-Zn-0.25_pp0,vsp,14,240906,Au-0.25-Cu-0.5-Zn-0.25,pp0,std,3.0,CO2R,50.0,0.022172556653809863,1.9171863634205275,2.0780907619332765,0.0006355799892001864,0.0,1.5714771727706045,1.5714771727705972
vsp14_240906_Au-0.25-Cu-0.5-Zn-0.25_pp0,vsp,14,240906,Au-0.25-Cu-0.5-Zn-0.25,pp0,std,3.0,CO2R,200.0,0.030970159473708108,5.159047011664127,4.9821642731138365,0.0001588949973000467,0.002555077900400802,3.7401863370010067,3.7401863370010062
vsp14_240906_Au-0.25-Cu-0.5-Zn-0.25_pp0,vsp,14,240906,Au-0.25-Cu-0.5-Zn-0.25,pp0,avg,3.0,CO2R,200.0,3.4566085260243633,63.21768607838624,18.524066797642433,0.0025686659449937668,0.0014751749135968667,81.74579671688726,18.25420328311274
vsp14_240906_Au-0.25-Cu-0.5-Zn-0.25_pp0_rep1,vsp,14,240906,Au-0.25-Cu-0.5-Zn-0.25,pp0,1,,HER,50.0,2.889481314049587,,,,,,
vsp14_240906_Au-0.25-Cu-0.5-Zn-0.25_pp0_rep1,vsp,14,240906,Au-0.25-Cu-0.5-Zn-0.25,pp0,1,,CO2R,150.0,3.292478634551496,65.78668731297998,18.55108055009823,0.0033025705007063,0.0,84.34107043357892,15.65892956642108
vsp14_240906_Au-0.25-Cu-0.5-Zn-0.25_pp0_rep1,vsp,14,240906,Au-0.25-Cu-0.5-Zn-0.25,pp0,1,,CO2R,300.0,3.686307066445184,74.62156563225848,11.095284872298626,0.0062381887235565,0.0037933069206777,85.72688200020134,14.273117999798655
vsp14_240906_Au-0.25-Cu-0.5-Zn-0.25_pp0_rep1,vsp,14,240906,Au-0.25-Cu-0.5-Zn-0.25,pp0,1,,CO2R,200.0,3.4419584983388707,69.06955575550859,15.147347740667977,0.0027521420839219,0.0,84.21965563826049,15.780344361739507
vsp14_240906_Au-0.25-Cu-0.5-Zn-0.25_pp0_rep1,vsp,14,240906,Au-0.25-Cu-0.5-Zn-0.25,pp0,1,,CO2R,100.0,3.183609674418604,61.2391973048191,21.534872298624755,0.0055042841678439,0.0,82.77957388761169,17.22042611238831
vsp14_240906_Au-0.25-Cu-0.5-Zn-0.25_pp0_rep1,vsp,14,240906,Au-0.25-Cu-0.5-Zn-0.25,pp0,1,,CO2R,50.0,2.83984677076412,63.90340873422754,20.599214145383105,0.0088068546685503,0.0,84.51142973427919,15.48857026572081
vsp14_240906_Au-0.25-Cu-0.5-Zn-0.25_pp0_rep2,vsp,14,240906,Au-0.25-Cu-0.5-Zn-0.25,pp0,2,,CO2R,150.0,3.35123438538206,57.16043440959217,22.81925343811395,0.0033025705007063,0.0,79.98299041820682,20.01700958179317
vsp14_240906_Au-0.25-Cu-0.5-Zn-0.25_pp0_rep2,vsp,14,240906,Au-0.25-Cu-0.5-Zn-0.25,pp0,2,,HER,50.0,2.920203190082645,,,,,,
vsp14_240906_Au-0.25-Cu-0.5-Zn-0.25_pp0_rep2,vsp,14,240906,Au-0.25-Cu-0.5-Zn-0.25,pp0,2,,CO2R,50.0,2.8841344219269103,60.06905354788759,23.472495088408643,0.0077059978349815,0.0,83.54925463413122,16.450745365868784
vsp14_240906_Au-0.25-Cu-0.5-Zn-0.25_pp0_rep2,vsp,14,240906,Au-0.25-Cu-0.5-Zn-0.25,pp0,2,,CO2R,300.0,3.724392392026578,64.50898742388416,9.277996070726916,0.0045869034732033,0.0184045632077327,73.81063401587821,26.1893659841218
vsp14_240906_Au-0.25-Cu-0.5-Zn-0.25_pp0_rep2,vsp,14,240906,Au-0.25-Cu-0.5-Zn-0.25,pp0,2,,CO2R,100.0,3.230778481727575,55.134235912029965,27.26669941060904,0.0044034273342751,0.0,82.40533874997328,17.594661250026718
vsp14_240906_Au-0.25-Cu-0.5-Zn-0.25_pp0_rep2,vsp,14,240906,Au-0.25-Cu-0.5-Zn-0.25,pp0,2,,CO2R,200.0,3.492185677740864,61.25740233108037,16.17878192534381,0.0024769278755297,0.0044255247407906,77.4430867090405,22.5569132909595
vsp14_240906_Au-0.25-Cu-0.5-Zn-0.25_pp0_rep3,vsp,14,240906,Au-0.25-Cu-0.5-Zn-0.25,pp0,3,,CO2R,200.0,3.435681401993355,59.32610014856975,24.24607072691552,0.0024769278755297,0.0,83.57464780336079,16.42535219663921
vsp14_240906_Au-0.25-Cu-0.5-Zn-0.25_pp0_rep3,vsp,14,240906,Au-0.25-Cu-0.5-Zn-0.25,pp0,3,,CO2R,50.0,2.863945019933555,61.99627529347758,19.43516699410609,0.0077059978349815,0.0,81.43914828541865,18.560851714581347
vsp14_240906_Au-0.25-Cu-0.5-Zn-0.25_pp0_rep3,vsp,14,240906,Au-0.25-Cu-0.5-Zn-0.25,pp0,3,,HER,50.0,2.993642710743802,,,,,,
vsp14_240906_Au-0.25-Cu-0.5-Zn-0.25_pp0_rep3,vsp,14,240906,Au-0.25-Cu-0.5-Zn-0.25,pp0,3,,CO2R,150.0,3.311358973421927,55.69817321977861,27.082514734774065,0.0029356182228501,0.0,82.78362357277553,17.216376427224475
vsp14_240906_Au-0.25-Cu-0.5-Zn-0.25_pp0_rep3,vsp,14,240906,Au-0.25-Cu-0.5-Zn-0.25,pp0,3,,CO2R,300.0,3.631198591362126,65.70361380233945,17.480353634577604,0.0033025705007063,0.0012644356402259,83.18853444305799,16.81146555694201
vsp14_240906_Au-0.25-Cu-0.5-Zn-0.25_pp0_rep3,vsp,14,240906,Au-0.25-Cu-0.5-Zn-0.25,pp0,3,,CO2R,100.0,3.188758757475083,53.41229153152399,26.861493123772103,0.0044034273342751,0.0,80.27818808263036,19.721811917369635
vsp14_240906_Au-0.364-Cu-0.273-Zn-0.364_pp0,vsp,14,240906,Au-0.364-Cu-0.273-Zn-0.364,pp0,avg,1.0,CO2R,50.0,2.814334362126246,68.70451359099374,14.145383104125736,0.0077059978349815,0.0,82.85760269295446,17.14239730704554
vsp14_240906_Au-0.364-Cu-0.273-Zn-0.364_pp0,vsp,14,240906,Au-0.364-Cu-0.273-Zn-0.364,pp0,std,1.0,CO2R,50.0,0.0,0.0,0.0,0.0,0.0,0.0,0.0
vsp14_240906_Au-0.364-Cu-0.273-Zn-0.364_pp0,vsp,14,240906,Au-0.364-Cu-0.273-Zn-0.364,pp0,std,1.0,HER,50.0,0.0,0.0,0.0,0.0,0.0,0.0,0.0
vsp14_240906_Au-0.364-Cu-0.273-Zn-0.364_pp0,vsp,14,240906,Au-0.364-Cu-0.273-Zn-0.364,pp0,avg,1.0,CO2R,100.0,3.1911789867109634,59.7627068990772,20.66552062868369,0.0044034273342751,0.0,80.43263095509516,19.56736904490484
vsp14_240906_Au-0.364-Cu-0.273-Zn-0.364_pp0,vsp,14,240906,Au-0.364-Cu-0.273-Zn-0.364,pp0,std,1.0,CO2R,300.0,0.0,0.0,0.0,0.0,0.0,0.0,0.0
vsp14_240906_Au-0.364-Cu-0.273-Zn-0.364_pp0,vsp,14,240906,Au-0.364-Cu-0.273-Zn-0.364,pp0,avg,1.0,HER,50.0,2.9420771239669423,,,,,,
vsp14_240906_Au-0.364-Cu-0.273-Zn-0.364_pp0,vsp,14,240906,Au-0.364-Cu-0.273-Zn-0.364,pp0,std,1.0,CO2R,150.0,0.0,0.0,0.0,0.0,0.0,0.0,0.0
vsp14_240906_Au-0.364-Cu-0.273-Zn-0.364_pp0,vsp,14,240906,Au-0.364-Cu-0.273-Zn-0.364,pp0,avg,1.0,CO2R,200.0,3.4261925913621263,63.57101006507774,16.62819253438114,0.0022017136671375,0.0,80.20140431312602,19.79859568687398
vsp14_240906_Au-0.364-Cu-0.273-Zn-0.364_pp0,vsp,14,240906,Au-0.364-Cu-0.273-Zn-0.364,pp0,std,1.0,CO2R,200.0,0.0,0.0,0.0,0.0,0.0,0.0,0.0
vsp14_240906_Au-0.364-Cu-0.273-Zn-0.364_pp0,vsp,14,240906,Au-0.364-Cu-0.273-Zn-0.364,pp0,avg,1.0,CO2R,300.0,3.635245019933555,66.65759902906527,11.974459724950885,0.0018347613892813,0.0040742926185057,78.63796780802394,21.362032191976056
vsp14_240906_Au-0.364-Cu-0.273-Zn-0.364_pp0,vsp,14,240906,Au-0.364-Cu-0.273-Zn-0.364,pp0,std,1.0,CO2R,100.0,0.0,0.0,0.0,0.0,0.0,0.0,0.0
vsp14_240906_Au-0.364-Cu-0.273-Zn-0.364_pp0,vsp,14,240906,Au-0.364-Cu-0.273-Zn-0.364,pp0,avg,1.0,CO2R,150.0,3.2904057973421925,60.88681495741698,19.783889980353635,0.0029356182228501,0.0,80.67364055599347,19.326359444006528
vsp14_240906_Au-0.364-Cu-0.273-Zn-0.364_pp0_rep1,vsp,14,240906,Au-0.364-Cu-0.273-Zn-0.364,pp0,1,,CO2R,100.0,3.1911789867109634,59.7627068990772,20.66552062868369,0.0044034273342751,0.0,80.43263095509516,19.56736904490484
vsp14_240906_Au-0.364-Cu-0.273-Zn-0.364_pp0_rep1,vsp,14,240906,Au-0.364-Cu-0.273-Zn-0.364,pp0,1,,CO2R,300.0,3.635245019933555,66.65759902906527,11.974459724950885,0.0018347613892813,0.0040742926185057,78.63796780802394,21.362032191976056
vsp14_240906_Au-0.364-Cu-0.273-Zn-0.364_pp0_rep1,vsp,14,240906,Au-0.364-Cu-0.273-Zn-0.364,pp0,1,,HER,50.0,2.9420771239669423,,,,,,
vsp14_240906_Au-0.364-Cu-0.273-Zn-0.364_pp0_rep1,vsp,14,240906,Au-0.364-Cu-0.273-Zn-0.364,pp0,1,,CO2R,50.0,2.814334362126246,68.70451359099374,14.145383104125736,0.0077059978349815,0.0,82.85760269295446,17.14239730704554
vsp14_240906_Au-0.364-Cu-0.273-Zn-0.364_pp0_rep1,vsp,14,240906,Au-0.364-Cu-0.273-Zn-0.364,pp0,1,,CO2R,150.0,3.2904057973421925,60.88681495741698,19.783889980353635,0.0029356182228501,0.0,80.67364055599347,19.326359444006528
vsp14_240906_Au-0.364-Cu-0.273-Zn-0.364_pp0_rep1,vsp,14,240906,Au-0.364-Cu-0.273-Zn-0.364,pp0,1,,CO2R,200.0,3.4261925913621263,63.57101006507774,16.62819253438114,0.0022017136671375,0.0,80.20140431312602,19.79859568687398
vsp14_240906_Au-0.429-Cu-0.429-Zn-0.143_pp0,vsp,14,240906,Au-0.429-Cu-0.429-Zn-0.143,pp0,avg,1.0,CO2R,50.0,2.800038508305648,69.64113080415996,5.024557956777996,0.0143111388363943,0.0,74.67999989977434,25.320000100225656
vsp14_240906_Au-0.429-Cu-0.429-Zn-0.143_pp0,vsp,14,240906,Au-0.429-Cu-0.429-Zn-0.143,pp0,avg,1.0,CO2R,100.0,3.0496724252491694,64.7603004875599,6.431728880157171,0.0055042841678439,0.0,71.19753365188491,28.80246634811509
vsp14_240906_Au-0.429-Cu-0.429-Zn-0.143_pp0,vsp,14,240906,Au-0.429-Cu-0.429-Zn-0.143,pp0,std,1.0,CO2R,100.0,0.0,0.0,0.0,0.0,0.0,0.0,0.0
vsp14_240906_Au-0.429-Cu-0.429-Zn-0.143_pp0,vsp,14,240906,Au-0.429-Cu-0.429-Zn-0.143,pp0,std,1.0,CO2R,50.0,0.0,0.0,0.0,0.0,0.0,0.0,0.0
vsp14_240906_Au-0.429-Cu-0.429-Zn-0.143_pp0,vsp,14,240906,Au-0.429-Cu-0.429-Zn-0.143,pp0,avg,1.0,CO2R,150.0,3.218997485049834,70.5584967251878,6.669941060903733,0.0033025705007063,0.0,77.23174035659224,22.76825964340776
vsp14_240906_Au-0.429-Cu-0.429-Zn-0.143_pp0,vsp,14,240906,Au-0.429-Cu-0.429-Zn-0.143,pp0,std,1.0,CO2R,150.0,0.0,0.0,0.0,0.0,0.0,0.0,0.0
vsp14_240906_Au-0.429-Cu-0.429-Zn-0.143_pp0,vsp,14,240906,Au-0.429-Cu-0.429-Zn-0.143,pp0,avg,1.0,CO2R,300.0,3.5630014584717613,71.84540375400196,4.862475442043222,0.0025686659449938,0.0011239427913119,76.71157180478149,23.288428195218515
vsp14_240906_Au-0.429-Cu-0.429-Zn-0.143_pp0,vsp,14,240906,Au-0.429-Cu-0.429-Zn-0.143,pp0,avg,1.0,CO2R,200.0,3.3483315375939853,60.52763188181381,5.93443025540275,0.0049538557510595,0.0,66.46701599296762,33.53298400703238
vsp14_240906_Au-0.429-Cu-0.429-Zn-0.143_pp0,vsp,14,240906,Au-0.429-Cu-0.429-Zn-0.143,pp0,std,1.0,CO2R,200.0,0.0,0.0,0.0,0.0,0.0,0.0,0.0
vsp14_240906_Au-0.429-Cu-0.429-Zn-0.143_pp0,vsp,14,240906,Au-0.429-Cu-0.429-Zn-0.143,pp0,std,1.0,HER,50.0,0.0,0.0,0.0,0.0,0.0,0.0,0.0
vsp14_240906_Au-0.429-Cu-0.429-Zn-0.143_pp0,vsp,14,240906,Au-0.429-Cu-0.429-Zn-0.143,pp0,std,1.0,CO2R,300.0,0.0,0.0,0.0,0.0,0.0,0.0,0.0
vsp14_240906_Au-0.429-Cu-0.429-Zn-0.143_pp0,vsp,14,240906,Au-0.429-Cu-0.429-Zn-0.143,pp0,avg,1.0,HER,50.0,2.953012033057852,,,,,,
vsp14_240906_Au-0.429-Cu-0.429-Zn-0.143_pp0_rep1,vsp,14,240906,Au-0.429-Cu-0.429-Zn-0.143,pp0,1,,CO2R,200.0,3.3483315375939853,60.52763188181381,5.93443025540275,0.0049538557510595,0.0,66.46701599296762,33.53298400703238
vsp14_240906_Au-0.429-Cu-0.429-Zn-0.143_pp0_rep1,vsp,14,240906,Au-0.429-Cu-0.429-Zn-0.143,pp0,1,,HER,50.0,2.953012033057852,,,,,,
vsp14_240906_Au-0.429-Cu-0.429-Zn-0.143_pp0_rep1,vsp,14,240906,Au-0.429-Cu-0.429-Zn-0.143,pp0,1,,CO2R,300.0,3.5630014584717613,71.84540375400196,4.862475442043222,0.0025686659449938,0.0011239427913119,76.71157180478149,23.288428195218515
vsp14_240906_Au-0.429-Cu-0.429-Zn-0.143_pp0_rep1,vsp,14,240906,Au-0.429-Cu-0.429-Zn-0.143,pp0,1,,CO2R,150.0,3.218997485049834,70.5584967251878,6.669941060903733,0.0033025705007063,0.0,77.23174035659224,22.76825964340776
vsp14_240906_Au-0.429-Cu-0.429-Zn-0.143_pp0_rep1,vsp,14,240906,Au-0.429-Cu-0.429-Zn-0.143,pp0,1,,CO2R,50.0,2.800038508305648,69.64113080415996,5.024557956777996,0.0143111388363943,0.0,74.67999989977434,25.320000100225656
vsp14_240906_Au-0.429-Cu-0.429-Zn-0.143_pp0_rep1,vsp,14,240906,Au-0.429-Cu-0.429-Zn-0.143,pp0,1,,CO2R,100.0,3.0496724252491694,64.7603004875599,6.431728880157171,0.0055042841678439,0.0,71.19753365188491,28.80246634811509
vsp14_240906_Au-0.5-Cu-0.25-Zn-0.25_pp0,vsp,14,240906,Au-0.5-Cu-0.25-Zn-0.25,pp0,std,2.0,HER,50.0,0.040018182334060286,0.0,0.0,0.0,0.0,0.0,0.0
vsp14_240906_Au-0.5-Cu-0.25-Zn-0.25_pp0,vsp,14,240906,Au-0.5-Cu-0.25-Zn-0.25,pp0,avg,2.0,HER,50.0,2.9146446487603304,,,,,,
vsp14_240906_Au-0.5-Cu-0.25-Zn-0.25_pp0,vsp,14,240906,Au-0.5-Cu-0.25-Zn-0.25,pp0,std,2.0,CO2R,300.0,0.06462512687521338,3.3660407552392355,1.786868560513156,0.0011676349981980735,0.004073081293187283,1.584412911017478,1.584412911017478
vsp14_240906_Au-0.5-Cu-0.25-Zn-0.25_pp0,vsp,14,240906,Au-0.5-Cu-0.25-Zn-0.25,pp0,avg,2.0,CO2R,300.0,3.6062447923588046,72.59212371047731,8.812622789783891,0.0026604040144579,0.0063924246255865,81.41379932890123,18.586200671098766
vsp14_240906_Au-0.5-Cu-0.25-Zn-0.25_pp0,vsp,14,240906,Au-0.5-Cu-0.25-Zn-0.25,pp0,std,2.0,CO2R,200.0,0.028751415117093792,2.642273189445018,2.1827927896647594,0.0003892116660660249,0.0001490151692629595,0.4600186266155862,0.4600186266155812
vsp14_240906_Au-0.5-Cu-0.25-Zn-0.25_pp0,vsp,14,240906,Au-0.5-Cu-0.25-Zn-0.25,pp0,std,2.0,CO2R,150.0,0.016794558937336706,3.289543191809701,2.7749426236151837,0.0002594744440439693,0.0,0.5148600426385646,0.5148600426385695
vsp14_240906_Au-0.5-Cu-0.25-Zn-0.25_pp0,vsp,14,240906,Au-0.5-Cu-0.25-Zn-0.25,pp0,avg,2.0,CO2R,150.0,3.2663814435215945,66.87564083784972,13.543713163064833,0.0031190943617782,0.0,80.42247309527633,19.577526904723673
vsp14_240906_Au-0.5-Cu-0.25-Zn-0.25_pp0,vsp,14,240906,Au-0.5-Cu-0.25-Zn-0.25,pp0,avg,2.0,CO2R,200.0,3.402042430232558,68.6946263784553,11.8725442043222,0.0024769278755297003,0.0015805445502823,80.5712280552033,19.4287719447967
vsp14_240906_Au-0.5-Cu-0.25-Zn-0.25_pp0,vsp,14,240906,Au-0.5-Cu-0.25-Zn-0.25,pp0,avg,2.0,CO2R,50.0,2.783458830564784,75.69649919437529,6.652750491159136,0.0077059978349815,0.0,82.35695568336939,17.6430443166306
vsp14_240906_Au-0.5-Cu-0.25-Zn-0.25_pp0,vsp,14,240906,Au-0.5-Cu-0.25-Zn-0.25,pp0,std,2.0,CO2R,50.0,0.0016241467530505645,4.098020341865832,2.2609357296288923,0.001556846664264098,0.0,1.8386414589011908,1.838641458901196
vsp14_240906_Au-0.5-Cu-0.25-Zn-0.25_pp0,vsp,14,240906,Au-0.5-Cu-0.25-Zn-0.25,pp0,std,2.0,CO2R,100.0,0.04601118218988467,4.40519431029859,4.125947230106181,0.00038921166606602475,0.0,0.27963629185848043,0.27963629185847544
vsp14_240906_Au-0.5-Cu-0.25-Zn-0.25_pp0,vsp,14,240906,Au-0.5-Cu-0.25-Zn-0.25,pp0,avg,2.0,CO2R,100.0,3.112863134551495,66.8024022264538,13.062377210216113,0.004678641542667301,0.0,79.86945807821257,20.130541921787433
vsp14_240906_Au-0.5-Cu-0.25-Zn-0.25_pp0_rep1,vsp,14,240906,Au-0.5-Cu-0.25-Zn-0.25,pp0,1,,CO2R,300.0,3.651941657807309,74.97227395425726,7.549115913555992,0.0034860466396345,0.0092725280283233,82.53414844248121,17.46585155751879
vsp14_240906_Au-0.5-Cu-0.25-Zn-0.25_pp0_rep1,vsp,14,240906,Au-0.5-Cu-0.25-Zn-0.25,pp0,1,,CO2R,100.0,3.0803283156146177,69.91734499571032,10.144891944990178,0.0049538557510595,0.0,80.06719079645156,19.932809203548445
vsp14_240906_Au-0.5-Cu-0.25-Zn-0.25_pp0_rep1,vsp,14,240906,Au-0.5-Cu-0.25-Zn-0.25,pp0,1,,CO2R,200.0,3.4223727508305646,70.56299566845927,10.329076620825148,0.0027521420839219,0.0016859141869678,80.8965103455553,19.1034896544447
vsp14_240906_Au-0.5-Cu-0.25-Zn-0.25_pp0_rep1,vsp,14,240906,Au-0.5-Cu-0.25-Zn-0.25,pp0,1,,CO2R,50.0,2.784607275747508,78.59423716754903,5.054027504911592,0.0088068546685503,0.0,83.65707152712916,16.342928472870838
vsp14_240906_Au-0.5-Cu-0.25-Zn-0.25_pp0_rep1,vsp,14,240906,Au-0.5-Cu-0.25-Zn-0.25,pp0,1,,CO2R,150.0,3.278256990033223,69.2016991357844,11.581532416502949,0.0033025705007063,0.0,80.78653412278805,19.213465877211945
vsp14_240906_Au-0.5-Cu-0.25-Zn-0.25_pp0_rep1,vsp,14,240906,Au-0.5-Cu-0.25-Zn-0.25,pp0,1,,HER,50.0,2.942941776859504,,,,,,
vsp14_240906_Au-0.5-Cu-0.25-Zn-0.25_pp0_rep2,vsp,14,240906,Au-0.5-Cu-0.25-Zn-0.25,pp0,2,,CO2R,100.0,3.1453979534883723,63.687459457197264,15.979862475442046,0.0044034273342751,0.0,79.67172535997358,20.32827464002642
vsp14_240906_Au-0.5-Cu-0.25-Zn-0.25_pp0_rep2,vsp,14,240906,Au-0.5-Cu-0.25-Zn-0.25,pp0,2,,CO2R,150.0,3.2545058970099667,64.54958253991504,15.50589390962672,0.0029356182228501,0.0,80.0584120677646,19.9415879322354
vsp14_240906_Au-0.5-Cu-0.25-Zn-0.25_pp0_rep2,vsp,14,240906,Au-0.5-Cu-0.25-Zn-0.25,pp0,2,,HER,50.0,2.8863475206611566,,,,,,
vsp14_240906_Au-0.5-Cu-0.25-Zn-0.25_pp0_rep2,vsp,14,240906,Au-0.5-Cu-0.25-Zn-0.25,pp0,2,,CO2R,200.0,3.3817121096345515,66.82625708845131,13.416011787819253,0.0022017136671375,0.0014751749135968,80.2459457648513,19.7540542351487
vsp14_240906_Au-0.5-Cu-0.25-Zn-0.25_pp0_rep2,vsp,14,240906,Au-0.5-Cu-0.25-Zn-0.25,pp0,2,,CO2R,50.0,2.78231038538206,72.79876122120154,8.25147347740668,0.0066051410014127,0.0,81.05683983960964,18.943160160390363
vsp14_240906_Au-0.5-Cu-0.25-Zn-0.25_pp0_rep2,vsp,14,240906,Au-0.5-Cu-0.25-Zn-0.25,pp0,2,,CO2R,300.0,3.5605479269103,70.21197346669736,10.076129666011788,0.0018347613892813,0.0035123212228497,80.29345021532126,19.706549784678742
vsp14_240906_Au-0.571-Cu-0.286-Zn-0.143_pp0,vsp,14,240906,Au-0.571-Cu-0.286-Zn-0.143,pp0,std,1.0,HER,50.0,0.0,0.0,0.0,0.0,0.0,0.0,0.0
vsp14_240906_Au-0.571-Cu-0.286-Zn-0.143_pp0,vsp,14,240906,Au-0.571-Cu-0.286-Zn-0.143,pp0,avg,1.0,HER,50.0,2.925504363636364,,,,,,
vsp14_240906_Au-0.571-Cu-0.286-Zn-0.143_pp0,vsp,14,240906,Au-0.571-Cu-0.286-Zn-0.143,pp0,avg,1.0,CO2R,100.0,3.252811322259136,51.88809140178702,28.283398821218075,0.0104581399189035,0.0025288712804518,80.18447723420445,19.81552276579555
vsp14_240906_Au-0.571-Cu-0.286-Zn-0.143_pp0,vsp,14,240906,Au-0.571-Cu-0.286-Zn-0.143,pp0,std,1.0,CO2R,100.0,0.0,0.0,0.0,0.0,0.0,0.0,0.0
vsp14_240906_Au-0.571-Cu-0.286-Zn-0.143_pp0,vsp,14,240906,Au-0.571-Cu-0.286-Zn-0.143,pp0,avg,1.0,CO2R,50.0,2.9886446279069765,52.14672832660237,33.30058939096267,0.0099077115021191,0.0,85.45722542906715,14.542774570932847
vsp14_240906_Au-0.571-Cu-0.286-Zn-0.143_pp0,vsp,14,240906,Au-0.571-Cu-0.286-Zn-0.143,pp0,avg,1.0,CO2R,150.0,3.403162458471761,60.10546360041014,21.41453831041257,0.006972093279269,0.0033718283739357,81.53034583247592,18.469654167524084
vsp14_240906_Au-0.571-Cu-0.286-Zn-0.143_pp0,vsp,14,240906,Au-0.571-Cu-0.286-Zn-0.143,pp0,avg,1.0,CO2R,300.0,3.685939073089701,69.72169327669548,11.534872298624755,0.0051373318899877,0.0070246424456995,81.26872754965592,18.73127245034408
vsp14_240906_Au-0.571-Cu-0.286-Zn-0.143_pp0,vsp,14,240906,Au-0.571-Cu-0.286-Zn-0.143,pp0,std,1.0,CO2R,200.0,0.0,0.0,0.0,0.0,0.0,0.0,0.0
vsp14_240906_Au-0.571-Cu-0.286-Zn-0.143_pp0,vsp,14,240906,Au-0.571-Cu-0.286-Zn-0.143,pp0,std,1.0,CO2R,150.0,0.0,0.0,0.0,0.0,0.0,0.0,0.0
vsp14_240906_Au-0.571-Cu-0.286-Zn-0.143_pp0,vsp,14,240906,Au-0.571-Cu-0.286-Zn-0.143,pp0,std,1.0,CO2R,300.0,0.0,0.0,0.0,0.0,0.0,0.0,0.0
vsp14_240906_Au-0.571-Cu-0.286-Zn-0.143_pp0,vsp,14,240906,Au-0.571-Cu-0.286-Zn-0.143,pp0,avg,1.0,CO2R,200.0,3.519087033222591,63.24394735190107,16.952357563850686,0.0060547125846283,0.0033718283739357,80.20573145671032,19.794268543289675
vsp14_240906_Au-0.571-Cu-0.286-Zn-0.143_pp0,vsp,14,240906,Au-0.571-Cu-0.286-Zn-0.143,pp0,std,1.0,CO2R,50.0,0.0,0.0,0.0,0.0,0.0,0.0,0.0
