Repository: FAIR-Chem/fairchem

## File overview
|Name | Description |
|---   |---    |
|`ExpDataDump_YYMMDD.csv`  | Raw experimental testing data for all samples. |
|`ExpDataDump_YYMMDD_clean.csv` | Experimental testing data excluding problematic samples (missing XRF, missing computational) directly used for downstream predictions. |
|`XRDDataDump-YYMMDD.csv` | XRD information for experimental samples. |
|`XRFDataDump-YYMMDD.csv` | XRF information for experimental samples. |

File: src/fairchem/applications/ocx/data/experimental_data/ExpDataDump_241113.csv (part 18 of 24)
sample id,source,batch number,batch date,composition,post processing id,rep,total reps,reaction,current density,voltage,fe_h2,fe_co,fe_ch4,fe_c2h4,fe_gas_total,fe_liquid
vsp14_240906_Au-0.571-Cu-0.286-Zn-0.143_pp0_rep1,vsp,14,240906,Au-0.571-Cu-0.286-Zn-0.143,pp0,1,,CO2R,100.0,3.252811322259136,51.88809140178702,28.283398821218075,0.0104581399189035,0.0025288712804518,80.18447723420445,19.81552276579555
vsp14_240906_Au-0.571-Cu-0.286-Zn-0.143_pp0_rep1,vsp,14,240906,Au-0.571-Cu-0.286-Zn-0.143,pp0,1,,HER,50.0,2.925504363636364,,,,,,
vsp14_240906_Au-0.571-Cu-0.286-Zn-0.143_pp0_rep1,vsp,14,240906,Au-0.571-Cu-0.286-Zn-0.143,pp0,1,,CO2R,150.0,3.403162458471761,60.10546360041014,21.41453831041257,0.006972093279269,0.0033718283739357,81.53034583247592,18.469654167524084
vsp14_240906_Au-0.571-Cu-0.286-Zn-0.143_pp0_rep1,vsp,14,240906,Au-0.571-Cu-0.286-Zn-0.143,pp0,1,,CO2R,50.0,2.9886446279069765,52.14672832660237,33.30058939096267,0.0099077115021191,0.0,85.45722542906715,14.542774570932847
vsp14_240906_Au-0.571-Cu-0.286-Zn-0.143_pp0_rep1,vsp,14,240906,Au-0.571-Cu-0.286-Zn-0.143,pp0,1,,CO2R,200.0,3.519087033222591,63.24394735190107,16.952357563850686,0.0060547125846283,0.0033718283739357,80.20573145671032,19.794268543289675
vsp14_240906_Au-0.571-Cu-0.286-Zn-0.143_pp0_rep1,vsp,14,240906,Au-0.571-Cu-0.286-Zn-0.143,pp0,1,,CO2R,300.0,3.685939073089701,69.72169327669548,11.534872298624755,0.0051373318899877,0.0070246424456995,81.26872754965592,18.73127245034408
vsp14_240906_Au-0.667-Cu-0.111-Zn-0.222_pp0,vsp,14,240906,Au-0.667-Cu-0.111-Zn-0.222,pp0,std,1.0,HER,50.0,0.0,0.0,0.0,0.0,0.0,0.0,0.0
vsp14_240906_Au-0.667-Cu-0.111-Zn-0.222_pp0,vsp,14,240906,Au-0.667-Cu-0.111-Zn-0.222,pp0,avg,1.0,CO2R,300.0,3.899128149501661,69.73110966958924,10.112966601178783,0.1117369686072326,0.1112703363398803,80.06955503041338,19.930444969586617
vsp14_240906_Au-0.667-Cu-0.111-Zn-0.222_pp0,vsp,14,240906,Au-0.667-Cu-0.111-Zn-0.222,pp0,std,1.0,CO2R,200.0,0.0,0.0,0.0,0.0,0.0,0.0,0.0
vsp14_240906_Au-0.667-Cu-0.111-Zn-0.222_pp0,vsp,14,240906,Au-0.667-Cu-0.111-Zn-0.222,pp0,avg,1.0,CO2R,200.0,3.717394833887043,66.23584925401244,12.973968565815325,0.1166908243582922,0.1374020062378824,79.46712354153163,20.532876458468365
vsp14_240906_Au-0.667-Cu-0.111-Zn-0.222_pp0,vsp,14,240906,Au-0.667-Cu-0.111-Zn-0.222,pp0,std,1.0,CO2R,150.0,0.0,0.0,0.0,0.0,0.0,0.0,0.0
vsp14_240906_Au-0.667-Cu-0.111-Zn-0.222_pp0,vsp,14,240906,Au-0.667-Cu-0.111-Zn-0.222,pp0,avg,1.0,CO2R,150.0,3.600522372093024,65.92814245956183,15.284872298624755,0.1313689154725427,0.1660625474163365,81.51374149400644,18.48625850599356
vsp14_240906_Au-0.667-Cu-0.111-Zn-0.222_pp0,vsp,14,240906,Au-0.667-Cu-0.111-Zn-0.222,pp0,std,1.0,CO2R,100.0,0.0,0.0,0.0,0.0,0.0,0.0,0.0
vsp14_240906_Au-0.667-Cu-0.111-Zn-0.222_pp0,vsp,14,240906,Au-0.667-Cu-0.111-Zn-0.222,pp0,avg,1.0,CO2R,100.0,3.448851790697674,62.82366234907615,19.26571709233792,0.1376071041960993,0.1997808311556941,82.43171028616233,17.56828971383767
vsp14_240906_Au-0.667-Cu-0.111-Zn-0.222_pp0,vsp,14,240906,Au-0.667-Cu-0.111-Zn-0.222,pp0,std,1.0,CO2R,300.0,0.0,0.0,0.0,0.0,0.0,0.0,0.0
vsp14_240906_Au-0.667-Cu-0.111-Zn-0.222_pp0,vsp,14,240906,Au-0.667-Cu-0.111-Zn-0.222,pp0,std,1.0,CO2R,50.0,0.0,0.0,0.0,0.0,0.0,0.0,0.0
vsp14_240906_Au-0.667-Cu-0.111-Zn-0.222_pp0,vsp,14,240906,Au-0.667-Cu-0.111-Zn-0.222,pp0,avg,1.0,CO2R,50.0,3.2044069169435216,56.63520893929566,24.960707269155208,0.1078839696897418,0.1997808311556941,81.90951250057208,18.090487499427923
vsp14_240906_Au-0.667-Cu-0.111-Zn-0.222_pp0,vsp,14,240906,Au-0.667-Cu-0.111-Zn-0.222,pp0,avg,1.0,HER,50.0,3.016388280991736,,,,,,
vsp14_240906_Au-0.667-Cu-0.111-Zn-0.222_pp0_rep1,vsp,14,240906,Au-0.667-Cu-0.111-Zn-0.222,pp0,1,,HER,50.0,3.016388280991736,,,,,,
vsp14_240906_Au-0.667-Cu-0.111-Zn-0.222_pp0_rep1,vsp,14,240906,Au-0.667-Cu-0.111-Zn-0.222,pp0,1,,CO2R,50.0,3.2044069169435216,56.63520893929566,24.960707269155208,0.1078839696897418,0.1997808311556941,81.90951250057208,18.090487499427923
vsp14_240906_Au-0.667-Cu-0.111-Zn-0.222_pp0_rep1,vsp,14,240906,Au-0.667-Cu-0.111-Zn-0.222,pp0,1,,CO2R,300.0,3.899128149501661,69.73110966958924,10.112966601178783,0.1117369686072326,0.1112703363398803,80.06955503041338,19.930444969586617
vsp14_240906_Au-0.667-Cu-0.111-Zn-0.222_pp0_rep1,vsp,14,240906,Au-0.667-Cu-0.111-Zn-0.222,pp0,1,,CO2R,150.0,3.600522372093024,65.92814245956183,15.284872298624755,0.1313689154725427,0.1660625474163365,81.51374149400644,18.48625850599356
vsp14_240906_Au-0.667-Cu-0.111-Zn-0.222_pp0_rep1,vsp,14,240906,Au-0.667-Cu-0.111-Zn-0.222,pp0,1,,CO2R,200.0,3.717394833887043,66.23584925401244,12.973968565815325,0.1166908243582922,0.1374020062378824,79.46712354153163,20.532876458468365
vsp14_240906_Au-0.667-Cu-0.111-Zn-0.222_pp0_rep1,vsp,14,240906,Au-0.667-Cu-0.111-Zn-0.222,pp0,1,,CO2R,100.0,3.448851790697674,62.82366234907615,19.26571709233792,0.1376071041960993,0.1997808311556941,82.43171028616233,17.56828971383767
vsp15_240809_Au-0.167-In-0.167-Pd-0.667_pp0,vsp,15,240809,Au-0.167-In-0.167-Pd-0.667,pp0,std,3.0,CO2R,50.0,0.07439415060863401,0.8952883843890003,2.7386999926693254,0.0011008568335687998,0.0,3.457932797733639,3.457932797733639
vsp15_240809_Au-0.167-In-0.167-Pd-0.667_pp0,vsp,15,240809,Au-0.167-In-0.167-Pd-0.667,pp0,avg,3.0,CO2R,50.0,2.817109830564784,62.9910648894097,22.495088408644403,0.0088068546685503,0.0,85.49496015272264,14.505039847277345
vsp15_240809_Au-0.167-In-0.167-Pd-0.667_pp0,vsp,15,240809,Au-0.167-In-0.167-Pd-0.667,pp0,avg,3.0,CO2R,100.0,3.0992688914728688,61.996484546652994,18.681237721021613,0.005137331889987633,0.0,80.6828595995646,19.317140400435402
vsp15_240809_Au-0.167-In-0.167-Pd-0.667_pp0,vsp,15,240809,Au-0.167-In-0.167-Pd-0.667,pp0,std,3.0,HER,50.0,0.1293498914180917,0.0,0.0,0.0,0.0,0.0,0.0
vsp15_240809_Au-0.167-In-0.167-Pd-0.667_pp0,vsp,15,240809,Au-0.167-In-0.167-Pd-0.667,pp0,std,3.0,CO2R,100.0,0.06917846800717718,1.193243605552891,1.5753177969274477,0.0006355799892001857,0.0,2.0963695689344926,2.096369568934488
vsp15_240809_Au-0.167-In-0.167-Pd-0.667_pp0,vsp,15,240809,Au-0.167-In-0.167-Pd-0.667,pp0,avg,3.0,HER,50.0,2.6978275399449037,,,,,,
vsp15_240809_Au-0.167-In-0.167-Pd-0.667_pp0,vsp,15,240809,Au-0.167-In-0.167-Pd-0.667,pp0,avg,3.0,CO2R,200.0,3.420297338870432,65.67128418673754,14.125736738703338,0.005687760306772034,0.0,79.80312059486401,20.196879405135984
vsp15_240809_Au-0.167-In-0.167-Pd-0.667_pp0,vsp,15,240809,Au-0.167-In-0.167-Pd-0.667,pp0,std,3.0,CO2R,200.0,0.06006571351423723,0.4328747134363534,1.6100494070675748,0.0024820192023317527,0.0,1.1805256994665738,1.1805256994665752
vsp15_240809_Au-0.167-In-0.167-Pd-0.667_pp0,vsp,15,240809,Au-0.167-In-0.167-Pd-0.667,pp0,avg,3.0,CO2R,300.0,3.62331023145072,68.79979353686691,9.533398821218075,0.006360506149508533,0.0,78.34037668246725,21.659623317532745
vsp15_240809_Au-0.167-In-0.167-Pd-0.667_pp0,vsp,15,240809,Au-0.167-In-0.167-Pd-0.667,pp0,std,3.0,CO2R,300.0,0.058386673778208706,2.4920528578306933,1.9199186953792136,0.002211883299393282,0.0,2.760995859830136,2.7609958598301367
vsp15_240809_Au-0.167-In-0.167-Pd-0.667_pp0,vsp,15,240809,Au-0.167-In-0.167-Pd-0.667,pp0,avg,3.0,CO2R,150.0,3.2844499645625693,63.56553460698766,16.26882776686313,0.0047703796121314,0.0,79.83957212318705,20.160427876812946
vsp15_240809_Au-0.167-In-0.167-Pd-0.667_pp0,vsp,15,240809,Au-0.167-In-0.167-Pd-0.667,pp0,std,3.0,CO2R,150.0,0.06464812463281526,3.834467607075714,1.5681468509914687,0.0015995078962774975,0.0,4.927226418212315,4.927226418212318
vsp15_240809_Au-0.167-In-0.167-Pd-0.667_pp0_rep1,vsp,15,240809,Au-0.167-In-0.167-Pd-0.667,pp0,1,,CO2R,150.0,3.214850372093024,59.211952541379816,15.481335952848722,0.0040364750564189,0.0,74.69732496928495,25.30267503071505
vsp15_240809_Au-0.167-In-0.167-Pd-0.667_pp0_rep1,vsp,15,240809,Au-0.167-In-0.167-Pd-0.667,pp0,1,,HER,50.0,2.644648917355372,,,,,,
vsp15_240809_Au-0.167-In-0.167-Pd-0.667_pp0_rep1,vsp,15,240809,Au-0.167-In-0.167-Pd-0.667,pp0,1,,CO2R,300.0,3.5562385116279067,66.18510535897383,10.911100196463655,0.0040364750564189,0.0,77.1009010850801,22.899098914919904
vsp15_240809_Au-0.167-In-0.167-Pd-0.667_pp0_rep1,vsp,15,240809,Au-0.167-In-0.167-Pd-0.667,pp0,1,,CO2R,100.0,3.02540177076412,63.14381970746406,17.88064833005894,0.0055042841678439,0.0,81.02997232169085,18.97002767830915
vsp15_240809_Au-0.167-In-0.167-Pd-0.667_pp0_rep1,vsp,15,240809,Au-0.167-In-0.167-Pd-0.667,pp0,1,,CO2R,50.0,2.7390729202657806,62.28755571365795,19.346758349705304,0.0099077115021191,0.0,81.64422177486537,18.355778225134628
vsp15_240809_Au-0.167-In-0.167-Pd-0.667_pp0_rep1,vsp,15,240809,Au-0.167-In-0.167-Pd-0.667,pp0,1,,CO2R,200.0,3.3541072358803987,65.73018895561741,14.160117878192535,0.0033025705007063,0.0,79.89360940431065,20.106390595689348
vsp15_240809_Au-0.167-In-0.167-Pd-0.667_pp0_rep2,vsp,15,240809,Au-0.167-In-0.167-Pd-0.667,pp0,2,,CO2R,50.0,2.825028926910299,62.68681077235348,23.811394891944992,0.0077059978349815,0.0,86.50591166213346,13.494088337866543
vsp15_240809_Au-0.167-In-0.167-Pd-0.667_pp0_rep2,vsp,15,240809,Au-0.167-In-0.167-Pd-0.667,pp0,2,,CO2R,100.0,3.1098700232558136,62.08353386762644,20.496070726915523,0.0044034273342751,0.0,82.58400802187624,17.415991978123756
vsp15_240809_Au-0.167-In-0.167-Pd-0.667_pp0_rep2,vsp,15,240809,Au-0.167-In-0.167-Pd-0.667,pp0,2,,HER,50.0,2.603543280991736,,,,,,
vsp15_240809_Au-0.167-In-0.167-Pd-0.667_pp0_rep2,vsp,15,240809,Au-0.167-In-0.167-Pd-0.667,pp0,2,,CO2R,300.0,3.65092646511628,71.14775366716191,10.348722986247544,0.0066051410014127,0.0,81.50390561264362,18.49609438735638
vsp15_240809_Au-0.167-In-0.167-Pd-0.667_pp0_rep2,vsp,15,240809,Au-0.167-In-0.167-Pd-0.667,pp0,2,,CO2R,200.0,3.43544684385382,65.21197346669736,15.718320235756384,0.0055042841678439,0.0,80.93579798662158,19.06420201337842
vsp15_240809_Au-0.167-In-0.167-Pd-0.667_pp0_rep2,vsp,15,240809,Au-0.167-In-0.167-Pd-0.667,pp0,2,,CO2R,150.0,3.2958766445182723,66.44081273933332,18.074656188605108,0.0036695227785626,0.0,84.519138450717,15.480861549283006
vsp15_240809_Au-0.167-In-0.167-Pd-0.667_pp0_rep3,vsp,15,240809,Au-0.167-In-0.167-Pd-0.667,pp0,3,,CO2R,200.0,3.4713379368770765,66.07169013789785,12.4987721021611,0.0082564262517659,0.0,78.57995439365982,21.42004560634018
vsp15_240809_Au-0.167-In-0.167-Pd-0.667_pp0_rep3,vsp,15,240809,Au-0.167-In-0.167-Pd-0.667,pp0,3,,CO2R,150.0,3.342622877076412,65.04383854024985,15.25049115913556,0.0066051410014127,0.0,80.30225294955922,19.697747050440785
vsp15_240809_Au-0.167-In-0.167-Pd-0.667_pp0_rep3,vsp,15,240809,Au-0.167-In-0.167-Pd-0.667,pp0,3,,HER,50.0,2.845290421487604,,,,,,
vsp15_240809_Au-0.167-In-0.167-Pd-0.667_pp0_rep3,vsp,15,240809,Au-0.167-In-0.167-Pd-0.667,pp0,3,,CO2R,100.0,3.162534880398672,60.76210006486848,17.666994106090375,0.0055042841678439,0.0,78.4345984551267,21.565401544873296
vsp15_240809_Au-0.167-In-0.167-Pd-0.667_pp0_rep3,vsp,15,240809,Au-0.167-In-0.167-Pd-0.667,pp0,3,,CO2R,50.0,2.8872276445182723,63.99882818221767,24.327111984282908,0.0088068546685503,0.0,88.33474702116914,11.665252978830864
vsp15_240809_Au-0.167-In-0.167-Pd-0.667_pp0_rep3,vsp,15,240809,Au-0.167-In-0.167-Pd-0.667,pp0,3,,CO2R,300.0,3.662765717607973,69.06652158446504,7.340373280943025,0.008439902390694,0.0,76.41632334967805,23.583676650321948
vsp15_240809_Au-0.25-In-0.25-Pd-0.5_pp0,vsp,15,240809,Au-0.25-In-0.25-Pd-0.5,pp0,std,3.0,CO2R,150.0,0.05740659947807615,2.28573764816379,1.6339661963866756,0.0020210155577807037,0.0,3.893770370715505,3.893770370715499
vsp15_240809_Au-0.25-In-0.25-Pd-0.5_pp0,vsp,15,240809,Au-0.25-In-0.25-Pd-0.5,pp0,avg,3.0,HER,50.0,2.78403861707989,,,,,,
vsp15_240809_Au-0.25-In-0.25-Pd-0.5_pp0,vsp,15,240809,Au-0.25-In-0.25-Pd-0.5,pp0,avg,3.0,CO2R,200.0,3.3767553488372095,60.579631295904925,15.349950884086445,0.005045593820523567,0.0,75.9352044465748,24.0647955534252
vsp15_240809_Au-0.25-In-0.25-Pd-0.5_pp0,vsp,15,240809,Au-0.25-In-0.25-Pd-0.5,pp0,std,3.0,CO2R,200.0,0.05404843272895079,2.542221360175327,1.5854738429906448,0.0023728083144739973,0.0,4.109683009713043,4.10968300971304
vsp15_240809_Au-0.25-In-0.25-Pd-0.5_pp0,vsp,15,240809,Au-0.25-In-0.25-Pd-0.5,pp0,std,3.0,CO2R,100.0,0.06789593652114984,3.416711139707821,1.7487420812583188,0.0011008568335687998,0.0,4.221571089791888,4.221571089791886
vsp15_240809_Au-0.25-In-0.25-Pd-0.5_pp0,vsp,15,240809,Au-0.25-In-0.25-Pd-0.5,pp0,avg,3.0,CO2R,100.0,3.076627339977852,57.698005817238275,18.33005893909627,0.0055042841678439,0.0,76.0335690405024,23.96643095949761
vsp15_240809_Au-0.25-In-0.25-Pd-0.5_pp0,vsp,15,240809,Au-0.25-In-0.25-Pd-0.5,pp0,avg,3.0,CO2R,50.0,2.8140870265780733,54.71426478896817,21.365422396856584,0.010274663779975367,0.0,76.08996184960473,23.910038150395263
vsp15_240809_Au-0.25-In-0.25-Pd-0.5_pp0,vsp,15,240809,Au-0.25-In-0.25-Pd-0.5,pp0,std,3.0,CO2R,300.0,0.06731740749599048,1.6180696642134917,0.9060033477440702,0.0003819360401200062,0.0,2.4846343965993265,2.4846343965993323
vsp15_240809_Au-0.25-In-0.25-Pd-0.5_pp0,vsp,15,240809,Au-0.25-In-0.25-Pd-0.5,pp0,std,3.0,CO2R,50.0,0.07948675066897,5.867003858065242,3.0063633633177833,0.0022916162407201185,0.0,7.3273183867769855,7.327318386776984
vsp15_240809_Au-0.25-In-0.25-Pd-0.5_pp0,vsp,15,240809,Au-0.25-In-0.25-Pd-0.5,pp0,avg,3.0,CO2R,150.0,3.2498539457364344,58.54624843932007,16.82220039292731,0.0050150144640356,0.0,75.37346384671142,24.626536153288583
vsp15_240809_Au-0.25-In-0.25-Pd-0.5_pp0,vsp,15,240809,Au-0.25-In-0.25-Pd-0.5,pp0,std,3.0,HER,50.0,0.17678105663020385,0.0,0.0,0.0,0.0,0.0,0.0
vsp15_240809_Au-0.25-In-0.25-Pd-0.5_pp0,vsp,15,240809,Au-0.25-In-0.25-Pd-0.5,pp0,avg,3.0,CO2R,300.0,3.565775274640089,63.51559284912148,12.451702685003275,0.00556544288082,0.0,75.97362987402282,24.02637012597719
vsp15_240809_Au-0.25-In-0.25-Pd-0.5_pp0_rep1,vsp,15,240809,Au-0.25-In-0.25-Pd-0.5,pp0,1,,CO2R,150.0,3.2736091063122923,55.990290652660654,14.936149312377212,0.006972093279269,0.0,70.93341205831713,29.06658794168287
vsp15_240809_Au-0.25-In-0.25-Pd-0.5_pp0_rep1,vsp,15,240809,Au-0.25-In-0.25-Pd-0.5,pp0,1,,CO2R,50.0,2.8706460996677743,49.44610684467137,18.49214145383104,0.0121094251692567,0.0,67.95035772367167,32.04964227632833
vsp15_240809_Au-0.25-In-0.25-Pd-0.5_pp0_rep1,vsp,15,240809,Au-0.25-In-0.25-Pd-0.5,pp0,1,,HER,50.0,2.9301233471074384,,,,,,
vsp15_240809_Au-0.25-In-0.25-Pd-0.5_pp0_rep1,vsp,15,240809,Au-0.25-In-0.25-Pd-0.5,pp0,1,,CO2R,200.0,3.388199275747508,57.645587896796336,13.55967583497053,0.0071555694181971,0.0,71.21340788306435,28.78659211693565
vsp15_240809_Au-0.25-In-0.25-Pd-0.5_pp0_rep1,vsp,15,240809,Au-0.25-In-0.25-Pd-0.5,pp0,1,,CO2R,300.0,3.569188877076412,61.681349264475095,11.421905697445974,0.0056877603067721,0.0,73.10976654046058,26.890233459539417
vsp15_240809_Au-0.25-In-0.25-Pd-0.5_pp0_rep1,vsp,15,240809,Au-0.25-In-0.25-Pd-0.5,pp0,1,,CO2R,100.0,3.1182425448504985,55.96350624620729,16.348231827111984,0.0066051410014127,0.0,72.31834321432069,27.68165678567931
vsp15_240809_Au-0.25-In-0.25-Pd-0.5_pp0_rep2,vsp,15,240809,Au-0.25-In-0.25-Pd-0.5,pp0,2,,CO2R,50.0,2.8484089833887043,53.65962878486682,24.489194499017685,0.0110085683356879,0.0,78.1598318522202,21.840168147779806
vsp15_240809_Au-0.25-In-0.25-Pd-0.5_pp0_rep2,vsp,15,240809,Au-0.25-In-0.25-Pd-0.5,pp0,2,,CO2R,100.0,3.113360933554817,55.49645315867669,19.656188605108056,0.0055042841678439,0.0,75.15814604795258,24.841853952047416
vsp15_240809_Au-0.25-In-0.25-Pd-0.5_pp0_rep2,vsp,15,240809,Au-0.25-In-0.25-Pd-0.5,pp0,2,,CO2R,200.0,3.4241653953488376,61.96645671598067,15.913555992141454,0.0055042841678439,0.0,77.88625842869943,22.113741571300565
vsp15_240809_Au-0.25-In-0.25-Pd-0.5_pp0_rep2,vsp,15,240809,Au-0.25-In-0.25-Pd-0.5,pp0,2,,CO2R,300.0,3.631320936877077,64.74063068907071,12.806974459724952,0.0058712364457002,0.0,77.55430020347411,22.445699796525886
vsp15_240809_Au-0.25-In-0.25-Pd-0.5_pp0_rep2,vsp,15,240809,Au-0.25-In-0.25-Pd-0.5,pp0,2,,CO2R,150.0,3.2915700863787376,59.25422168281404,17.721021611001966,0.0051373318899877,0.0,76.980380625706,23.019619374293995
vsp15_240809_Au-0.25-In-0.25-Pd-0.5_pp0_rep2,vsp,15,240809,Au-0.25-In-0.25-Pd-0.5,pp0,2,,HER,50.0,2.8344708677685952,,,,,,
vsp15_240809_Au-0.25-In-0.25-Pd-0.5_pp0_rep3,vsp,15,240809,Au-0.25-In-0.25-Pd-0.5,pp0,3,,CO2R,300.0,3.496816009966777,64.12479859381865,13.1262278978389,0.0051373318899877,0.0,77.25682287813373,22.743177121866267
vsp15_240809_Au-0.25-In-0.25-Pd-0.5_pp0_rep3,vsp,15,240809,Au-0.25-In-0.25-Pd-0.5,pp0,3,,CO2R,200.0,3.317901375415283,62.12684927493775,16.576620825147348,0.0024769278755297,0.0,78.70594702796062,21.29405297203938
vsp15_240809_Au-0.25-In-0.25-Pd-0.5_pp0_rep3,vsp,15,240809,Au-0.25-In-0.25-Pd-0.5,pp0,3,,CO2R,150.0,3.1843826445182724,60.39423298248551,17.809430255402752,0.0029356182228501,0.0,78.20659885611111,21.79340114388889
vsp15_240809_Au-0.25-In-0.25-Pd-0.5_pp0_rep3,vsp,15,240809,Au-0.25-In-0.25-Pd-0.5,pp0,3,,HER,50.0,2.587521636363636,,,,,,
vsp15_240809_Au-0.25-In-0.25-Pd-0.5_pp0_rep3,vsp,15,240809,Au-0.25-In-0.25-Pd-0.5,pp0,3,,CO2R,100.0,2.998278541528239,61.63405804683086,18.985756385068765,0.0044034273342751,0.0,80.6242178592339,19.375782140766105
vsp15_240809_Au-0.25-In-0.25-Pd-0.5_pp0_rep3,vsp,15,240809,Au-0.25-In-0.25-Pd-0.5,pp0,3,,CO2R,50.0,2.723205996677741,61.03705873736634,21.11493123772102,0.0077059978349815,0.0,82.15969597292235,17.84030402707765
vsp15_240809_Au-0.375-In-0.25-Pd-0.375_pp0,vsp,15,240809,Au-0.375-In-0.25-Pd-0.375,pp0,avg,3.0,CO2R,100.0,3.098962456256921,42.505388269266994,23.312868369351673,0.005137331889987633,0.0,65.82339397050865,34.17660602949135
vsp15_240809_Au-0.375-In-0.25-Pd-0.375_pp0,vsp,15,240809,Au-0.375-In-0.25-Pd-0.375,pp0,avg,3.0,HER,50.0,2.9782466859504133,,,,,,
vsp15_240809_Au-0.375-In-0.25-Pd-0.375_pp0,vsp,15,240809,Au-0.375-In-0.25-Pd-0.375,pp0,std,3.0,HER,50.0,0.05402247488834095,0.0,0.0,0.0,0.0,0.0,0.0
vsp15_240809_Au-0.375-In-0.25-Pd-0.375_pp0,vsp,15,240809,Au-0.375-In-0.25-Pd-0.375,pp0,std,3.0,CO2R,200.0,0.055644397651719225,6.077716732770408,3.095416232367955,0.001357599452043816,0.0,4.222114765741915,4.222114765741908
vsp15_240809_Au-0.375-In-0.25-Pd-0.375_pp0,vsp,15,240809,Au-0.375-In-0.25-Pd-0.375,pp0,std,3.0,CO2R,50.0,0.04628710414525461,14.233159330385687,12.014853798551052,0.002201713667137601,0.0,4.474149764467372,4.474149764467372
vsp15_240809_Au-0.375-In-0.25-Pd-0.375_pp0,vsp,15,240809,Au-0.375-In-0.25-Pd-0.375,pp0,avg,3.0,CO2R,50.0,2.8616161594684386,39.58274916821863,27.57367387033399,0.009907711502119101,0.0,67.16633075005474,32.83366924994527
vsp15_240809_Au-0.375-In-0.25-Pd-0.375_pp0,vsp,15,240809,Au-0.375-In-0.25-Pd-0.375,pp0,std,3.0,CO2R,300.0,0.061969902452930596,3.73900181935967,1.9165262963819354,0.0013852144717301413,0.0,1.8321347230033613,1.832134723003361
vsp15_240809_Au-0.375-In-0.25-Pd-0.375_pp0,vsp,15,240809,Au-0.375-In-0.25-Pd-0.375,pp0,avg,3.0,CO2R,150.0,3.2553276788482837,45.62695738907838,20.97413228552718,0.004158792482370967,0.0,66.60524846708793,33.39475153291207
vsp15_240809_Au-0.375-In-0.25-Pd-0.375_pp0,vsp,15,240809,Au-0.375-In-0.25-Pd-0.375,pp0,std,3.0,CO2R,150.0,0.05300867908830745,10.468095148209702,4.641862679193012,0.000847439985600267,0.0,8.107885999186083,8.107885999186081
vsp15_240809_Au-0.375-In-0.25-Pd-0.375_pp0,vsp,15,240809,Au-0.375-In-0.25-Pd-0.375,pp0,avg,3.0,CO2R,300.0,3.553943657807309,50.217135045024314,14.651277013752457,0.0034860466396344665,0.0,64.87206286906296,35.12793713093705
vsp15_240809_Au-0.375-In-0.25-Pd-0.375_pp0,vsp,15,240809,Au-0.375-In-0.25-Pd-0.375,pp0,avg,3.0,CO2R,200.0,3.3735984008859354,47.02295507334324,18.58055009823183,0.003944736986954767,0.0,65.60769705403185,34.39230294596816
vsp15_240809_Au-0.375-In-0.25-Pd-0.375_pp0,vsp,15,240809,Au-0.375-In-0.25-Pd-0.375,pp0,std,3.0,CO2R,100.0,0.05180879095033612,10.59222992934882,7.5271563715387915,0.0006355799892001855,0.0,6.700793292328987,6.700793292328988
vsp15_240809_Au-0.375-In-0.25-Pd-0.375_pp0_rep1,vsp,15,240809,Au-0.375-In-0.25-Pd-0.375,pp0,1,,CO2R,100.0,3.148925222591362,54.73623637238696,16.56188605108055,0.0055042841678439,0.0,71.30362670763535,28.69637329236465
vsp15_240809_Au-0.375-In-0.25-Pd-0.375_pp0_rep1,vsp,15,240809,Au-0.375-In-0.25-Pd-0.375,pp0,1,,CO2R,150.0,3.3078580232558146,57.26296846554647,16.429273084479373,0.0036695227785626,0.0,73.6959110728044,26.3040889271956
vsp15_240809_Au-0.375-In-0.25-Pd-0.375_pp0_rep1,vsp,15,240809,Au-0.375-In-0.25-Pd-0.375,pp0,1,,CO2R,50.0,2.899674172757475,54.38406327816025,17.401768172888016,0.0099077115021191,0.0,71.79573916255038,28.204260837449624
vsp15_240809_Au-0.375-In-0.25-Pd-0.375_pp0_rep1,vsp,15,240809,Au-0.375-In-0.25-Pd-0.375,pp0,1,,CO2R,200.0,3.429323209302326,53.3592458515558,15.12524557956778,0.0055042841678439,0.0,68.49073715170088,31.50926284829912
vsp15_240809_Au-0.375-In-0.25-Pd-0.375_pp0_rep1,vsp,15,240809,Au-0.375-In-0.25-Pd-0.375,pp0,1,,HER,50.0,3.0290756446280995,,,,,,
vsp15_240809_Au-0.375-In-0.25-Pd-0.375_pp0_rep1,vsp,15,240809,Au-0.375-In-0.25-Pd-0.375,pp0,1,,CO2R,300.0,3.620713026578073,53.96890497813305,12.662082514734776,0.0047703796121314,0.0,66.6362521634196,33.3637478365804
vsp15_240809_Au-0.375-In-0.25-Pd-0.375_pp0_rep2,vsp,15,240809,Au-0.375-In-0.25-Pd-0.375,pp0,2,,HER,50.0,2.9841489834710746,,,,,,
vsp15_240809_Au-0.375-In-0.25-Pd-0.375_pp0_rep2,vsp,15,240809,Au-0.375-In-0.25-Pd-0.375,pp0,2,,CO2R,50.0,2.8750861794019933,38.36866224444956,24.489194499017685,0.0077059978349815,0.0,62.86556274130223,37.13443725869777
vsp15_240809_Au-0.375-In-0.25-Pd-0.375_pp0_rep2,vsp,15,240809,Au-0.375-In-0.25-Pd-0.375,pp0,2,,CO2R,100.0,3.1024756744186046,36.40000837012702,21.94744597249509,0.0055042841678439,0.0,58.35295862678995,41.64704137321005
vsp15_240809_Au-0.375-In-0.25-Pd-0.375_pp0_rep2,vsp,15,240809,Au-0.375-In-0.25-Pd-0.375,pp0,2,,CO2R,150.0,3.256271737541528,36.974617589821925,20.785854616895875,0.0051373318899877,0.0,57.76560953860779,42.23439046139221
vsp15_240809_Au-0.375-In-0.25-Pd-0.375_pp0_rep2,vsp,15,240809,Au-0.375-In-0.25-Pd-0.375,pp0,2,,CO2R,300.0,3.542844784053156,46.491033501433385,16.48575638506876,0.0020182375282094,0.0,62.97880812403036,37.02119187596964
vsp15_240809_Au-0.375-In-0.25-Pd-0.375_pp0_rep2,vsp,15,240809,Au-0.375-In-0.25-Pd-0.375,pp0,2,,CO2R,200.0,3.3734372292358805,41.24191759609952,19.51620825147348,0.0033025705007063,0.0,60.761428418073706,39.23857158192629
vsp15_240809_Au-0.375-In-0.25-Pd-0.375_pp0_rep3,vsp,15,240809,Au-0.375-In-0.25-Pd-0.375,pp0,3,,CO2R,300.0,3.4982731627906976,50.191466655506495,14.805992141453832,0.0036695227785626,0.0,65.0011283197389,34.998871680261104
vsp15_240809_Au-0.375-In-0.25-Pd-0.375_pp0_rep3,vsp,15,240809,Au-0.375-In-0.25-Pd-0.375,pp0,3,,CO2R,150.0,3.201853275747508,42.64328611186675,25.707269155206287,0.0036695227785626,0.0,68.3542247898516,31.6457752101484
vsp15_240809_Au-0.375-In-0.25-Pd-0.375_pp0_rep3,vsp,15,240809,Au-0.375-In-0.25-Pd-0.375,pp0,3,,CO2R,200.0,3.318034764119601,46.4677017723744,21.100196463654225,0.0030273562923141,0.0,67.57092559232093,32.42907440767907
vsp15_240809_Au-0.375-In-0.25-Pd-0.375_pp0_rep3,vsp,15,240809,Au-0.375-In-0.25-Pd-0.375,pp0,3,,CO2R,50.0,2.8100881262458475,25.99552198204608,40.83005893909627,0.0121094251692567,0.0,66.8376903463116,33.1623096536884
vsp15_240809_Au-0.375-In-0.25-Pd-0.375_pp0_rep3,vsp,15,240809,Au-0.375-In-0.25-Pd-0.375,pp0,3,,CO2R,100.0,3.045486471760797,36.37992006528699,31.42927308447937,0.0044034273342751,0.0,67.81359657710064,32.18640342289936
vsp15_240809_Au-0.375-In-0.25-Pd-0.375_pp0_rep3,vsp,15,240809,Au-0.375-In-0.25-Pd-0.375,pp0,3,,HER,50.0,2.921515429752066,,,,,,
vsp15_240809_Au-0.444-In-0.111-Pd-0.444_pp0,vsp,15,240809,Au-0.444-In-0.111-Pd-0.444,pp0,avg,1.0,CO2R,150.0,3.2864788571428574,54.60252359329553,16.542239685658153,0.0073390455571252,0.0,71.1530909063901,28.84690909360989
vsp15_240809_Au-0.444-In-0.111-Pd-0.444_pp0,vsp,15,240809,Au-0.444-In-0.111-Pd-0.444,pp0,avg,1.0,HER,50.0,2.972900520661157,,,,,,
vsp15_240809_Au-0.444-In-0.111-Pd-0.444_pp0,vsp,15,240809,Au-0.444-In-0.111-Pd-0.444,pp0,std,1.0,CO2R,50.0,0.0,0.0,0.0,0.0,0.0,0.0,0.0
vsp15_240809_Au-0.444-In-0.111-Pd-0.444_pp0,vsp,15,240809,Au-0.444-In-0.111-Pd-0.444,pp0,avg,1.0,CO2R,50.0,2.850305591362126,50.30237083847747,22.352652259332025,0.0121094251692567,0.0,72.66713252297876,27.33286747702124
vsp15_240809_Au-0.444-In-0.111-Pd-0.444_pp0,vsp,15,240809,Au-0.444-In-0.111-Pd-0.444,pp0,avg,1.0,CO2R,100.0,3.1156774285714284,51.41287744041516,18.7426326129666,0.0093572830853347,0.0,70.16635020928604,29.833649790713963
vsp15_240809_Au-0.444-In-0.111-Pd-0.444_pp0,vsp,15,240809,Au-0.444-In-0.111-Pd-0.444,pp0,std,1.0,CO2R,100.0,0.0,0.0,0.0,0.0,0.0,0.0,0.0
vsp15_240809_Au-0.444-In-0.111-Pd-0.444_pp0,vsp,15,240809,Au-0.444-In-0.111-Pd-0.444,pp0,avg,1.0,CO2R,300.0,3.597576295681063,60.15170855217728,12.711198428290768,0.0058712364457002,0.0,72.8696020351465,27.1303979648535
vsp15_240809_Au-0.444-In-0.111-Pd-0.444_pp0,vsp,15,240809,Au-0.444-In-0.111-Pd-0.444,pp0,std,1.0,CO2R,300.0,0.0,0.0,0.0,0.0,0.0,0.0,0.0
vsp15_240809_Au-0.444-In-0.111-Pd-0.444_pp0,vsp,15,240809,Au-0.444-In-0.111-Pd-0.444,pp0,std,1.0,CO2R,150.0,0.0,0.0,0.0,0.0,0.0,0.0,0.0
vsp15_240809_Au-0.444-In-0.111-Pd-0.444_pp0,vsp,15,240809,Au-0.444-In-0.111-Pd-0.444,pp0,avg,1.0,CO2R,200.0,3.410691784053156,58.23160141455146,15.106827111984282,0.0060547125846283,0.0,73.34547182099966,26.654528179000337
vsp15_240809_Au-0.444-In-0.111-Pd-0.444_pp0,vsp,15,240809,Au-0.444-In-0.111-Pd-0.444,pp0,std,1.0,CO2R,200.0,0.0,0.0,0.0,0.0,0.0,0.0,0.0
vsp15_240809_Au-0.444-In-0.111-Pd-0.444_pp0,vsp,15,240809,Au-0.444-In-0.111-Pd-0.444,pp0,std,1.0,HER,50.0,0.0,0.0,0.0,0.0,0.0,0.0,0.0
vsp15_240809_Au-0.444-In-0.111-Pd-0.444_pp0_rep1,vsp,15,240809,Au-0.444-In-0.111-Pd-0.444,pp0,1,,CO2R,150.0,3.2864788571428574,54.60252359329553,16.542239685658153,0.0073390455571252,0.0,71.1530909063901,28.84690909360989
vsp15_240809_Au-0.444-In-0.111-Pd-0.444_pp0_rep1,vsp,15,240809,Au-0.444-In-0.111-Pd-0.444,pp0,1,,CO2R,300.0,3.597576295681063,60.15170855217728,12.711198428290768,0.0058712364457002,0.0,72.8696020351465,27.1303979648535
vsp15_240809_Au-0.444-In-0.111-Pd-0.444_pp0_rep1,vsp,15,240809,Au-0.444-In-0.111-Pd-0.444,pp0,1,,CO2R,100.0,3.1156774285714284,51.41287744041516,18.7426326129666,0.0093572830853347,0.0,70.16635020928604,29.833649790713963
vsp15_240809_Au-0.444-In-0.111-Pd-0.444_pp0_rep1,vsp,15,240809,Au-0.444-In-0.111-Pd-0.444,pp0,1,,CO2R,50.0,2.850305591362126,50.30237083847747,22.352652259332025,0.0121094251692567,0.0,72.66713252297876,27.33286747702124
vsp15_240809_Au-0.444-In-0.111-Pd-0.444_pp0_rep1,vsp,15,240809,Au-0.444-In-0.111-Pd-0.444,pp0,1,,CO2R,200.0,3.410691784053156,58.23160141455146,15.106827111984282,0.0060547125846283,0.0,73.34547182099966,26.654528179000337
vsp15_240809_Au-0.444-In-0.111-Pd-0.444_pp0_rep1,vsp,15,240809,Au-0.444-In-0.111-Pd-0.444,pp0,1,,HER,50.0,2.972900520661157,,,,,,
vsp15_240809_Au-0.5-In-0.25-Pd-0.25_pp0,vsp,15,240809,Au-0.5-In-0.25-Pd-0.25,pp0,std,2.0,HER,50.0,0.05825121119212442,0.0,0.0,0.0,0.0,0.0,0.0
vsp15_240809_Au-0.5-In-0.25-Pd-0.25_pp0,vsp,15,240809,Au-0.5-In-0.25-Pd-0.25,pp0,std,2.0,CO2R,200.0,0.03924622818608974,0.17911083274943987,1.4430396246709762,0.0003892116660660245,0.0,1.26379372887464,1.2637937288746448
vsp15_240809_Au-0.5-In-0.25-Pd-0.25_pp0,vsp,15,240809,Au-0.5-In-0.25-Pd-0.25,pp0,std,2.0,CO2R,100.0,0.031887215216803565,2.6615825357265535,2.6464409001186118,0.000778423332132049,0.0,0.015920058940072243,0.015920058940077267
vsp15_240809_Au-0.5-In-0.25-Pd-0.25_pp0,vsp,15,240809,Au-0.5-In-0.25-Pd-0.25,pp0,avg,2.0,CO2R,200.0,3.3935499684385384,57.20286049090795,14.00908644400786,0.0035777847090985,0.0,71.21589543782963,28.784104562170363
vsp15_240809_Au-0.5-In-0.25-Pd-0.25_pp0,vsp,15,240809,Au-0.5-In-0.25-Pd-0.25,pp0,avg,2.0,HER,50.0,2.969740504132232,,,,,,
vsp15_240809_Au-0.5-In-0.25-Pd-0.25_pp0,vsp,15,240809,Au-0.5-In-0.25-Pd-0.25,pp0,std,2.0,CO2R,50.0,0.02060187086159302,1.778235429973403,6.032634965231008,0.006227386657056393,0.0,4.2481721486005455,4.2481721486005455
vsp15_240809_Au-0.5-In-0.25-Pd-0.25_pp0,vsp,15,240809,Au-0.5-In-0.25-Pd-0.25,pp0,std,2.0,CO2R,150.0,0.037546406912300545,1.7847458609035793,0.1805970168059932,0.0,0.0,1.6041488440975686,1.6041488440975737
vsp15_240809_Au-0.5-In-0.25-Pd-0.25_pp0,vsp,15,240809,Au-0.5-In-0.25-Pd-0.25,pp0,avg,2.0,CO2R,50.0,2.8853279983388704,45.56466969386261,20.768664047151276,0.0121094251692567,0.0,66.34544316618314,33.654556833816855
vsp15_240809_Au-0.5-In-0.25-Pd-0.25_pp0,vsp,15,240809,Au-0.5-In-0.25-Pd-0.25,pp0,avg,2.0,CO2R,100.0,3.118886526578073,52.407248529996444,17.88801571709234,0.0049538557510595,0.0,70.30021810283984,29.699781897160157
vsp15_240809_Au-0.5-In-0.25-Pd-0.25_pp0,vsp,15,240809,Au-0.5-In-0.25-Pd-0.25,pp0,avg,2.0,CO2R,150.0,3.2772204019933557,53.68285588733809,15.609037328094301,0.0040364750564189,0.0,69.2959296904888,30.704070309511188
vsp15_240809_Au-0.5-In-0.25-Pd-0.25_pp0,vsp,15,240809,Au-0.5-In-0.25-Pd-0.25,pp0,std,2.0,CO2R,300.0,0.04406179450779098,1.8838819682494123,3.6206228850047926,0.00012973722202198464,0.0,1.736028652074518,1.736028652074518
vsp15_240809_Au-0.5-In-0.25-Pd-0.25_pp0,vsp,15,240809,Au-0.5-In-0.25-Pd-0.25,pp0,avg,2.0,CO2R,300.0,3.565874895348837,60.80834501663563,11.351915520628683,0.00376126084802665,0.0,72.16443370722871,27.83556629277129
vsp15_240809_Au-0.5-In-0.25-Pd-0.25_pp0_rep1,vsp,15,240809,Au-0.5-In-0.25-Pd-0.25,pp0,1,,CO2R,300.0,3.5347185016611293,59.47623930193141,13.912082514734774,0.0036695227785626,0.0,73.39199133944474,26.608008660555257
vsp15_240809_Au-0.5-In-0.25-Pd-0.25_pp0_rep1,vsp,15,240809,Au-0.5-In-0.25-Pd-0.25,pp0,1,,CO2R,50.0,2.870760275747508,46.822072024942976,16.50294695481336,0.0165128525035319,0.0,63.34153183225987,36.65846816774013
vsp15_240809_Au-0.5-In-0.25-Pd-0.25_pp0_rep1,vsp,15,240809,Au-0.5-In-0.25-Pd-0.25,pp0,1,,CO2R,150.0,3.2506710830564782,54.94486178827764,15.481335952848722,0.0040364750564189,0.0,70.43023421618277,29.569765783817232
vsp15_240809_Au-0.5-In-0.25-Pd-0.25_pp0_rep1,vsp,15,240809,Au-0.5-In-0.25-Pd-0.25,pp0,1,,CO2R,200.0,3.36579869435216,57.07621000648685,15.029469548133596,0.0038529989174907,0.0,72.10953255353793,27.89046744646207
vsp15_240809_Au-0.5-In-0.25-Pd-0.25_pp0_rep1,vsp,15,240809,Au-0.5-In-0.25-Pd-0.25,pp0,1,,HER,50.0,3.0109303305785127,,,,,,
vsp15_240809_Au-0.5-In-0.25-Pd-0.25_pp0_rep1,vsp,15,240809,Au-0.5-In-0.25-Pd-0.25,pp0,1,,CO2R,100.0,3.0963388604651163,54.28927158969638,16.01669941060904,0.0055042841678439,0.0,70.31147528447326,29.68852471552674
vsp15_240809_Au-0.5-In-0.25-Pd-0.25_pp0_rep2,vsp,15,240809,Au-0.5-In-0.25-Pd-0.25,pp0,2,,CO2R,150.0,3.303769720930233,52.42084998639855,15.73673870333988,0.0040364750564189,0.0,68.16162516479486,31.838374835205144
vsp15_240809_Au-0.5-In-0.25-Pd-0.25_pp0_rep2,vsp,15,240809,Au-0.5-In-0.25-Pd-0.25,pp0,2,,HER,50.0,2.928550677685951,,,,,,
vsp15_240809_Au-0.5-In-0.25-Pd-0.25_pp0_rep2,vsp,15,240809,Au-0.5-In-0.25-Pd-0.25,pp0,2,,CO2R,50.0,2.8998957209302323,44.30726736278224,25.034381139489195,0.0077059978349815,0.0,69.34935450010641,30.650645499893585
vsp15_240809_Au-0.5-In-0.25-Pd-0.25_pp0_rep2,vsp,15,240809,Au-0.5-In-0.25-Pd-0.25,pp0,2,,CO2R,200.0,3.421301242524917,57.32951097532905,12.988703339882122,0.0033025705007063,0.0,70.32225832212134,29.677741677878657
vsp15_240809_Au-0.5-In-0.25-Pd-0.25_pp0_rep2,vsp,15,240809,Au-0.5-In-0.25-Pd-0.25,pp0,2,,CO2R,100.0,3.1414341926910296,50.52522547029651,19.75933202357564,0.0044034273342751,0.0,70.28896092120642,29.711039078793576
vsp15_240809_Au-0.5-In-0.25-Pd-0.25_pp0_rep2,vsp,15,240809,Au-0.5-In-0.25-Pd-0.25,pp0,2,,CO2R,300.0,3.597031289036544,62.14045073133985,8.791748526522593,0.0038529989174907,0.0,70.93687607501268,29.063123924987323
vsp1_240503_Ag-0.111-Au-0.889_pp0,vsp,1,240503,Ag-0.111-Au-0.889,pp0,avg,1.0,CO2R,100.0,2.969866,68.52309109,28.57072692,0.008806855,0.0,97.10509631,2.894903687
vsp1_240503_Ag-0.111-Au-0.889_pp0,vsp,1,240503,Ag-0.111-Au-0.889,pp0,std,1.0,HER,50.0,0.0,0.0,0.0,0.0,0.0,0.0,0.0
vsp1_240503_Ag-0.111-Au-0.889_pp0,vsp,1,240503,Ag-0.111-Au-0.889,pp0,avg,1.0,CO2R,50.0,2.719029,67.81686162,27.9518664,0.008806855,0.0,95.77753488,4.22246512
vsp1_240503_Ag-0.111-Au-0.889_pp0,vsp,1,240503,Ag-0.111-Au-0.889,pp0,std,1.0,CO2R,50.0,0.0,0.0,0.0,0.0,0.0,0.0,0.0
vsp1_240503_Ag-0.111-Au-0.889_pp0,vsp,1,240503,Ag-0.111-Au-0.889,pp0,std,1.0,CO2R,100.0,0.0,0.0,0.0,0.0,0.0,0.0,0.0
vsp1_240503_Ag-0.111-Au-0.889_pp0,vsp,1,240503,Ag-0.111-Au-0.889,pp0,avg,1.0,CO2R,200.0,3.262277,72.62487183,25.93688605,0.013210282,0.001264436,98.57870406,1.421295944
vsp1_240503_Ag-0.111-Au-0.889_pp0,vsp,1,240503,Ag-0.111-Au-0.889,pp0,std,1.0,CO2R,200.0,0.0,0.0,0.0,0.0,0.0,0.0,0.0
vsp1_240503_Ag-0.111-Au-0.889_pp0,vsp,1,240503,Ag-0.111-Au-0.889,pp0,std,1.0,CO2R,150.0,0.0,0.0,0.0,0.0,0.0,0.0,0.0
vsp1_240503_Ag-0.111-Au-0.889_pp0,vsp,1,240503,Ag-0.111-Au-0.889,pp0,avg,1.0,CO2R,300.0,3.422433,75.6142627,21.56679764,0.013393758,0.001123943,97.19771997,2.802280033
vsp1_240503_Ag-0.111-Au-0.889_pp0,vsp,1,240503,Ag-0.111-Au-0.889,pp0,std,1.0,CO2R,300.0,0.0,0.0,0.0,0.0,0.0,0.0,0.0
vsp1_240503_Ag-0.111-Au-0.889_pp0,vsp,1,240503,Ag-0.111-Au-0.889,pp0,avg,1.0,HER,50.0,2.500558,,,,,,
vsp1_240503_Ag-0.111-Au-0.889_pp0,vsp,1,240503,Ag-0.111-Au-0.889,pp0,avg,1.0,CO2R,150.0,3.142578,69.950407,27.77996071,0.012476377,0.0,97.7454803,2.2545197
vsp1_240503_Ag-0.111-Au-0.889_pp0_rep1,vsp,1,240503,Ag-0.111-Au-0.889,pp0,1,,HER,50.0,2.500558,,,,,,
vsp1_240503_Ag-0.111-Au-0.889_pp0_rep1,vsp,1,240503,Ag-0.111-Au-0.889,pp0,1,,CO2R,300.0,3.422433,75.6142627,21.56679764,0.013393758,0.001123943,97.19771997,2.802280033
vsp1_240503_Ag-0.111-Au-0.889_pp0_rep1,vsp,1,240503,Ag-0.111-Au-0.889,pp0,1,,CO2R,50.0,2.719029,67.81686162,27.9518664,0.008806855,0.0,95.77753488,4.22246512
vsp1_240503_Ag-0.111-Au-0.889_pp0_rep1,vsp,1,240503,Ag-0.111-Au-0.889,pp0,1,,CO2R,100.0,2.969866,68.52309109,28.57072692,0.008806855,0.0,97.10509631,2.894903687
vsp1_240503_Ag-0.111-Au-0.889_pp0_rep1,vsp,1,240503,Ag-0.111-Au-0.889,pp0,1,,CO2R,150.0,3.142578,69.950407,27.77996071,0.012476377,0.0,97.7454803,2.2545197
vsp1_240503_Ag-0.111-Au-0.889_pp0_rep1,vsp,1,240503,Ag-0.111-Au-0.889,pp0,1,,CO2R,200.0,3.262277,72.62487183,25.93688605,0.013210282,0.001264436,98.57870406,1.421295944
vsp1_240503_Ag-0.25-Au-0.75_pp0,vsp,1,240503,Ag-0.25-Au-0.75,pp0,avg,1.0,CO2R,50.0,2.775391,45.39580238,41.49312377,0.007705998,0.0,86.89663215,13.10336785
vsp1_240503_Ag-0.25-Au-0.75_pp0,vsp,1,240503,Ag-0.25-Au-0.75,pp0,avg,1.0,CO2R,300.0,3.513951,43.60689698,44.1502947,0.009724235,0.000702464,87.76910125,12.23089875
vsp1_240503_Ag-0.25-Au-0.75_pp0,vsp,1,240503,Ag-0.25-Au-0.75,pp0,std,1.0,CO2R,300.0,0.0,0.0,0.0,0.0,0.0,0.0,0.0
vsp1_240503_Ag-0.25-Au-0.75_pp0,vsp,1,240503,Ag-0.25-Au-0.75,pp0,std,1.0,CO2R,100.0,0.0,0.0,0.0,0.0,0.0,0.0,0.0
vsp1_240503_Ag-0.25-Au-0.75_pp0,vsp,1,240503,Ag-0.25-Au-0.75,pp0,std,1.0,HER,50.0,0.0,0.0,0.0,0.0,0.0,0.0,0.0
vsp1_240503_Ag-0.25-Au-0.75_pp0,vsp,1,240503,Ag-0.25-Au-0.75,pp0,std,1.0,CO2R,50.0,0.0,0.0,0.0,0.0,0.0,0.0,0.0
vsp1_240503_Ag-0.25-Au-0.75_pp0,vsp,1,240503,Ag-0.25-Au-0.75,pp0,std,1.0,CO2R,200.0,0.0,0.0,0.0,0.0,0.0,0.0,0.0
vsp1_240503_Ag-0.25-Au-0.75_pp0,vsp,1,240503,Ag-0.25-Au-0.75,pp0,avg,1.0,HER,50.0,2.555804,,,,,,
vsp1_240503_Ag-0.25-Au-0.75_pp0,vsp,1,240503,Ag-0.25-Au-0.75,pp0,avg,1.0,CO2R,150.0,3.221261,37.83799619,50.95284872,0.007705998,0.0,88.80019855,11.19980145
vsp1_240503_Ag-0.25-Au-0.75_pp0,vsp,1,240503,Ag-0.25-Au-0.75,pp0,std,1.0,CO2R,150.0,0.0,0.0,0.0,0.0,0.0,0.0,0.0
vsp1_240503_Ag-0.25-Au-0.75_pp0,vsp,1,240503,Ag-0.25-Au-0.75,pp0,avg,1.0,CO2R,200.0,3.345424,39.79524577,48.91208251,0.007981212,0.0,88.71703951,11.28296049
vsp1_240503_Ag-0.25-Au-0.75_pp0,vsp,1,240503,Ag-0.25-Au-0.75,pp0,avg,1.0,CO2R,100.0,3.044364,38.08491494,50.18664047,0.006054713,0.0,88.27958729,11.72041271
vsp1_240503_Ag-0.25-Au-0.75_pp0_rep1,vsp,1,240503,Ag-0.25-Au-0.75,pp0,1,,CO2R,100.0,3.044364,38.08491494,50.18664047,0.006054713,0.0,88.27958729,11.72041271
vsp1_240503_Ag-0.25-Au-0.75_pp0_rep1,vsp,1,240503,Ag-0.25-Au-0.75,pp0,1,,CO2R,150.0,3.221261,37.83799619,50.95284872,0.007705998,0.0,88.80019855,11.19980145
vsp1_240503_Ag-0.25-Au-0.75_pp0_rep1,vsp,1,240503,Ag-0.25-Au-0.75,pp0,1,,CO2R,50.0,2.775391,45.39580238,41.49312377,0.007705998,0.0,86.89663215,13.10336785
vsp1_240503_Ag-0.25-Au-0.75_pp0_rep1,vsp,1,240503,Ag-0.25-Au-0.75,pp0,1,,HER,50.0,2.555804,,,,,,
vsp1_240503_Ag-0.25-Au-0.75_pp0_rep1,vsp,1,240503,Ag-0.25-Au-0.75,pp0,1,,CO2R,300.0,3.513951,43.60689698,44.1502947,0.009724235,0.000702464,87.76910125,12.23089875
vsp1_240503_Ag-0.25-Au-0.75_pp0_rep1,vsp,1,240503,Ag-0.25-Au-0.75,pp0,1,,CO2R,200.0,3.345424,39.79524577,48.91208251,0.007981212,0.0,88.71703951,11.28296049
vsp1_240503_Ag-0.333-Au-0.667_pp0,vsp,1,240503,Ag-0.333-Au-0.667,pp0,avg,1.0,CO2R,50.0,2.792969,54.23716755,35.76915521,0.006678531,0.0,90.01300129,9.986998713
vsp1_240503_Ag-0.333-Au-0.667_pp0,vsp,1,240503,Ag-0.333-Au-0.667,pp0,avg,1.0,CO2R,200.0,3.388951,39.53290506,51.2848723,0.00691705,0.0,90.82597957,9.174020433
vsp1_240503_Ag-0.333-Au-0.667_pp0,vsp,1,240503,Ag-0.333-Au-0.667,pp0,std,1.0,CO2R,200.0,0.0,0.0,0.0,0.0,0.0,0.0,0.0
vsp1_240503_Ag-0.333-Au-0.667_pp0,vsp,1,240503,Ag-0.333-Au-0.667,pp0,std,1.0,HER,50.0,0.0,0.0,0.0,0.0,0.0,0.0,0.0
vsp1_240503_Ag-0.333-Au-0.667_pp0,vsp,1,240503,Ag-0.333-Au-0.667,pp0,std,1.0,CO2R,300.0,0.0,0.0,0.0,0.0,0.0,0.0,0.0
vsp1_240503_Ag-0.333-Au-0.667_pp0,vsp,1,240503,Ag-0.333-Au-0.667,pp0,std,1.0,CO2R,50.0,0.0,0.0,0.0,0.0,0.0,0.0,0.0
vsp1_240503_Ag-0.333-Au-0.667_pp0,vsp,1,240503,Ag-0.333-Au-0.667,pp0,avg,1.0,CO2R,300.0,3.568359,44.00760287,45.50212836,0.008904709,0.0,89.52006388,10.47993612
vsp1_240503_Ag-0.333-Au-0.667_pp0,vsp,1,240503,Ag-0.333-Au-0.667,pp0,avg,1.0,CO2R,100.0,3.083426,45.48218209,44.89341847,0.00477038,0.0,90.38037094,9.619629061
vsp1_240503_Ag-0.333-Au-0.667_pp0,vsp,1,240503,Ag-0.333-Au-0.667,pp0,std,1.0,CO2R,100.0,0.0,0.0,0.0,0.0,0.0,0.0,0.0
vsp1_240503_Ag-0.333-Au-0.667_pp0,vsp,1,240503,Ag-0.333-Au-0.667,pp0,avg,1.0,CO2R,150.0,3.261998,39.7300355,51.08906352,0.006360506,0.0,90.82688748,9.173112516
vsp1_240503_Ag-0.333-Au-0.667_pp0,vsp,1,240503,Ag-0.333-Au-0.667,pp0,std,1.0,CO2R,150.0,0.0,0.0,0.0,0.0,0.0,0.0,0.0
vsp1_240503_Ag-0.333-Au-0.667_pp0,vsp,1,240503,Ag-0.333-Au-0.667,pp0,avg,1.0,HER,50.0,2.611328,,,,,,
vsp1_240503_Ag-0.333-Au-0.667_pp0_rep1,vsp,1,240503,Ag-0.333-Au-0.667,pp0,1,,HER,50.0,2.611328,,,,,,
vsp1_240503_Ag-0.333-Au-0.667_pp0_rep1,vsp,1,240503,Ag-0.333-Au-0.667,pp0,1,,CO2R,300.0,3.568359,44.00760287,45.50212836,0.008904709,0.0,89.52006388,10.47993612
vsp1_240503_Ag-0.333-Au-0.667_pp0_rep1,vsp,1,240503,Ag-0.333-Au-0.667,pp0,1,,CO2R,150.0,3.261998,39.7300355,51.08906352,0.006360506,0.0,90.82688748,9.173112516
vsp1_240503_Ag-0.333-Au-0.667_pp0_rep1,vsp,1,240503,Ag-0.333-Au-0.667,pp0,1,,CO2R,100.0,3.083426,45.48218209,44.89341847,0.00477038,0.0,90.38037094,9.619629061
vsp1_240503_Ag-0.333-Au-0.667_pp0_rep1,vsp,1,240503,Ag-0.333-Au-0.667,pp0,1,,CO2R,50.0,2.792969,54.23716755,35.76915521,0.006678531,0.0,90.01300129,9.986998713
vsp1_240503_Ag-0.333-Au-0.667_pp0_rep1,vsp,1,240503,Ag-0.333-Au-0.667,pp0,1,,CO2R,200.0,3.388951,39.53290506,51.2848723,0.00691705,0.0,90.82597957,9.174020433
vsp1_240503_Ag-0.4-Au-0.6_pp0,vsp,1,240503,Ag-0.4-Au-0.6,pp0,avg,1.0,CO2R,100.0,3.082031,45.13590994,43.54862475,0.003302571,0.0,88.68783726,11.31216274
vsp1_240503_Ag-0.4-Au-0.6_pp0,vsp,1,240503,Ag-0.4-Au-0.6,pp0,avg,1.0,HER,50.0,2.625837,,,,,,
vsp1_240503_Ag-0.4-Au-0.6_pp0,vsp,1,240503,Ag-0.4-Au-0.6,pp0,avg,1.0,CO2R,50.0,2.830915,56.67915211,31.09037328,0.003302571,0.0,87.77282796,12.22717204
vsp1_240503_Ag-0.4-Au-0.6_pp0,vsp,1,240503,Ag-0.4-Au-0.6,pp0,std,1.0,CO2R,50.0,0.0,0.0,0.0,0.0,0.0,0.0,0.0
vsp1_240503_Ag-0.4-Au-0.6_pp0,vsp,1,240503,Ag-0.4-Au-0.6,pp0,std,1.0,CO2R,100.0,0.0,0.0,0.0,0.0,0.0,0.0,0.0
vsp1_240503_Ag-0.4-Au-0.6_pp0,vsp,1,240503,Ag-0.4-Au-0.6,pp0,std,1.0,HER,50.0,0.0,0.0,0.0,0.0,0.0,0.0,0.0
vsp1_240503_Ag-0.4-Au-0.6_pp0,vsp,1,240503,Ag-0.4-Au-0.6,pp0,std,1.0,CO2R,150.0,0.0,0.0,0.0,0.0,0.0,0.0,0.0
vsp1_240503_Ag-0.4-Au-0.6_pp0,vsp,1,240503,Ag-0.4-Au-0.6,pp0,avg,1.0,CO2R,200.0,3.354074,43.87631045,44.16380157,0.006054713,0.0,88.04740246,11.95259754
vsp1_240503_Ag-0.4-Au-0.6_pp0,vsp,1,240503,Ag-0.4-Au-0.6,pp0,std,1.0,CO2R,200.0,0.0,0.0,0.0,0.0,0.0,0.0,0.0
