Repository: FAIR-Chem/fairchem

## File overview
|Name | Description |
|---   |---    |
|`ExpDataDump_YYMMDD.csv`  | Raw experimental testing data for all samples. |
|`ExpDataDump_YYMMDD_clean.csv` | Experimental testing data excluding problematic samples (missing XRF, missing computational) directly used for downstream predictions. |
|`XRDDataDump-YYMMDD.csv` | XRD information for experimental samples. |
|`XRFDataDump-YYMMDD.csv` | XRF information for experimental samples. |

File: src/fairchem/applications/ocx/data/experimental_data/ExpDataDump_241113.csv (part 19 of 24)
sample id,source,batch number,batch date,composition,post processing id,rep,total reps,reaction,current density,voltage,fe_h2,fe_co,fe_ch4,fe_c2h4,fe_gas_total,fe_liquid
vsp1_240503_Ag-0.4-Au-0.6_pp0,vsp,1,240503,Ag-0.4-Au-0.6,pp0,avg,1.0,CO2R,300.0,3.520089,48.37682312,38.53388998,0.008806855,0.00098345,86.92182151,13.07817849
vsp1_240503_Ag-0.4-Au-0.6_pp0,vsp,1,240503,Ag-0.4-Au-0.6,pp0,std,1.0,CO2R,300.0,0.0,0.0,0.0,0.0,0.0,0.0,0.0
vsp1_240503_Ag-0.4-Au-0.6_pp0,vsp,1,240503,Ag-0.4-Au-0.6,pp0,avg,1.0,CO2R,150.0,3.238839,42.174559,47.09724951,0.004036475,0.0,89.27716309,10.72283691
vsp1_240503_Ag-0.4-Au-0.6_pp0_rep1,vsp,1,240503,Ag-0.4-Au-0.6,pp0,1,,HER,50.0,2.625837,,,,,,
vsp1_240503_Ag-0.4-Au-0.6_pp0_rep1,vsp,1,240503,Ag-0.4-Au-0.6,pp0,1,,CO2R,300.0,3.520089,48.37682312,38.53388998,0.008806855,0.00098345,86.92182151,13.07817849
vsp1_240503_Ag-0.4-Au-0.6_pp0_rep1,vsp,1,240503,Ag-0.4-Au-0.6,pp0,1,,CO2R,50.0,2.830915,56.67915211,31.09037328,0.003302571,0.0,87.77282796,12.22717204
vsp1_240503_Ag-0.4-Au-0.6_pp0_rep1,vsp,1,240503,Ag-0.4-Au-0.6,pp0,1,,CO2R,200.0,3.354074,43.87631045,44.16380157,0.006054713,0.0,88.04740246,11.95259754
vsp1_240503_Ag-0.4-Au-0.6_pp0_rep1,vsp,1,240503,Ag-0.4-Au-0.6,pp0,1,,CO2R,100.0,3.082031,45.13590994,43.54862475,0.003302571,0.0,88.68783726,11.31216274
vsp1_240503_Ag-0.4-Au-0.6_pp0_rep1,vsp,1,240503,Ag-0.4-Au-0.6,pp0,1,,CO2R,150.0,3.238839,42.174559,47.09724951,0.004036475,0.0,89.27716309,10.72283691
vsp1_240503_Ag-0.5-Au-0.5_pp0,vsp,1,240503,Ag-0.5-Au-0.5,pp0,avg,1.0,HER,50.0,2.544364,,,,,,
vsp1_240503_Ag-0.5-Au-0.5_pp0,vsp,1,240503,Ag-0.5-Au-0.5,pp0,avg,1.0,CO2R,50.0,2.739397,62.77846366,23.85559921,0.005504284,0.0,86.63956716,13.36043284
vsp1_240503_Ag-0.5-Au-0.5_pp0,vsp,1,240503,Ag-0.5-Au-0.5,pp0,avg,1.0,CO2R,100.0,2.983538,52.96658227,34.75933202,0.003302571,0.0,87.72921686,12.27078314
vsp1_240503_Ag-0.5-Au-0.5_pp0,vsp,1,240503,Ag-0.5-Au-0.5,pp0,avg,1.0,CO2R,200.0,3.262835,41.20331039,49.34307466,0.006054713,0.001264436,90.55518706,9.444812938
vsp1_240503_Ag-0.5-Au-0.5_pp0,vsp,1,240503,Ag-0.5-Au-0.5,pp0,std,1.0,CO2R,100.0,0.0,0.0,0.0,0.0,0.0,0.0,0.0
vsp1_240503_Ag-0.5-Au-0.5_pp0,vsp,1,240503,Ag-0.5-Au-0.5,pp0,std,1.0,CO2R,50.0,0.0,0.0,0.0,0.0,0.0,0.0,0.0
vsp1_240503_Ag-0.5-Au-0.5_pp0,vsp,1,240503,Ag-0.5-Au-0.5,pp0,std,1.0,CO2R,200.0,0.0,0.0,0.0,0.0,0.0,0.0,0.0
vsp1_240503_Ag-0.5-Au-0.5_pp0,vsp,1,240503,Ag-0.5-Au-0.5,pp0,avg,1.0,CO2R,300.0,3.421038,46.04051141,43.08693517,0.007889474,0.001545421,89.13819959,10.86180041
vsp1_240503_Ag-0.5-Au-0.5_pp0,vsp,1,240503,Ag-0.5-Au-0.5,pp0,std,1.0,CO2R,300.0,0.0,0.0,0.0,0.0,0.0,0.0,0.0
vsp1_240503_Ag-0.5-Au-0.5_pp0,vsp,1,240503,Ag-0.5-Au-0.5,pp0,std,1.0,HER,50.0,0.0,0.0,0.0,0.0,0.0,0.0,0.0
vsp1_240503_Ag-0.5-Au-0.5_pp0,vsp,1,240503,Ag-0.5-Au-0.5,pp0,std,1.0,CO2R,150.0,0.0,0.0,0.0,0.0,0.0,0.0,0.0
vsp1_240503_Ag-0.5-Au-0.5_pp0,vsp,1,240503,Ag-0.5-Au-0.5,pp0,avg,1.0,CO2R,150.0,3.145089,42.73870556,47.34282908,0.004403427,0.0,90.08725617,9.912743827
vsp1_240503_Ag-0.5-Au-0.5_pp0_rep1,vsp,1,240503,Ag-0.5-Au-0.5,pp0,1,,CO2R,50.0,2.739397,62.77846366,23.85559921,0.005504284,0.0,86.63956716,13.36043284
vsp1_240503_Ag-0.5-Au-0.5_pp0_rep1,vsp,1,240503,Ag-0.5-Au-0.5,pp0,1,,CO2R,300.0,3.421038,46.04051141,43.08693517,0.007889474,0.001545421,89.13819959,10.86180041
vsp1_240503_Ag-0.5-Au-0.5_pp0_rep1,vsp,1,240503,Ag-0.5-Au-0.5,pp0,1,,HER,50.0,2.544364,,,,,,
vsp1_240503_Ag-0.5-Au-0.5_pp0_rep1,vsp,1,240503,Ag-0.5-Au-0.5,pp0,1,,CO2R,150.0,3.145089,42.73870556,47.34282908,0.004403427,0.0,90.08725617,9.912743827
vsp1_240503_Ag-0.5-Au-0.5_pp0_rep1,vsp,1,240503,Ag-0.5-Au-0.5,pp0,1,,CO2R,100.0,2.983538,52.96658227,34.75933202,0.003302571,0.0,87.72921686,12.27078314
vsp1_240503_Ag-0.5-Au-0.5_pp0_rep1,vsp,1,240503,Ag-0.5-Au-0.5,pp0,1,,CO2R,200.0,3.262835,41.20331039,49.34307466,0.006054713,0.001264436,90.55518706,9.444812938
vsp1_240503_Ag-0.6-Au-0.4_pp0,vsp,1,240503,Ag-0.6-Au-0.4,pp0,avg,1.0,HER,50.0,2.600446,,,,,,
vsp1_240503_Ag-0.6-Au-0.4_pp0,vsp,1,240503,Ag-0.6-Au-0.4,pp0,avg,1.0,CO2R,150.0,3.226004,49.00876771,38.53634578,0.004036475,0.002247886,87.55271595,12.44728405
vsp1_240503_Ag-0.6-Au-0.4_pp0,vsp,1,240503,Ag-0.6-Au-0.4,pp0,avg,1.0,CO2R,300.0,3.498605,54.46776455,32.31335953,0.007339046,0.001685914,86.79146715,13.20853285
vsp1_240503_Ag-0.6-Au-0.4_pp0,vsp,1,240503,Ag-0.6-Au-0.4,pp0,std,1.0,CO2R,200.0,0.0,0.0,0.0,0.0,0.0,0.0,0.0
vsp1_240503_Ag-0.6-Au-0.4_pp0,vsp,1,240503,Ag-0.6-Au-0.4,pp0,avg,1.0,CO2R,200.0,3.342076,48.53334449,38.23305501,0.006329927,0.002318132,86.77628329,13.22371671
vsp1_240503_Ag-0.6-Au-0.4_pp0,vsp,1,240503,Ag-0.6-Au-0.4,pp0,std,1.0,CO2R,150.0,0.0,0.0,0.0,0.0,0.0,0.0,0.0
vsp1_240503_Ag-0.6-Au-0.4_pp0,vsp,1,240503,Ag-0.6-Au-0.4,pp0,std,1.0,CO2R,100.0,0.0,0.0,0.0,0.0,0.0,0.0,0.0
vsp1_240503_Ag-0.6-Au-0.4_pp0,vsp,1,240503,Ag-0.6-Au-0.4,pp0,avg,1.0,CO2R,100.0,3.06529,59.24041097,26.706778,0.003302571,0.0,85.95049154,14.04950846
vsp1_240503_Ag-0.6-Au-0.4_pp0,vsp,1,240503,Ag-0.6-Au-0.4,pp0,std,1.0,CO2R,300.0,0.0,0.0,0.0,0.0,0.0,0.0,0.0
vsp1_240503_Ag-0.6-Au-0.4_pp0,vsp,1,240503,Ag-0.6-Au-0.4,pp0,std,1.0,CO2R,50.0,0.0,0.0,0.0,0.0,0.0,0.0,0.0
vsp1_240503_Ag-0.6-Au-0.4_pp0,vsp,1,240503,Ag-0.6-Au-0.4,pp0,avg,1.0,CO2R,50.0,2.80692,67.06982778,16.07563851,0.004403427,0.0,83.14986972,16.85013028
vsp1_240503_Ag-0.6-Au-0.4_pp0,vsp,1,240503,Ag-0.6-Au-0.4,pp0,std,1.0,HER,50.0,0.0,0.0,0.0,0.0,0.0,0.0,0.0
vsp1_240503_Ag-0.6-Au-0.4_pp0_rep1,vsp,1,240503,Ag-0.6-Au-0.4,pp0,1,,CO2R,150.0,3.226004,49.00876771,38.53634578,0.004036475,0.002247886,87.55271595,12.44728405
vsp1_240503_Ag-0.6-Au-0.4_pp0_rep1,vsp,1,240503,Ag-0.6-Au-0.4,pp0,1,,CO2R,200.0,3.342076,48.53334449,38.23305501,0.006329927,0.002318132,86.77628329,13.22371671
vsp1_240503_Ag-0.6-Au-0.4_pp0_rep1,vsp,1,240503,Ag-0.6-Au-0.4,pp0,1,,CO2R,50.0,2.80692,67.06982778,16.07563851,0.004403427,0.0,83.14986972,16.85013028
vsp1_240503_Ag-0.6-Au-0.4_pp0_rep1,vsp,1,240503,Ag-0.6-Au-0.4,pp0,1,,CO2R,300.0,3.498605,54.46776455,32.31335953,0.007339046,0.001685914,86.79146715,13.20853285
vsp1_240503_Ag-0.6-Au-0.4_pp0_rep1,vsp,1,240503,Ag-0.6-Au-0.4,pp0,1,,HER,50.0,2.600446,,,,,,
vsp1_240503_Ag-0.6-Au-0.4_pp0_rep1,vsp,1,240503,Ag-0.6-Au-0.4,pp0,1,,CO2R,100.0,3.06529,59.24041097,26.706778,0.003302571,0.0,85.95049154,14.04950846
vsp1_240503_Ag-0.667-Au-0.333_pp0,vsp,1,240503,Ag-0.667-Au-0.333,pp0,std,1.0,CO2R,150.0,0.0,0.0,0.0,0.0,0.0,0.0,0.0
vsp1_240503_Ag-0.667-Au-0.333_pp0,vsp,1,240503,Ag-0.667-Au-0.333,pp0,avg,1.0,CO2R,50.0,2.687779,61.17767687,22.88310413,0.003302571,0.0,84.06408357,15.93591643
vsp1_240503_Ag-0.667-Au-0.333_pp0,vsp,1,240503,Ag-0.667-Au-0.333,pp0,std,1.0,CO2R,50.0,0.0,0.0,0.0,0.0,0.0,0.0,0.0
vsp1_240503_Ag-0.667-Au-0.333_pp0,vsp,1,240503,Ag-0.667-Au-0.333,pp0,avg,1.0,CO2R,100.0,2.945591,55.33009688,30.55992141,0.002752142,0.0,85.89277044,14.10722956
vsp1_240503_Ag-0.667-Au-0.333_pp0,vsp,1,240503,Ag-0.667-Au-0.333,pp0,std,1.0,CO2R,100.0,0.0,0.0,0.0,0.0,0.0,0.0,0.0
vsp1_240503_Ag-0.667-Au-0.333_pp0,vsp,1,240503,Ag-0.667-Au-0.333,pp0,std,1.0,HER,50.0,0.0,0.0,0.0,0.0,0.0,0.0,0.0
vsp1_240503_Ag-0.667-Au-0.333_pp0,vsp,1,240503,Ag-0.667-Au-0.333,pp0,avg,1.0,CO2R,150.0,3.120536,52.24549583,35.10805501,0.002568666,0.0,87.35710808,12.64289192
vsp1_240503_Ag-0.667-Au-0.333_pp0,vsp,1,240503,Ag-0.667-Au-0.333,pp0,avg,1.0,HER,50.0,2.506418,,,,,,
vsp1_240503_Ag-0.667-Au-0.333_pp0,vsp,1,240503,Ag-0.667-Au-0.333,pp0,avg,1.0,CO2R,300.0,3.401507,59.28623742,27.14145383,0.006421665,0.000842957,86.43610922,13.56389078
vsp1_240503_Ag-0.667-Au-0.333_pp0,vsp,1,240503,Ag-0.667-Au-0.333,pp0,avg,1.0,CO2R,200.0,3.242746,54.17376384,33.28585462,0.003302571,0.0,87.46390961,12.53609039
vsp1_240503_Ag-0.667-Au-0.333_pp0,vsp,1,240503,Ag-0.667-Au-0.333,pp0,std,1.0,CO2R,200.0,0.0,0.0,0.0,0.0,0.0,0.0,0.0
vsp1_240503_Ag-0.667-Au-0.333_pp0,vsp,1,240503,Ag-0.667-Au-0.333,pp0,std,1.0,CO2R,300.0,0.0,0.0,0.0,0.0,0.0,0.0,0.0
vsp1_240503_Ag-0.667-Au-0.333_pp0_rep1,vsp,1,240503,Ag-0.667-Au-0.333,pp0,1,,HER,50.0,2.506418,,,,,,
vsp1_240503_Ag-0.667-Au-0.333_pp0_rep1,vsp,1,240503,Ag-0.667-Au-0.333,pp0,1,,CO2R,300.0,3.401507,59.28623742,27.14145383,0.006421665,0.000842957,86.43610922,13.56389078
vsp1_240503_Ag-0.667-Au-0.333_pp0_rep1,vsp,1,240503,Ag-0.667-Au-0.333,pp0,1,,CO2R,200.0,3.242746,54.17376384,33.28585462,0.003302571,0.0,87.46390961,12.53609039
vsp1_240503_Ag-0.667-Au-0.333_pp0_rep1,vsp,1,240503,Ag-0.667-Au-0.333,pp0,1,,CO2R,150.0,3.120536,52.24549583,35.10805501,0.002568666,0.0,87.35710808,12.64289192
vsp1_240503_Ag-0.667-Au-0.333_pp0_rep1,vsp,1,240503,Ag-0.667-Au-0.333,pp0,1,,CO2R,100.0,2.945591,55.33009688,30.55992141,0.002752142,0.0,85.89277044,14.10722956
vsp1_240503_Ag-0.667-Au-0.333_pp0_rep1,vsp,1,240503,Ag-0.667-Au-0.333,pp0,1,,CO2R,50.0,2.687779,61.17767687,22.88310413,0.003302571,0.0,84.06408357,15.93591643
vsp1_240503_Ag-0.75-Au-0.25_pp0,vsp,1,240503,Ag-0.75-Au-0.25,pp0,avg,1.0,CO2R,300.0,3.442522,60.35489339,24.74950884,0.006238189,0.0,85.11179376,14.88820624
vsp1_240503_Ag-0.75-Au-0.25_pp0,vsp,1,240503,Ag-0.75-Au-0.25,pp0,avg,1.0,CO2R,200.0,3.269252,55.97292264,29.30746562,0.004128213,0.0,85.28550505,14.71449495
vsp1_240503_Ag-0.75-Au-0.25_pp0,vsp,1,240503,Ag-0.75-Au-0.25,pp0,std,1.0,CO2R,300.0,0.0,0.0,0.0,0.0,0.0,0.0,0.0
vsp1_240503_Ag-0.75-Au-0.25_pp0,vsp,1,240503,Ag-0.75-Au-0.25,pp0,avg,1.0,HER,50.0,2.466797,,,,,,
vsp1_240503_Ag-0.75-Au-0.25_pp0,vsp,1,240503,Ag-0.75-Au-0.25,pp0,std,1.0,HER,50.0,0.0,0.0,0.0,0.0,0.0,0.0,0.0
vsp1_240503_Ag-0.75-Au-0.25_pp0,vsp,1,240503,Ag-0.75-Au-0.25,pp0,std,1.0,CO2R,50.0,0.0,0.0,0.0,0.0,0.0,0.0,0.0
vsp1_240503_Ag-0.75-Au-0.25_pp0,vsp,1,240503,Ag-0.75-Au-0.25,pp0,avg,1.0,CO2R,150.0,3.13923,53.57760154,32.43614931,0.002935618,0.0,86.01668647,13.98331353
vsp1_240503_Ag-0.75-Au-0.25_pp0,vsp,1,240503,Ag-0.75-Au-0.25,pp0,avg,1.0,CO2R,100.0,2.937221,52.6558413,32.49017682,0.003302571,0.0,85.14932069,14.85067931
vsp1_240503_Ag-0.75-Au-0.25_pp0,vsp,1,240503,Ag-0.75-Au-0.25,pp0,std,1.0,CO2R,100.0,0.0,0.0,0.0,0.0,0.0,0.0,0.0
vsp1_240503_Ag-0.75-Au-0.25_pp0,vsp,1,240503,Ag-0.75-Au-0.25,pp0,std,1.0,CO2R,200.0,0.0,0.0,0.0,0.0,0.0,0.0,0.0
vsp1_240503_Ag-0.75-Au-0.25_pp0,vsp,1,240503,Ag-0.75-Au-0.25,pp0,std,1.0,CO2R,150.0,0.0,0.0,0.0,0.0,0.0,0.0,0.0
vsp1_240503_Ag-0.75-Au-0.25_pp0,vsp,1,240503,Ag-0.75-Au-0.25,pp0,avg,1.0,CO2R,50.0,2.672712,58.23725125,24.32711198,0.004403427,0.0,82.56876666,17.43123334
vsp1_240503_Ag-0.75-Au-0.25_pp0_rep1,vsp,1,240503,Ag-0.75-Au-0.25,pp0,1,,CO2R,150.0,3.13923,53.57760154,32.43614931,0.002935618,0.0,86.01668647,13.98331353
vsp1_240503_Ag-0.75-Au-0.25_pp0_rep1,vsp,1,240503,Ag-0.75-Au-0.25,pp0,1,,HER,50.0,2.466797,,,,,,
vsp1_240503_Ag-0.75-Au-0.25_pp0_rep1,vsp,1,240503,Ag-0.75-Au-0.25,pp0,1,,CO2R,50.0,2.672712,58.23725125,24.32711198,0.004403427,0.0,82.56876666,17.43123334
vsp1_240503_Ag-0.75-Au-0.25_pp0_rep1,vsp,1,240503,Ag-0.75-Au-0.25,pp0,1,,CO2R,200.0,3.269252,55.97292264,29.30746562,0.004128213,0.0,85.28550505,14.71449495
vsp1_240503_Ag-0.75-Au-0.25_pp0_rep1,vsp,1,240503,Ag-0.75-Au-0.25,pp0,1,,CO2R,300.0,3.442522,60.35489339,24.74950884,0.006238189,0.0,85.11179376,14.88820624
vsp1_240503_Ag-0.75-Au-0.25_pp0_rep1,vsp,1,240503,Ag-0.75-Au-0.25,pp0,1,,CO2R,100.0,2.937221,52.6558413,32.49017682,0.003302571,0.0,85.14932069,14.85067931
vsp1_240503_Ag-1.0_pp0,vsp,1,240503,Ag-1.0,pp0,std,3.0,CO2R,150.0,0.0,0.0,0.0,0.0,0.0,0.0,0.0
vsp1_240503_Ag-1.0_pp0,vsp,1,240503,Ag-1.0,pp0,std,3.0,CO2R,300.0,0.0,0.0,0.0,0.0,0.0,0.0,0.0
vsp1_240503_Ag-1.0_pp0,vsp,1,240503,Ag-1.0,pp0,avg,3.0,CO2R,300.0,3.559431,24.74586202,60.68762279,0.073573932,0.009413021,85.52833474,14.47166526
vsp1_240503_Ag-1.0_pp0,vsp,1,240503,Ag-1.0,pp0,std,3.0,CO2R,200.0,0.0,0.0,0.0,0.0,0.0,0.0,0.0
vsp1_240503_Ag-1.0_pp0,vsp,1,240503,Ag-1.0,pp0,avg,3.0,CO2R,200.0,3.37779,22.61158426,67.20898821,0.071555694,0.007797353,89.91376566,10.08623434
vsp1_240503_Ag-1.0_pp0,vsp,1,240503,Ag-1.0,pp0,avg,3.0,CO2R,150.0,3.266183,24.37883195,68.83104126,0.083665119,0.007305628,93.31764985,6.682350154
vsp1_240503_Ag-1.0_pp0,vsp,1,240503,Ag-1.0,pp0,avg,3.0,HER,50.0,2.740513,,,,,,
vsp1_240503_Ag-1.0_pp0,vsp,1,240503,Ag-1.0,pp0,avg,3.0,CO2R,100.0,3.135882,27.12800017,65.16453831,0.095224116,0.008429571,92.41398664,7.586013361
vsp1_240503_Ag-1.0_pp0,vsp,1,240503,Ag-1.0,pp0,std,3.0,HER,50.0,0.0,0.0,0.0,0.0,0.0,0.0,0.0
vsp1_240503_Ag-1.0_pp0,vsp,1,240503,Ag-1.0,pp0,std,3.0,CO2R,100.0,0.0,0.0,0.0,0.0,0.0,0.0,0.0
vsp1_240503_Ag-1.0_pp0,vsp,1,240503,Ag-1.0,pp0,std,3.0,CO2R,50.0,0.0,0.0,0.0,0.0,0.0,0.0,0.0
vsp1_240503_Ag-1.0_pp0,vsp,1,240503,Ag-1.0,pp0,avg,3.0,CO2R,50.0,2.935826,30.23917638,59.10117878,0.094673688,0.0,89.43502885,10.56497115
vsp1_240503_Ag-1.0_pp0_rep1,vsp,1,240503,Ag-1.0,pp0,1,,CO2R,100.0,3.135882,27.12800017,65.16453831,0.095224116,0.008429571,92.41398664,7.586013361
vsp1_240503_Ag-1.0_pp0_rep1,vsp,1,240503,Ag-1.0,pp0,1,,CO2R,300.0,3.559431,24.74586202,60.68762279,0.073573932,0.009413021,85.52833474,14.47166526
vsp1_240503_Ag-1.0_pp0_rep1,vsp,1,240503,Ag-1.0,pp0,1,,HER,50.0,2.740513,,,,,,
vsp1_240503_Ag-1.0_pp0_rep1,vsp,1,240503,Ag-1.0,pp0,1,,CO2R,150.0,3.266183,24.37883195,68.83104126,0.083665119,0.007305628,93.31764985,6.682350154
vsp1_240503_Ag-1.0_pp0_rep1,vsp,1,240503,Ag-1.0,pp0,1,,CO2R,50.0,2.935826,30.23917638,59.10117878,0.094673688,0.0,89.43502885,10.56497115
vsp1_240503_Ag-1.0_pp0_rep1,vsp,1,240503,Ag-1.0,pp0,1,,CO2R,200.0,3.37779,22.61158426,67.20898821,0.071555694,0.007797353,89.91376566,10.08623434
vsp1_240503_Au-1.0_pp0,vsp,1,240503,Au-1.0,pp0,std,1.0,CO2R,50.0,0.0,0.0,0.0,0.0,0.0,0.0,0.0
vsp1_240503_Au-1.0_pp0,vsp,1,240503,Au-1.0,pp0,avg,1.0,CO2R,200.0,3.378627,68.59245852,11.10265226,0.011008568,0.001053696,79.7091502,20.2908498
vsp1_240503_Au-1.0_pp0,vsp,1,240503,Au-1.0,pp0,std,1.0,CO2R,300.0,0.0,0.0,0.0,0.0,0.0,0.0,0.0
vsp1_240503_Au-1.0_pp0,vsp,1,240503,Au-1.0,pp0,avg,1.0,CO2R,300.0,3.566406,69.15022285,7.627701375,0.010825092,0.00098345,76.79138041,23.20861959
vsp1_240503_Au-1.0_pp0,vsp,1,240503,Au-1.0,pp0,avg,1.0,HER,50.0,2.682757,,,,,,
vsp1_240503_Au-1.0_pp0,vsp,1,240503,Au-1.0,pp0,std,1.0,CO2R,200.0,0.0,0.0,0.0,0.0,0.0,0.0,0.0
vsp1_240503_Au-1.0_pp0,vsp,1,240503,Au-1.0,pp0,avg,1.0,CO2R,50.0,2.762277,61.23166419,19.47937132,0.006605141,0.0,80.71764065,19.28235935
vsp1_240503_Au-1.0_pp0,vsp,1,240503,Au-1.0,pp0,avg,1.0,CO2R,150.0,3.248884,66.34999686,14.10609037,0.011375521,0.0,80.46976945,19.53023055
vsp1_240503_Au-1.0_pp0,vsp,1,240503,Au-1.0,pp0,std,1.0,HER,50.0,0.0,0.0,0.0,0.0,0.0,0.0,0.0
vsp1_240503_Au-1.0_pp0,vsp,1,240503,Au-1.0,pp0,std,1.0,CO2R,100.0,0.0,0.0,0.0,0.0,0.0,0.0,0.0
vsp1_240503_Au-1.0_pp0,vsp,1,240503,Au-1.0,pp0,avg,1.0,CO2R,100.0,3.067522,62.65981711,18.0132613,0.009907712,0.0,80.68545758,19.31454242
vsp1_240503_Au-1.0_pp0,vsp,1,240503,Au-1.0,pp0,std,1.0,CO2R,150.0,0.0,0.0,0.0,0.0,0.0,0.0,0.0
vsp1_240503_Au-1.0_pp0_rep1,vsp,1,240503,Au-1.0,pp0,1,,HER,50.0,2.682757,,,,,,
vsp1_240503_Au-1.0_pp0_rep1,vsp,1,240503,Au-1.0,pp0,1,,CO2R,50.0,2.762277,61.23166419,19.47937132,0.006605141,0.0,80.71764065,19.28235935
vsp1_240503_Au-1.0_pp0_rep1,vsp,1,240503,Au-1.0,pp0,1,,CO2R,100.0,3.067522,62.65981711,18.0132613,0.009907712,0.0,80.68545758,19.31454242
vsp1_240503_Au-1.0_pp0_rep1,vsp,1,240503,Au-1.0,pp0,1,,CO2R,150.0,3.248884,66.34999686,14.10609037,0.011375521,0.0,80.46976945,19.53023055
vsp1_240503_Au-1.0_pp0_rep1,vsp,1,240503,Au-1.0,pp0,1,,CO2R,200.0,3.378627,68.59245852,11.10265226,0.011008568,0.001053696,79.7091502,20.2908498
vsp1_240503_Au-1.0_pp0_rep1,vsp,1,240503,Au-1.0,pp0,1,,CO2R,300.0,3.566406,69.15022285,7.627701375,0.010825092,0.00098345,76.79138041,23.20861959
vsp23_241025_Ag-0.167-Ga-0.833_pp0,vsp,23,241025,Ag-0.167-Ga-0.833,pp0,std,1.0,CO2R,300.0,0.0,0.0,0.0,0.0,0.0,0.0,0.0
vsp23_241025_Ag-0.167-Ga-0.833_pp0,vsp,23,241025,Ag-0.167-Ga-0.833,pp0,std,1.0,CO2R,150.0,0.0,0.0,0.0,0.0,0.0,0.0,0.0
vsp23_241025_Ag-0.167-Ga-0.833_pp0,vsp,23,241025,Ag-0.167-Ga-0.833,pp0,avg,1.0,CO2R,300.0,3.767579853820597,14.590596162296762,41.06581532416503,0.0260536117277948,0.0009834499423979,55.685590475537126,44.31440952446288
vsp23_241025_Ag-0.167-Ga-0.833_pp0,vsp,23,241025,Ag-0.167-Ga-0.833,pp0,avg,1.0,CO2R,150.0,3.468125262458472,29.582539915043213,47.43123772102162,0.026420564005651,0.0014049284891399,77.04456887419751,22.95543112580249
vsp23_241025_Ag-0.167-Ga-0.833_pp0,vsp,23,241025,Ag-0.167-Ga-0.833,pp0,avg,1.0,HER,50.0,3.0316189421487603,,,,,,
vsp23_241025_Ag-0.167-Ga-0.833_pp0,vsp,23,241025,Ag-0.167-Ga-0.833,pp0,std,1.0,HER,50.0,0.0,0.0,0.0,0.0,0.0,0.0,0.0
vsp23_241025_Ag-0.167-Ga-0.833_pp0,vsp,23,241025,Ag-0.167-Ga-0.833,pp0,avg,1.0,CO2R,100.0,3.3022976943521587,30.88074661532989,42.09724950884087,0.034676990257417,0.0012644356402259,73.01739758664593,26.982602413354076
vsp23_241025_Ag-0.167-Ga-0.833_pp0,vsp,23,241025,Ag-0.167-Ga-0.833,pp0,avg,1.0,CO2R,50.0,3.05231261461794,37.7773127707213,29.867387033398824,0.0539419848448709,0.0,67.70457328024077,32.295426719759234
vsp23_241025_Ag-0.167-Ga-0.833_pp0,vsp,23,241025,Ag-0.167-Ga-0.833,pp0,avg,1.0,CO2R,200.0,3.592629365448505,18.70597836322166,45.45677799607073,0.0269709924224354,0.0010536963668549,64.19349964824974,35.80650035175026
vsp23_241025_Ag-0.167-Ga-0.833_pp0,vsp,23,241025,Ag-0.167-Ga-0.833,pp0,std,1.0,CO2R,200.0,0.0,0.0,0.0,0.0,0.0,0.0,0.0
vsp23_241025_Ag-0.167-Ga-0.833_pp0,vsp,23,241025,Ag-0.167-Ga-0.833,pp0,std,1.0,CO2R,100.0,0.0,0.0,0.0,0.0,0.0,0.0,0.0
vsp23_241025_Ag-0.167-Ga-0.833_pp0,vsp,23,241025,Ag-0.167-Ga-0.833,pp0,std,1.0,CO2R,50.0,0.0,0.0,0.0,0.0,0.0,0.0,0.0
vsp23_241025_Ag-0.167-Ga-0.833_pp0_rep1,vsp,23,241025,Ag-0.167-Ga-0.833,pp0,1,,HER,50.0,3.0316189421487603,,,,,,
vsp23_241025_Ag-0.167-Ga-0.833_pp0_rep1,vsp,23,241025,Ag-0.167-Ga-0.833,pp0,1,,CO2R,50.0,3.05231261461794,37.7773127707213,29.867387033398824,0.0539419848448709,0.0,67.70457328024077,32.295426719759234
vsp23_241025_Ag-0.167-Ga-0.833_pp0_rep1,vsp,23,241025,Ag-0.167-Ga-0.833,pp0,1,,CO2R,100.0,3.3022976943521587,30.88074661532989,42.09724950884087,0.034676990257417,0.0012644356402259,73.01739758664593,26.982602413354076
vsp23_241025_Ag-0.167-Ga-0.833_pp0_rep1,vsp,23,241025,Ag-0.167-Ga-0.833,pp0,1,,CO2R,150.0,3.468125262458472,29.582539915043213,47.43123772102162,0.026420564005651,0.0014049284891399,77.04456887419751,22.95543112580249
vsp23_241025_Ag-0.167-Ga-0.833_pp0_rep1,vsp,23,241025,Ag-0.167-Ga-0.833,pp0,1,,CO2R,200.0,3.592629365448505,18.70597836322166,45.45677799607073,0.0269709924224354,0.0010536963668549,64.19349964824974,35.80650035175026
vsp23_241025_Ag-0.167-Ga-0.833_pp0_rep1,vsp,23,241025,Ag-0.167-Ga-0.833,pp0,1,,CO2R,300.0,3.767579853820597,14.590596162296762,41.06581532416503,0.0260536117277948,0.0009834499423979,55.685590475537126,44.31440952446288
vsp23_241025_Ag-0.2-Ga-0.8_pp0,vsp,23,241025,Ag-0.2-Ga-0.8,pp0,avg,1.0,HER,50.0,3.0249224958677687,,,,,,
vsp23_241025_Ag-0.2-Ga-0.8_pp0,vsp,23,241025,Ag-0.2-Ga-0.8,pp0,std,1.0,HER,50.0,0.0,0.0,0.0,0.0,0.0,0.0,0.0
vsp23_241025_Ag-0.2-Ga-0.8_pp0,vsp,23,241025,Ag-0.2-Ga-0.8,pp0,avg,1.0,CO2R,50.0,3.0369777906976743,47.49251919897885,24.282907662082515,0.0473368438434581,0.0,71.82671803242201,28.173281967577992
vsp23_241025_Ag-0.2-Ga-0.8_pp0,vsp,23,241025,Ag-0.2-Ga-0.8,pp0,std,1.0,CO2R,50.0,0.0,0.0,0.0,0.0,0.0,0.0,0.0
vsp23_241025_Ag-0.2-Ga-0.8_pp0,vsp,23,241025,Ag-0.2-Ga-0.8,pp0,std,1.0,CO2R,100.0,0.0,0.0,0.0,0.0,0.0,0.0,0.0
vsp23_241025_Ag-0.2-Ga-0.8_pp0,vsp,23,241025,Ag-0.2-Ga-0.8,pp0,avg,1.0,CO2R,100.0,3.3755895083056475,38.08240390047919,32.98379174852652,0.0363282755077702,0.0,71.10548967015137,28.89451032984863
vsp23_241025_Ag-0.2-Ga-0.8_pp0,vsp,23,241025,Ag-0.2-Ga-0.8,pp0,avg,1.0,CO2R,150.0,3.5505606245847177,43.33465860344431,39.76915520628684,0.0308239913399262,0.0,83.13727401941586,16.862725980584145
vsp23_241025_Ag-0.2-Ga-0.8_pp0,vsp,23,241025,Ag-0.2-Ga-0.8,pp0,std,1.0,CO2R,150.0,0.0,0.0,0.0,0.0,0.0,0.0,0.0
vsp23_241025_Ag-0.2-Ga-0.8_pp0,vsp,23,241025,Ag-0.2-Ga-0.8,pp0,std,1.0,CO2R,200.0,0.0,0.0,0.0,0.0,0.0,0.0,0.0
vsp23_241025_Ag-0.2-Ga-0.8_pp0,vsp,23,241025,Ag-0.2-Ga-0.8,pp0,avg,1.0,CO2R,300.0,3.9304253455149496,40.550545104521966,26.237721021611005,0.0831146909344439,0.0021073927337098,66.87859588284415,33.12140411715585
vsp23_241025_Ag-0.2-Ga-0.8_pp0,vsp,23,241025,Ag-0.2-Ga-0.8,pp0,std,1.0,CO2R,300.0,0.0,0.0,0.0,0.0,0.0,0.0,0.0
vsp23_241025_Ag-0.2-Ga-0.8_pp0,vsp,23,241025,Ag-0.2-Ga-0.8,pp0,avg,1.0,CO2R,200.0,3.695331056478405,37.54943606269225,43.43443025540275,0.0379795607581234,0.0010536963668549,81.02537102991822,18.97462897008178
vsp23_241025_Ag-0.2-Ga-0.8_pp0_rep1,vsp,23,241025,Ag-0.2-Ga-0.8,pp0,1,,CO2R,100.0,3.3755895083056475,38.08240390047919,32.98379174852652,0.0363282755077702,0.0,71.10548967015137,28.89451032984863
vsp23_241025_Ag-0.2-Ga-0.8_pp0_rep1,vsp,23,241025,Ag-0.2-Ga-0.8,pp0,1,,CO2R,150.0,3.5505606245847177,43.33465860344431,39.76915520628684,0.0308239913399262,0.0,83.13727401941586,16.862725980584145
vsp23_241025_Ag-0.2-Ga-0.8_pp0_rep1,vsp,23,241025,Ag-0.2-Ga-0.8,pp0,1,,CO2R,50.0,3.0369777906976743,47.49251919897885,24.282907662082515,0.0473368438434581,0.0,71.82671803242201,28.173281967577992
vsp23_241025_Ag-0.2-Ga-0.8_pp0_rep1,vsp,23,241025,Ag-0.2-Ga-0.8,pp0,1,,CO2R,200.0,3.695331056478405,37.54943606269225,43.43443025540275,0.0379795607581234,0.0010536963668549,81.02537102991822,18.97462897008178
vsp23_241025_Ag-0.2-Ga-0.8_pp0_rep1,vsp,23,241025,Ag-0.2-Ga-0.8,pp0,1,,CO2R,300.0,3.9304253455149496,40.550545104521966,26.237721021611005,0.0831146909344439,0.0021073927337098,66.87859588284415,33.12140411715585
vsp23_241025_Ag-0.2-Ga-0.8_pp0_rep1,vsp,23,241025,Ag-0.2-Ga-0.8,pp0,1,,HER,50.0,3.0249224958677687,,,,,,
vsp23_241025_Ag-0.25-Ga-0.75_pp0,vsp,23,241025,Ag-0.25-Ga-0.75,pp0,std,3.0,CO2R,300.0,0.042829668441156224,11.249802014257227,9.36503409541537,0.01230020167334961,0.0006123941307061967,14.87733514975002,14.87733514975002
vsp23_241025_Ag-0.25-Ga-0.75_pp0,vsp,23,241025,Ag-0.25-Ga-0.75,pp0,avg,3.0,CO2R,100.0,3.3016507375415283,33.49013371277909,39.987721021611,0.035961323229913904,0.0,73.51727609419754,26.482723905802455
vsp23_241025_Ag-0.25-Ga-0.75_pp0,vsp,23,241025,Ag-0.25-Ga-0.75,pp0,avg,3.0,CO2R,300.0,3.8036696578073097,36.98563825706055,25.06139489194499,0.06391085505996606,0.0016859141869678667,62.11685885184723,37.88314114815277
vsp23_241025_Ag-0.25-Ga-0.75_pp0,vsp,23,241025,Ag-0.25-Ga-0.75,pp0,std,3.0,HER,50.0,0.03381318854276057,0.0,0.0,0.0,0.0,0.0,0.0
vsp23_241025_Ag-0.25-Ga-0.75_pp0,vsp,23,241025,Ag-0.25-Ga-0.75,pp0,avg,3.0,HER,50.0,3.0003397410468318,,,,,,
vsp23_241025_Ag-0.25-Ga-0.75_pp0,vsp,23,241025,Ag-0.25-Ga-0.75,pp0,std,3.0,CO2R,100.0,0.048106031398227,4.616877583623341,6.010868330334182,0.005231483562146373,0.0,6.8885671295960105,6.888567129596008
vsp23_241025_Ag-0.25-Ga-0.75_pp0,vsp,23,241025,Ag-0.25-Ga-0.75,pp0,std,3.0,CO2R,200.0,0.04824588712299009,5.228902477505493,10.438224474739846,0.008678343791191135,0.0007598312558930664,11.31805642932072,11.318056429320714
vsp23_241025_Ag-0.25-Ga-0.75_pp0,vsp,23,241025,Ag-0.25-Ga-0.75,pp0,avg,3.0,CO2R,150.0,3.4720935991140642,33.16216423584228,41.84020956123118,0.0329033875811117,0.0008429570934839333,75.03908588738595,24.960914112614052
vsp23_241025_Ag-0.25-Ga-0.75_pp0,vsp,23,241025,Ag-0.25-Ga-0.75,pp0,avg,3.0,CO2R,200.0,3.611200592469546,27.638159409069033,40.6421905697446,0.0362365374383061,0.0008429570934839001,68.3200656916902,31.679934308309797
vsp23_241025_Ag-0.25-Ga-0.75_pp0,vsp,23,241025,Ag-0.25-Ga-0.75,pp0,avg,3.0,CO2R,50.0,2.9728008803986707,42.36665341396556,32.82907662082515,0.046602939287745594,0.0,75.24562824700944,24.75437175299057
vsp23_241025_Ag-0.25-Ga-0.75_pp0,vsp,23,241025,Ag-0.25-Ga-0.75,pp0,std,3.0,CO2R,50.0,0.04593419070214793,5.461296648850566,5.942554658316912,0.007810137663538799,0.0,9.649959204348464,9.649959204348466
vsp23_241025_Ag-0.25-Ga-0.75_pp0,vsp,23,241025,Ag-0.25-Ga-0.75,pp0,std,3.0,CO2R,150.0,0.046860252069217484,1.7122426867908331,7.910153077089836,0.006608537834242845,0.0007434182784187732,7.915807114126385,7.915807114126387
vsp23_241025_Ag-0.25-Ga-0.75_pp0_rep1,vsp,23,241025,Ag-0.25-Ga-0.75,pp0,1,,CO2R,300.0,3.7546299833887047,25.344116846973154,29.543222003929277,0.051373318899877,0.0012644356402259,54.94310711472696,45.05689288527304
vsp23_241025_Ag-0.25-Ga-0.75_pp0_rep1,vsp,23,241025,Ag-0.25-Ga-0.75,pp0,1,,CO2R,200.0,3.573354102990033,33.21036221724665,35.20137524557957,0.0357778470909858,0.0010536963668549,68.45128760645211,31.548712393547888
vsp23_241025_Ag-0.25-Ga-0.75_pp0_rep1,vsp,23,241025,Ag-0.25-Ga-0.75,pp0,1,,CO2R,150.0,3.444200086378737,34.80382514804663,36.01178781925344,0.0326587527292075,0.0011239427913119,70.85203188116537,29.147968118834623
vsp23_241025_Ag-0.25-Ga-0.75_pp0_rep1,vsp,23,241025,Ag-0.25-Ga-0.75,pp0,1,,CO2R,100.0,3.276483541528239,38.0516436836929,35.39292730844794,0.0357778470909858,0.0,73.48380887580936,26.51619112419064
vsp23_241025_Ag-0.25-Ga-0.75_pp0_rep1,vsp,23,241025,Ag-0.25-Ga-0.75,pp0,1,,CO2R,50.0,2.970289717607973,37.300215530770686,26.75834970530452,0.0550428416784397,0.0,64.11657382339152,35.88342617660848
vsp23_241025_Ag-0.25-Ga-0.75_pp0_rep1,vsp,23,241025,Ag-0.25-Ga-0.75,pp0,1,,HER,50.0,3.0049715867768594,,,,,,
vsp23_241025_Ag-0.25-Ga-0.75_pp0_rep2,vsp,23,241025,Ag-0.25-Ga-0.75,pp0,2,,CO2R,100.0,3.2713490299003323,33.5989453639959,46.79027504911591,0.0308239913399262,0.0,80.42251585914998,19.577484140850014
vsp23_241025_Ag-0.25-Ga-0.75_pp0_rep2,vsp,23,241025,Ag-0.25-Ga-0.75,pp0,2,,CO2R,150.0,3.4458863122923584,33.295528259641344,50.84479371316307,0.026420564005651,0.0,84.16904922786176,15.830950772138236
vsp23_241025_Ag-0.25-Ga-0.75_pp0_rep2,vsp,23,241025,Ag-0.25-Ga-0.75,pp0,2,,HER,50.0,2.964449404958678,,,,,,
vsp23_241025_Ag-0.25-Ga-0.75_pp0_rep2,vsp,23,241025,Ag-0.25-Ga-0.75,pp0,2,,CO2R,300.0,3.82264754152824,47.79781958191215,31.343320235756384,0.0759591215162468,0.0014049284891399,79.2217991406049,20.7782008593951
vsp23_241025_Ag-0.25-Ga-0.75_pp0_rep2,vsp,23,241025,Ag-0.25-Ga-0.75,pp0,2,,CO2R,200.0,3.5947204750830566,26.8655966854297,52.67681728880157,0.027796635047612,0.0,79.57194062756764,20.42805937243236
vsp23_241025_Ag-0.25-Ga-0.75_pp0_rep2,vsp,23,241025,Ag-0.25-Ga-0.75,pp0,2,,CO2R,50.0,2.928173780730897,41.6480780095838,38.63457760314342,0.0451351301763205,0.0,80.33075648854143,19.66924351145857
vsp23_241025_Ag-0.25-Ga-0.75_pp0_rep3,vsp,23,241025,Ag-0.25-Ga-0.75,pp0,3,,CO2R,150.0,3.5261943986710964,31.387139299838875,38.66404715127702,0.0396308460084766,0.0014049284891399,70.09617655313069,29.90382344686931
vsp23_241025_Ag-0.25-Ga-0.75_pp0_rep3,vsp,23,241025,Ag-0.25-Ga-0.75,pp0,3,,CO2R,200.0,3.665527199335549,22.83851932453075,34.048379174852656,0.0451351301763205,0.0014751749135968,56.936968841050856,43.06303115894914
vsp23_241025_Ag-0.25-Ga-0.75_pp0_rep3,vsp,23,241025,Ag-0.25-Ga-0.75,pp0,3,,CO2R,50.0,3.019939142857143,48.1516667015422,33.0943025540275,0.0396308460084766,0.0,81.28955442909535,18.710445570904653
vsp23_241025_Ag-0.25-Ga-0.75_pp0_rep3,vsp,23,241025,Ag-0.25-Ga-0.75,pp0,3,,CO2R,100.0,3.3571196411960136,28.81981209064848,37.77996070726916,0.0412821312588297,0.0,66.6455035476333,33.3544964523667
vsp23_241025_Ag-0.25-Ga-0.75_pp0_rep3,vsp,23,241025,Ag-0.25-Ga-0.75,pp0,3,,CO2R,300.0,3.833731448504984,37.81497834229635,14.297642436149314,0.0644001247637744,0.0023883784315378,52.18567030020984,47.81432969979016
vsp23_241025_Ag-0.25-Ga-0.75_pp0_rep3,vsp,23,241025,Ag-0.25-Ga-0.75,pp0,3,,HER,50.0,3.031598231404959,,,,,,
vsp23_241025_Ag-0.3-Ga-0.7_pp0,vsp,23,241025,Ag-0.3-Ga-0.7,pp0,avg,1.0,HER,50.0,2.97433720661157,,,,,,
vsp23_241025_Ag-0.3-Ga-0.7_pp0,vsp,23,241025,Ag-0.3-Ga-0.7,pp0,std,1.0,HER,50.0,0.0,0.0,0.0,0.0,0.0,0.0,0.0
vsp23_241025_Ag-0.3-Ga-0.7_pp0,vsp,23,241025,Ag-0.3-Ga-0.7,pp0,avg,1.0,CO2R,50.0,2.9607011627906976,35.08799096026282,26.43418467583497,0.0605471258462836,0.0,61.58667708946126,38.41332291053874
vsp23_241025_Ag-0.3-Ga-0.7_pp0,vsp,23,241025,Ag-0.3-Ga-0.7,pp0,std,1.0,CO2R,50.0,0.0,0.0,0.0,0.0,0.0,0.0,0.0
vsp23_241025_Ag-0.3-Ga-0.7_pp0,vsp,23,241025,Ag-0.3-Ga-0.7,pp0,avg,1.0,CO2R,100.0,3.312045710963455,36.33158258176568,35.84233791748527,0.0390804175916922,0.0,72.21596666248053,27.784033337519475
vsp23_241025_Ag-0.3-Ga-0.7_pp0,vsp,23,241025,Ag-0.3-Ga-0.7,pp0,std,1.0,CO2R,100.0,0.0,0.0,0.0,0.0,0.0,0.0,0.0
vsp23_241025_Ag-0.3-Ga-0.7_pp0,vsp,23,241025,Ag-0.3-Ga-0.7,pp0,std,1.0,CO2R,150.0,0.0,0.0,0.0,0.0,0.0,0.0,0.0
vsp23_241025_Ag-0.3-Ga-0.7_pp0,vsp,23,241025,Ag-0.3-Ga-0.7,pp0,avg,1.0,CO2R,200.0,3.670873897009966,34.52018246876896,44.49165029469548,0.0531163422196943,0.0014751749135968,79.06939002623561,20.93060997376439
vsp23_241025_Ag-0.3-Ga-0.7_pp0,vsp,23,241025,Ag-0.3-Ga-0.7,pp0,std,1.0,CO2R,200.0,0.0,0.0,0.0,0.0,0.0,0.0,0.0
vsp23_241025_Ag-0.3-Ga-0.7_pp0,vsp,23,241025,Ag-0.3-Ga-0.7,pp0,avg,1.0,CO2R,300.0,3.884460681063122,45.67243507920233,19.958251473477407,0.0948571638258444,0.0021073927337098,65.73259401863577,34.267405981364234
vsp23_241025_Ag-0.3-Ga-0.7_pp0,vsp,23,241025,Ag-0.3-Ga-0.7,pp0,std,1.0,CO2R,300.0,0.0,0.0,0.0,0.0,0.0,0.0,0.0
vsp23_241025_Ag-0.3-Ga-0.7_pp0,vsp,23,241025,Ag-0.3-Ga-0.7,pp0,avg,1.0,CO2R,150.0,3.502919970099668,31.22266630396116,39.32220039292731,0.0381630368970515,0.0014049284891399,70.58740040791254,29.41259959208746
vsp23_241025_Ag-0.3-Ga-0.7_pp0_rep1,vsp,23,241025,Ag-0.3-Ga-0.7,pp0,1,,CO2R,100.0,3.312045710963455,36.33158258176568,35.84233791748527,0.0390804175916922,0.0,72.21596666248053,27.784033337519475
vsp23_241025_Ag-0.3-Ga-0.7_pp0_rep1,vsp,23,241025,Ag-0.3-Ga-0.7,pp0,1,,CO2R,150.0,3.502919970099668,31.22266630396116,39.32220039292731,0.0381630368970515,0.0014049284891399,70.58740040791254,29.41259959208746
vsp23_241025_Ag-0.3-Ga-0.7_pp0_rep1,vsp,23,241025,Ag-0.3-Ga-0.7,pp0,1,,CO2R,50.0,2.9607011627906976,35.08799096026282,26.43418467583497,0.0605471258462836,0.0,61.58667708946126,38.41332291053874
vsp23_241025_Ag-0.3-Ga-0.7_pp0_rep1,vsp,23,241025,Ag-0.3-Ga-0.7,pp0,1,,CO2R,200.0,3.670873897009966,34.52018246876896,44.49165029469548,0.0531163422196943,0.0014751749135968,79.06939002623561,20.93060997376439
vsp23_241025_Ag-0.3-Ga-0.7_pp0_rep1,vsp,23,241025,Ag-0.3-Ga-0.7,pp0,1,,HER,50.0,2.97433720661157,,,,,,
vsp23_241025_Ag-0.3-Ga-0.7_pp0_rep1,vsp,23,241025,Ag-0.3-Ga-0.7,pp0,1,,CO2R,300.0,3.884460681063122,45.67243507920233,19.958251473477407,0.0948571638258444,0.0021073927337098,65.73259401863577,34.267405981364234
vsp23_241025_Ag-0.667-Ga-0.333_pp0,vsp,23,241025,Ag-0.667-Ga-0.333,pp0,std,3.0,CO2R,300.0,0.08809788048318087,16.316974951737738,16.118355776951848,0.013558625974234292,0.0006639433007744717,13.158631742458896,13.158631742458896
vsp23_241025_Ag-0.667-Ga-0.333_pp0,vsp,23,241025,Ag-0.667-Ga-0.333,pp0,avg,3.0,HER,50.0,3.0520833691460054,,,,,,
vsp23_241025_Ag-0.667-Ga-0.333_pp0,vsp,23,241025,Ag-0.667-Ga-0.333,pp0,std,3.0,CO2R,200.0,0.018189608003650604,24.396297004923596,19.539419633066295,0.052764624238720616,0.003771781662496474,4.93605710105323,4.936057101053231
vsp23_241025_Ag-0.667-Ga-0.333_pp0,vsp,23,241025,Ag-0.667-Ga-0.333,pp0,avg,3.0,CO2R,100.0,3.308819086378738,42.16095754253072,43.30550098231828,0.05651065078986473,0.0025288712804518,85.5342305201864,14.465769479813597
vsp23_241025_Ag-0.667-Ga-0.333_pp0,vsp,23,241025,Ag-0.667-Ga-0.333,pp0,std,3.0,HER,50.0,0.04444082625106201,0.0,0.0,0.0,0.0,0.0,0.0
vsp23_241025_Ag-0.667-Ga-0.333_pp0,vsp,23,241025,Ag-0.667-Ga-0.333,pp0,avg,3.0,CO2R,300.0,3.891780357696567,47.3543423521452,24.13801571709234,0.08329816707337206,0.0031376736257457336,71.58675748618653,28.413242513813476
vsp23_241025_Ag-0.667-Ga-0.333_pp0,vsp,23,241025,Ag-0.667-Ga-0.333,pp0,avg,3.0,CO2R,200.0,3.6564537796234777,38.587436439347975,38.791748526522596,0.06265710144395716,0.0032313355250217332,77.4526525305808,22.547347469419197
vsp23_241025_Ag-0.667-Ga-0.333_pp0,vsp,23,241025,Ag-0.667-Ga-0.333,pp0,avg,3.0,CO2R,150.0,3.49665457696567,35.80266030537013,46.054354944335294,0.05271881058535003,0.0027161950790037664,81.91948017095588,18.080519829044125
vsp23_241025_Ag-0.667-Ga-0.333_pp0,vsp,23,241025,Ag-0.667-Ga-0.333,pp0,std,3.0,CO2R,150.0,0.02053709302150884,2.1308223761907112,6.358540806901965,0.038276365086226796,0.00275786186075009,4.882752905160498,4.882752905160494
vsp23_241025_Ag-0.667-Ga-0.333_pp0,vsp,23,241025,Ag-0.667-Ga-0.333,pp0,std,3.0,CO2R,100.0,0.016086182880812244,8.740818077026283,2.8277812757743424,0.040276669313249996,0.004380133543544281,6.931797871512057,6.931797871512055
vsp23_241025_Ag-0.667-Ga-0.333_pp0,vsp,23,241025,Ag-0.667-Ga-0.333,pp0,avg,3.0,CO2R,50.0,3.0087917032115175,48.287262759212375,37.77013752455796,0.06862007595912147,0.002247885582623833,86.13683595493264,13.86316404506737
vsp23_241025_Ag-0.667-Ga-0.333_pp0,vsp,23,241025,Ag-0.667-Ga-0.333,pp0,std,3.0,CO2R,50.0,0.03411081399355853,9.260814490598348,3.7830318846593887,0.03891078624460766,0.003893452038706047,12.448212823821796,12.44821282382179
vsp23_241025_Ag-0.667-Ga-0.333_pp0_rep1,vsp,23,241025,Ag-0.667-Ga-0.333,pp0,1,,CO2R,200.0,3.63567246179402,21.859842223105737,52.50000000000001,0.033300919215456,0.0010536963668549,74.39691543885611,25.603084561143888
vsp23_241025_Ag-0.667-Ga-0.333_pp0_rep1,vsp,23,241025,Ag-0.667-Ga-0.333,pp0,1,,CO2R,150.0,3.475195199335548,33.34909707254808,51.99410609037328,0.0322918004513513,0.0011239427913119,85.379914179095,14.620085820905004
vsp23_241025_Ag-0.667-Ga-0.333_pp0_rep1,vsp,23,241025,Ag-0.667-Ga-0.333,pp0,1,,CO2R,300.0,3.934274073089701,28.51388394818892,36.51277013752456,0.0743078362658936,0.0023883784315378,65.11027037356595,34.88972962643405
vsp23_241025_Ag-0.667-Ga-0.333_pp0_rep1,vsp,23,241025,Ag-0.667-Ga-0.333,pp0,1,,HER,50.0,3.0025573223140496,,,,,,
vsp23_241025_Ag-0.667-Ga-0.333_pp0_rep1,vsp,23,241025,Ag-0.667-Ga-0.333,pp0,1,,CO2R,100.0,3.3062949568106315,33.45518843248446,46.510314341846765,0.0357778470909858,0.0,80.00474065799975,19.995259342000253
vsp23_241025_Ag-0.667-Ga-0.333_pp0_rep1,vsp,23,241025,Ag-0.667-Ga-0.333,pp0,1,,CO2R,50.0,2.9732217308970097,46.78566197242044,40.0638506876228,0.0429334165091829,0.0,86.8964004040696,13.103599595930405
vsp23_241025_Ag-0.667-Ga-0.333_pp0_rep2,vsp,23,241025,Ag-0.667-Ga-0.333,pp0,2,,CO2R,300.0,3.95057692358804,56.62788507815607,29.9901768172888,0.0988936388822633,0.0033718283739357,86.72840078138198,13.271599218618022
vsp23_241025_Ag-0.667-Ga-0.333_pp0_rep2,vsp,23,241025,Ag-0.667-Ga-0.333,pp0,2,,HER,50.0,3.0884810413223143,,,,,,
vsp23_241025_Ag-0.667-Ga-0.333_pp0_rep2,vsp,23,241025,Ag-0.667-Ga-0.333,pp0,2,,CO2R,50.0,3.0412269601328905,39.869007512189,33.40373280943026,0.0495385575105957,0.0,73.32623320664703,26.673766793352968
vsp23_241025_Ag-0.667-Ga-0.333_pp0_rep2,vsp,23,241025,Ag-0.667-Ga-0.333,pp0,2,,CO2R,150.0,3.5161246046511625,37.18889284144887,46.82220039292731,0.0289892299506449,0.0011239427913119,84.044172152756,15.955827847243995
vsp23_241025_Ag-0.667-Ga-0.333_pp0_rep2,vsp,23,241025,Ag-0.667-Ga-0.333,pp0,2,,CO2R,100.0,3.32601811627907,42.09127623511687,41.161591355599214,0.0308239913399262,0.0,83.28715161863354,16.712848381366456
vsp23_241025_Ag-0.667-Ga-0.333_pp0_rep2,vsp,23,241025,Ag-0.667-Ga-0.333,pp0,2,,CO2R,200.0,3.6642054119601335,27.32166398125092,47.45702357563851,0.0310992055483184,0.0010536963668549,74.81380620444249,25.186193795557514
vsp23_241025_Ag-0.667-Ga-0.333_pp0_rep3,vsp,23,241025,Ag-0.667-Ga-0.333,pp0,3,,CO2R,300.0,3.790490076411961,56.921258030090605,5.911100196463655,0.0766930260719593,0.0036528140717637,62.92160130361163,37.07839869638837
vsp23_241025_Ag-0.667-Ga-0.333_pp0_rep3,vsp,23,241025,Ag-0.667-Ga-0.333,pp0,3,,CO2R,100.0,3.2941441860465117,50.9364079599908,42.24459724950884,0.1029301139386822,0.0075866138413554,93.31079928392592,6.689200716074083
vsp23_241025_Ag-0.667-Ga-0.333_pp0_rep3,vsp,23,241025,Ag-0.667-Ga-0.333,pp0,3,,HER,50.0,3.0652117438016524,,,,,,
vsp23_241025_Ag-0.667-Ga-0.333_pp0_rep3,vsp,23,241025,Ag-0.667-Ga-0.333,pp0,3,,CO2R,200.0,3.6694834651162793,66.58080311368725,16.418222003929273,0.1235711795680971,0.0075866138413554,83.14723594844381,16.852764051556193
vsp23_241025_Ag-0.667-Ga-0.333_pp0_rep3,vsp,23,241025,Ag-0.667-Ga-0.333,pp0,3,,CO2R,50.0,3.0119264186046517,58.20711879302768,39.84282907662083,0.1133882538575858,0.0067436567478715,98.18787425408128,1.8121257459187348
vsp23_241025_Ag-0.667-Ga-0.333_pp0_rep3,vsp,23,241025,Ag-0.667-Ga-0.333,pp0,3,,CO2R,150.0,3.4986439269102987,36.86999100211346,39.3467583497053,0.0968754013540539,0.0059006996543875,76.33435418101662,23.66564581898338
vsp23_241025_Ag-0.7-Ga-0.3_pp0,vsp,23,241025,Ag-0.7-Ga-0.3,pp0,std,1.0,CO2R,50.0,0.0,0.0,0.0,0.0,0.0,0.0,0.0
vsp23_241025_Ag-0.7-Ga-0.3_pp0,vsp,23,241025,Ag-0.7-Ga-0.3,pp0,avg,1.0,CO2R,150.0,3.3930312757475085,23.105317123187344,60.86444007858547,0.0212832321156633,0.0,83.99301759764707,16.006982402352932
vsp23_241025_Ag-0.7-Ga-0.3_pp0,vsp,23,241025,Ag-0.7-Ga-0.3,pp0,avg,1.0,CO2R,100.0,3.209381129568106,26.99365962878487,54.21660117878192,0.0297231345063574,0.0,81.24294968771103,18.757050312288968
vsp23_241025_Ag-0.7-Ga-0.3_pp0,vsp,23,241025,Ag-0.7-Ga-0.3,pp0,avg,1.0,CO2R,200.0,3.586415078291815,26.225909728180127,52.5331532416503,0.0330257050070638,0.0012644356402259,78.79656600158542,21.20343399841458
vsp23_241025_Ag-0.7-Ga-0.3_pp0,vsp,23,241025,Ag-0.7-Ga-0.3,pp0,std,1.0,CO2R,100.0,0.0,0.0,0.0,0.0,0.0,0.0,0.0
vsp23_241025_Ag-0.7-Ga-0.3_pp0,vsp,23,241025,Ag-0.7-Ga-0.3,pp0,std,1.0,CO2R,200.0,0.0,0.0,0.0,0.0,0.0,0.0,0.0
vsp23_241025_Ag-0.7-Ga-0.3_pp0,vsp,23,241025,Ag-0.7-Ga-0.3,pp0,std,1.0,HER,50.0,0.0,0.0,0.0,0.0,0.0,0.0,0.0
vsp23_241025_Ag-0.7-Ga-0.3_pp0,vsp,23,241025,Ag-0.7-Ga-0.3,pp0,std,1.0,CO2R,300.0,0.0,0.0,0.0,0.0,0.0,0.0,0.0
vsp23_241025_Ag-0.7-Ga-0.3_pp0,vsp,23,241025,Ag-0.7-Ga-0.3,pp0,avg,1.0,CO2R,50.0,2.9502430598006644,31.51603925589571,41.16895874263262,0.0528411280113021,0.0,72.7417934540568,27.2582065459432
vsp23_241025_Ag-0.7-Ga-0.3_pp0,vsp,23,241025,Ag-0.7-Ga-0.3,pp0,std,1.0,CO2R,150.0,0.0,0.0,0.0,0.0,0.0,0.0,0.0
vsp23_241025_Ag-0.7-Ga-0.3_pp0,vsp,23,241025,Ag-0.7-Ga-0.3,pp0,avg,1.0,HER,50.0,2.991763247933884,,,,,,
vsp23_241025_Ag-0.7-Ga-0.3_pp0,vsp,23,241025,Ag-0.7-Ga-0.3,pp0,avg,1.0,CO2R,300.0,3.803967652968036,53.39827156877106,17.05058939096267,0.0546758894005834,0.0016859141869678,70.51065996365739,29.48934003634261
vsp23_241025_Ag-0.7-Ga-0.3_pp0_rep1,vsp,23,241025,Ag-0.7-Ga-0.3,pp0,1,,CO2R,300.0,3.803967652968036,53.39827156877106,17.05058939096267,0.0546758894005834,0.0016859141869678,70.51065996365739,29.48934003634261
vsp23_241025_Ag-0.7-Ga-0.3_pp0_rep1,vsp,23,241025,Ag-0.7-Ga-0.3,pp0,1,,CO2R,100.0,3.209381129568106,26.99365962878487,54.21660117878192,0.0297231345063574,0.0,81.24294968771103,18.757050312288968
vsp23_241025_Ag-0.7-Ga-0.3_pp0_rep1,vsp,23,241025,Ag-0.7-Ga-0.3,pp0,1,,HER,50.0,2.991763247933884,,,,,,
vsp23_241025_Ag-0.7-Ga-0.3_pp0_rep1,vsp,23,241025,Ag-0.7-Ga-0.3,pp0,1,,CO2R,50.0,2.9502430598006644,31.51603925589571,41.16895874263262,0.0528411280113021,0.0,72.7417934540568,27.2582065459432
vsp23_241025_Ag-0.7-Ga-0.3_pp0_rep1,vsp,23,241025,Ag-0.7-Ga-0.3,pp0,1,,CO2R,150.0,3.3930312757475085,23.105317123187344,60.86444007858547,0.0212832321156633,0.0,83.99301759764707,16.006982402352932
vsp23_241025_Ag-0.7-Ga-0.3_pp0_rep1,vsp,23,241025,Ag-0.7-Ga-0.3,pp0,1,,CO2R,200.0,3.586415078291815,26.225909728180127,52.5331532416503,0.0330257050070638,0.0012644356402259,78.79656600158542,21.20343399841458
vsp23_241025_Ag-0.714-Ga-0.286_pp0,vsp,23,241025,Ag-0.714-Ga-0.286,pp0,avg,1.0,HER,50.0,3.030502851239669,,,,,,
vsp23_241025_Ag-0.714-Ga-0.286_pp0,vsp,23,241025,Ag-0.714-Ga-0.286,pp0,std,1.0,HER,50.0,0.0,0.0,0.0,0.0,0.0,0.0,0.0
vsp23_241025_Ag-0.714-Ga-0.286_pp0,vsp,23,241025,Ag-0.714-Ga-0.286,pp0,avg,1.0,CO2R,100.0,3.2451807940199333,20.14480319738852,53.97347740667977,0.0341265618406326,0.0,74.1553729115468,25.844627088453198
vsp23_241025_Ag-0.714-Ga-0.286_pp0,vsp,23,241025,Ag-0.714-Ga-0.286,pp0,avg,1.0,CO2R,50.0,2.987740850498339,29.179518299190192,45.47151277013752,0.0506394143441645,0.0,74.70562481118905,25.294375188810942
vsp23_241025_Ag-0.714-Ga-0.286_pp0,vsp,23,241025,Ag-0.714-Ga-0.286,pp0,std,1.0,CO2R,50.0,0.0,0.0,0.0,0.0,0.0,0.0,0.0
vsp23_241025_Ag-0.714-Ga-0.286_pp0,vsp,23,241025,Ag-0.714-Ga-0.286,pp0,std,1.0,CO2R,100.0,0.0,0.0,0.0,0.0,0.0,0.0,0.0
vsp23_241025_Ag-0.714-Ga-0.286_pp0,vsp,23,241025,Ag-0.714-Ga-0.286,pp0,std,1.0,CO2R,300.0,0.0,0.0,0.0,0.0,0.0,0.0,0.0
