Repository: FAIR-Chem/fairchem

## File overview
|Name | Description |
|---   |---    |
|`ExpDataDump_YYMMDD.csv`  | Raw experimental testing data for all samples. |
|`ExpDataDump_YYMMDD_clean.csv` | Experimental testing data excluding problematic samples (missing XRF, missing computational) directly used for downstream predictions. |
|`XRDDataDump-YYMMDD.csv` | XRD information for experimental samples. |
|`XRFDataDump-YYMMDD.csv` | XRF information for experimental samples. |

File: src/fairchem/applications/ocx/data/experimental_data/ExpDataDump_241113.csv (part 21 of 24)
sample id,source,batch number,batch date,composition,post processing id,rep,total reps,reaction,current density,voltage,fe_h2,fe_co,fe_ch4,fe_c2h4,fe_gas_total,fe_liquid
vsp2_240718_Au-0.75-In-0.25_pp0_rep1,vsp,2,240718,Au-0.75-In-0.25,pp0,1,,CO2R,150.0,3.2810599833887046,53.51273305572413,13.31041257367387,0.0040364750564189,0.0,66.82718210445441,33.17281789554559
vsp2_240718_Au-0.75-In-0.25_pp0_rep1,vsp,2,240718,Au-0.75-In-0.25,pp0,1,,CO2R,50.0,2.879047916943522,54.576157693193,15.795677799607072,0.0088068546685503,0.0,70.38064234746862,29.619357652531377
vsp2_240718_Au-0.75-In-0.25_pp0_rep1,vsp,2,240718,Au-0.75-In-0.25,pp0,1,,CO2R,100.0,3.1745519169435217,53.29803929774634,15.279960707269156,0.0044034273342751,0.0,68.58240343234978,31.41759656765022
vsp2_240718_Au-0.75-In-0.25_pp0_rep1,vsp,2,240718,Au-0.75-In-0.25,pp0,1,,CO2R,300.0,3.6789663455149495,54.98001632174768,5.979862475442044,0.0049538557510595,0.0,60.96565647117353,39.03434352882647
vsp2_240718_Au-0.75-In-0.25_pp0_rep1,vsp,2,240718,Au-0.75-In-0.25,pp0,1,,HER,50.0,2.850356404958678,,,,,,
vsp2_240718_Au-0.75-In-0.25_pp0_rep1,vsp,2,240718,Au-0.75-In-0.25,pp0,1,,CO2R,200.0,3.4242210730897016,55.92835171273724,10.439587426326131,0.0044034273342751,0.0,66.37234256639765,33.62765743360235
vsp2_240718_Au-0.75-In-0.25_pp0_rep2,vsp,2,240718,Au-0.75-In-0.25,pp0,2,,CO2R,200.0,3.371262667774086,60.3669254430936,16.720284872298627,0.0057794983762361,0.0,77.09397839564775,22.906021604352247
vsp2_240718_Au-0.75-In-0.25_pp0_rep2,vsp,2,240718,Au-0.75-In-0.25,pp0,2,,HER,50.0,2.9263969008264463,,,,,,
vsp2_240718_Au-0.75-In-0.25_pp0_rep2,vsp,2,240718,Au-0.75-In-0.25,pp0,2,,CO2R,100.0,3.078720990033222,57.17508213187136,17.504911591355597,0.0055042841678439,0.0,74.6854980073948,25.3145019926052
vsp2_240718_Au-0.75-In-0.25_pp0_rep2,vsp,2,240718,Au-0.75-In-0.25,pp0,2,,CO2R,150.0,3.242221840531561,59.64761765259788,17.76031434184676,0.0055042841678439,0.0,77.41442486049178,22.585575139508222
vsp2_240718_Au-0.75-In-0.25_pp0_rep2,vsp,2,240718,Au-0.75-In-0.25,pp0,2,,CO2R,50.0,2.830591554817276,56.23344284249514,16.01669941060904,0.0088068546685503,0.0,72.25894910777272,27.74105089222728
vsp2_240718_Au-0.75-In-0.25_pp0_rep2,vsp,2,240718,Au-0.75-In-0.25,pp0,2,,CO2R,300.0,3.5664252593856656,61.737219862311406,11.488212180746563,0.0053208080289158,0.0,73.23157666931962,26.768423330680378
vsp2_240718_Au-0.75-In-0.25_pp0_rep3,vsp,2,240718,Au-0.75-In-0.25,pp0,3,,HER,50.0,2.8872769669421485,,,,,,
vsp2_240718_Au-0.75-In-0.25_pp0_rep3,vsp,2,240718,Au-0.75-In-0.25,pp0,3,,CO2R,200.0,3.394390129568106,31.962376279060035,6.711689587426327,0.0027521420839219,0.0,38.67681800857028,61.32318199142972
vsp2_240718_Au-0.75-In-0.25_pp0_rep3,vsp,2,240718,Au-0.75-In-0.25,pp0,3,,CO2R,50.0,2.9270277441860464,55.427399610789095,12.833988212180747,0.0088068546685503,0.0,68.27019467763839,31.729805322361614
vsp2_240718_Au-0.75-In-0.25_pp0_rep3,vsp,2,240718,Au-0.75-In-0.25,pp0,3,,CO2R,100.0,3.1592698870431897,49.83406223189437,12.62033398821218,0.0055042841678439,0.0,62.4599005042744,37.540099495725606
vsp2_240718_Au-0.75-In-0.25_pp0_rep3,vsp,2,240718,Au-0.75-In-0.25,pp0,3,,CO2R,300.0,3.6247570697674414,33.28694887944925,3.81139489194499,0.0051373318899877,0.0,37.10446968516352,62.89553031483648
vsp2_240718_Au-0.75-In-0.25_pp0_rep3,vsp,2,240718,Au-0.75-In-0.25,pp0,3,,CO2R,150.0,3.2907542990033223,44.57971499717509,10.57465618860511,0.0036695227785626,0.0,55.158040708558765,44.84195929144124
vsp2_240718_Au-0.769-In-0.231_pp0,vsp,2,240718,Au-0.769-In-0.231,pp0,avg,1.0,CO2R,200.0,3.408906524916944,53.153654606708656,13.478634577603144,0.0027521420839219,0.0,66.63504132639572,33.36495867360428
vsp2_240718_Au-0.769-In-0.231_pp0,vsp,2,240718,Au-0.769-In-0.231,pp0,avg,1.0,HER,50.0,2.9080693636363635,,,,,,
vsp2_240718_Au-0.769-In-0.231_pp0,vsp,2,240718,Au-0.769-In-0.231,pp0,avg,1.0,CO2R,300.0,3.564890501661129,50.950009416392895,11.102652259332023,0.0027521420839219,0.0,62.05541381780884,37.94458618219116
vsp2_240718_Au-0.769-In-0.231_pp0,vsp,2,240718,Au-0.769-In-0.231,pp0,std,1.0,CO2R,150.0,0.0,0.0,0.0,0.0,0.0,0.0,0.0
vsp2_240718_Au-0.769-In-0.231_pp0,vsp,2,240718,Au-0.769-In-0.231,pp0,std,1.0,CO2R,300.0,0.0,0.0,0.0,0.0,0.0,0.0,0.0
vsp2_240718_Au-0.769-In-0.231_pp0,vsp,2,240718,Au-0.769-In-0.231,pp0,std,1.0,HER,50.0,0.0,0.0,0.0,0.0,0.0,0.0,0.0
vsp2_240718_Au-0.769-In-0.231_pp0,vsp,2,240718,Au-0.769-In-0.231,pp0,avg,1.0,CO2R,150.0,3.297204980066445,54.000292954445584,13.762278978388998,0.0036695227785626,0.0,67.76624145561314,32.23375854438686
vsp2_240718_Au-0.769-In-0.231_pp0,vsp,2,240718,Au-0.769-In-0.231,pp0,std,1.0,CO2R,50.0,0.0,0.0,0.0,0.0,0.0,0.0,0.0
vsp2_240718_Au-0.769-In-0.231_pp0,vsp,2,240718,Au-0.769-In-0.231,pp0,avg,1.0,CO2R,100.0,3.159060408637873,54.375902404318985,14.020137524557956,0.0055042841678439,0.0,68.40154421304479,31.598455786955213
vsp2_240718_Au-0.769-In-0.231_pp0,vsp,2,240718,Au-0.769-In-0.231,pp0,std,1.0,CO2R,100.0,0.0,0.0,0.0,0.0,0.0,0.0,0.0
vsp2_240718_Au-0.769-In-0.231_pp0,vsp,2,240718,Au-0.769-In-0.231,pp0,std,1.0,CO2R,200.0,0.0,0.0,0.0,0.0,0.0,0.0,0.0
vsp2_240718_Au-0.769-In-0.231_pp0,vsp,2,240718,Au-0.769-In-0.231,pp0,avg,1.0,CO2R,50.0,2.897847910299004,52.61252589508046,15.26522593320236,0.0088068546685503,0.0,67.88655868295137,32.113441317048625
vsp2_240718_Au-0.769-In-0.231_pp0_rep1,vsp,2,240718,Au-0.769-In-0.231,pp0,1,,CO2R,200.0,3.408906524916944,53.153654606708656,13.478634577603144,0.0027521420839219,0.0,66.63504132639572,33.36495867360428
vsp2_240718_Au-0.769-In-0.231_pp0_rep1,vsp,2,240718,Au-0.769-In-0.231,pp0,1,,CO2R,50.0,2.897847910299004,52.61252589508046,15.26522593320236,0.0088068546685503,0.0,67.88655868295137,32.113441317048625
vsp2_240718_Au-0.769-In-0.231_pp0_rep1,vsp,2,240718,Au-0.769-In-0.231,pp0,1,,HER,50.0,2.9080693636363635,,,,,,
vsp2_240718_Au-0.769-In-0.231_pp0_rep1,vsp,2,240718,Au-0.769-In-0.231,pp0,1,,CO2R,100.0,3.159060408637873,54.375902404318985,14.020137524557956,0.0055042841678439,0.0,68.40154421304479,31.598455786955213
vsp2_240718_Au-0.769-In-0.231_pp0_rep1,vsp,2,240718,Au-0.769-In-0.231,pp0,1,,CO2R,300.0,3.564890501661129,50.950009416392895,11.102652259332023,0.0027521420839219,0.0,62.05541381780884,37.94458618219116
vsp2_240718_Au-0.769-In-0.231_pp0_rep1,vsp,2,240718,Au-0.769-In-0.231,pp0,1,,CO2R,150.0,3.297204980066445,54.000292954445584,13.762278978388998,0.0036695227785626,0.0,67.76624145561314,32.23375854438686
vsp2_240718_Au-0.8-In-0.2_pp0,vsp,2,240718,Au-0.8-In-0.2,pp0,avg,1.0,CO2R,200.0,3.5305000830564786,37.72552260980561,4.026277013752456,0.0110085683356879,0.0,41.76453821018252,58.23546178981748
vsp2_240718_Au-0.8-In-0.2_pp0,vsp,2,240718,Au-0.8-In-0.2,pp0,avg,1.0,HER,50.0,2.883382107438017,,,,,,
vsp2_240718_Au-0.8-In-0.2_pp0,vsp,2,240718,Au-0.8-In-0.2,pp0,avg,1.0,CO2R,300.0,3.718672139534883,60.231015505660295,1.8320235756385068,0.0093572830853347,0.0,62.073714473556535,37.926285526443465
vsp2_240718_Au-0.8-In-0.2_pp0,vsp,2,240718,Au-0.8-In-0.2,pp0,std,1.0,CO2R,300.0,0.0,0.0,0.0,0.0,0.0,0.0,0.0
vsp2_240718_Au-0.8-In-0.2_pp0,vsp,2,240718,Au-0.8-In-0.2,pp0,std,1.0,CO2R,150.0,0.0,0.0,0.0,0.0,0.0,0.0,0.0
vsp2_240718_Au-0.8-In-0.2_pp0,vsp,2,240718,Au-0.8-In-0.2,pp0,std,1.0,HER,50.0,0.0,0.0,0.0,0.0,0.0,0.0,0.0
vsp2_240718_Au-0.8-In-0.2_pp0,vsp,2,240718,Au-0.8-In-0.2,pp0,avg,1.0,CO2R,150.0,3.3820431162790694,35.84716148067547,5.697445972495089,0.0113755206135442,0.0,41.557960137542686,58.442039862457314
vsp2_240718_Au-0.8-In-0.2_pp0,vsp,2,240718,Au-0.8-In-0.2,pp0,std,1.0,CO2R,50.0,0.0,0.0,0.0,0.0,0.0,0.0,0.0
vsp2_240718_Au-0.8-In-0.2_pp0,vsp,2,240718,Au-0.8-In-0.2,pp0,avg,1.0,CO2R,100.0,3.2494725514950167,44.07185754043818,8.63457760314342,0.0132102820028255,0.0,52.72211688028266,47.27788311971734
vsp2_240718_Au-0.8-In-0.2_pp0,vsp,2,240718,Au-0.8-In-0.2,pp0,std,1.0,CO2R,100.0,0.0,0.0,0.0,0.0,0.0,0.0,0.0
vsp2_240718_Au-0.8-In-0.2_pp0,vsp,2,240718,Au-0.8-In-0.2,pp0,std,1.0,CO2R,200.0,0.0,0.0,0.0,0.0,0.0,0.0,0.0
vsp2_240718_Au-0.8-In-0.2_pp0,vsp,2,240718,Au-0.8-In-0.2,pp0,avg,1.0,CO2R,50.0,2.9338497873754155,53.66716189918182,11.345776031434186,0.0143111388363943,0.0,65.02724906945241,34.97275093054759
vsp2_240718_Au-0.8-In-0.2_pp0_rep1,vsp,2,240718,Au-0.8-In-0.2,pp0,1,,CO2R,200.0,3.5305000830564786,37.72552260980561,4.026277013752456,0.0110085683356879,0.0,41.76453821018252,58.23546178981748
vsp2_240718_Au-0.8-In-0.2_pp0_rep1,vsp,2,240718,Au-0.8-In-0.2,pp0,1,,CO2R,50.0,2.9338497873754155,53.66716189918182,11.345776031434186,0.0143111388363943,0.0,65.02724906945241,34.97275093054759
vsp2_240718_Au-0.8-In-0.2_pp0_rep1,vsp,2,240718,Au-0.8-In-0.2,pp0,1,,CO2R,100.0,3.2494725514950167,44.07185754043818,8.63457760314342,0.0132102820028255,0.0,52.72211688028266,47.27788311971734
vsp2_240718_Au-0.8-In-0.2_pp0_rep1,vsp,2,240718,Au-0.8-In-0.2,pp0,1,,HER,50.0,2.883382107438017,,,,,,
vsp2_240718_Au-0.8-In-0.2_pp0_rep1,vsp,2,240718,Au-0.8-In-0.2,pp0,1,,CO2R,300.0,3.718672139534883,60.231015505660295,1.8320235756385068,0.0093572830853347,0.0,62.073714473556535,37.926285526443465
vsp2_240718_Au-0.8-In-0.2_pp0_rep1,vsp,2,240718,Au-0.8-In-0.2,pp0,1,,CO2R,150.0,3.3820431162790694,35.84716148067547,5.697445972495089,0.0113755206135442,0.0,41.557960137542686,58.442039862457314
vsp2_240718_Au-0.875-In-0.125_pp0,vsp,2,240718,Au-0.875-In-0.125,pp0,std,1.0,HER,50.0,0.0,0.0,0.0,0.0,0.0,0.0,0.0
vsp2_240718_Au-0.875-In-0.125_pp0,vsp,2,240718,Au-0.875-In-0.125,pp0,avg,1.0,HER,50.0,2.835349495867768,,,,,,
vsp2_240718_Au-0.875-In-0.125_pp0,vsp,2,240718,Au-0.875-In-0.125,pp0,avg,1.0,CO2R,50.0,2.8144207043189367,59.46514888363431,14.778978388998034,0.0099077115021191,0.0,74.25403498413445,25.74596501586555
vsp2_240718_Au-0.875-In-0.125_pp0,vsp,2,240718,Au-0.875-In-0.125,pp0,std,1.0,CO2R,50.0,0.0,0.0,0.0,0.0,0.0,0.0,0.0
vsp2_240718_Au-0.875-In-0.125_pp0,vsp,2,240718,Au-0.875-In-0.125,pp0,avg,1.0,CO2R,150.0,3.2271428671096345,60.82110946033606,15.446954813359527,0.0073390455571252,0.0,76.2767214284251,23.72327857157489
vsp2_240718_Au-0.875-In-0.125_pp0,vsp,2,240718,Au-0.875-In-0.125,pp0,avg,1.0,CO2R,100.0,3.080215215946844,59.91399694490364,15.279960707269156,0.0077059978349815,0.0,75.20166365000777,24.798336349992223
vsp2_240718_Au-0.875-In-0.125_pp0,vsp,2,240718,Au-0.875-In-0.125,pp0,std,1.0,CO2R,150.0,0.0,0.0,0.0,0.0,0.0,0.0,0.0
vsp2_240718_Au-0.875-In-0.125_pp0,vsp,2,240718,Au-0.875-In-0.125,pp0,avg,1.0,CO2R,200.0,3.352306019933555,61.14409173659211,14.613212180746562,0.0074307836265893,0.0,75.76597042831438,24.234029571685625
vsp2_240718_Au-0.875-In-0.125_pp0,vsp,2,240718,Au-0.875-In-0.125,pp0,std,1.0,CO2R,200.0,0.0,0.0,0.0,0.0,0.0,0.0,0.0
vsp2_240718_Au-0.875-In-0.125_pp0,vsp,2,240718,Au-0.875-In-0.125,pp0,avg,1.0,CO2R,300.0,3.5534490996677746,63.80150243779949,11.439096267190571,0.0067886171403409,0.0,75.24837590400969,24.75162409599031
vsp2_240718_Au-0.875-In-0.125_pp0,vsp,2,240718,Au-0.875-In-0.125,pp0,std,1.0,CO2R,300.0,0.0,0.0,0.0,0.0,0.0,0.0,0.0
vsp2_240718_Au-0.875-In-0.125_pp0,vsp,2,240718,Au-0.875-In-0.125,pp0,std,1.0,CO2R,100.0,0.0,0.0,0.0,0.0,0.0,0.0,0.0
vsp2_240718_Au-0.875-In-0.125_pp0_rep1,vsp,2,240718,Au-0.875-In-0.125,pp0,1,,CO2R,100.0,3.080215215946844,59.91399694490364,15.279960707269156,0.0077059978349815,0.0,75.20166365000777,24.798336349992223
vsp2_240718_Au-0.875-In-0.125_pp0_rep1,vsp,2,240718,Au-0.875-In-0.125,pp0,1,,CO2R,300.0,3.5534490996677746,63.80150243779949,11.439096267190571,0.0067886171403409,0.0,75.24837590400969,24.75162409599031
vsp2_240718_Au-0.875-In-0.125_pp0_rep1,vsp,2,240718,Au-0.875-In-0.125,pp0,1,,HER,50.0,2.835349495867768,,,,,,
vsp2_240718_Au-0.875-In-0.125_pp0_rep1,vsp,2,240718,Au-0.875-In-0.125,pp0,1,,CO2R,50.0,2.8144207043189367,59.46514888363431,14.778978388998034,0.0099077115021191,0.0,74.25403498413445,25.74596501586555
vsp2_240718_Au-0.875-In-0.125_pp0_rep1,vsp,2,240718,Au-0.875-In-0.125,pp0,1,,CO2R,150.0,3.2271428671096345,60.82110946033606,15.446954813359527,0.0073390455571252,0.0,76.2767214284251,23.72327857157489
vsp2_240718_Au-0.875-In-0.125_pp0_rep1,vsp,2,240718,Au-0.875-In-0.125,pp0,1,,CO2R,200.0,3.352306019933555,61.14409173659211,14.613212180746562,0.0074307836265893,0.0,75.76597042831438,24.234029571685625
vsp2_240718_Au-0.889-In-0.111_pp0,vsp,2,240718,Au-0.889-In-0.111,pp0,std,2.0,CO2R,300.0,0.12817520947625324,2.124028090969237,2.082075222599878,0.0012973722202201286,0.0,0.04359975706487759,0.043599757064876336
vsp2_240718_Au-0.889-In-0.111_pp0,vsp,2,240718,Au-0.889-In-0.111,pp0,avg,2.0,CO2R,50.0,2.858940803986711,51.19504488480613,19.840373280943027,0.0088068546685503,0.0,71.04422502041771,28.955774979582294
vsp2_240718_Au-0.889-In-0.111_pp0,vsp,2,240718,Au-0.889-In-0.111,pp0,avg,2.0,CO2R,100.0,3.1223387840531562,53.02841658122162,18.271119842829076,0.0060547125846283,0.0,71.30559113663533,28.69440886336467
vsp2_240718_Au-0.889-In-0.111_pp0,vsp,2,240718,Au-0.889-In-0.111,pp0,std,2.0,CO2R,50.0,0.05340151693562692,3.6292693148933117,3.3653559477886286,0.001556846664264098,0.0,0.26235652044041824,0.2623565204404233
vsp2_240718_Au-0.889-In-0.111_pp0,vsp,2,240718,Au-0.889-In-0.111,pp0,std,2.0,HER,50.0,0.0735766403413804,0.0,0.0,0.0,0.0,0.0,0.0
vsp2_240718_Au-0.889-In-0.111_pp0,vsp,2,240718,Au-0.889-In-0.111,pp0,avg,2.0,HER,50.0,2.882060847107438,,,,,,
vsp2_240718_Au-0.889-In-0.111_pp0,vsp,2,240718,Au-0.889-In-0.111,pp0,avg,2.0,CO2R,150.0,3.265584772425249,55.95199732155936,15.594302554027504,0.0058712364457002,0.0,71.55217111203257,28.447828887967432
vsp2_240718_Au-0.889-In-0.111_pp0,vsp,2,240718,Au-0.889-In-0.111,pp0,avg,2.0,CO2R,200.0,3.3798048438538206,57.93074766159577,13.169204322200393,0.0061923196888244,0.0,71.10713288536428,28.89286711463572
vsp2_240718_Au-0.889-In-0.111_pp0,vsp,2,240718,Au-0.889-In-0.111,pp0,std,2.0,CO2R,200.0,0.08588242229478467,0.04017231812595891,0.859572339605454,0.00019460583303301224,0.0,0.8999392635644493,0.8999392635644493
vsp2_240718_Au-0.889-In-0.111_pp0,vsp,2,240718,Au-0.889-In-0.111,pp0,avg,2.0,CO2R,300.0,3.619254676079734,60.73730356358158,9.88089390962672,0.0053208080289158,0.0,70.62425971764668,29.375740282353313
vsp2_240718_Au-0.889-In-0.111_pp0,vsp,2,240718,Au-0.889-In-0.111,pp0,std,2.0,CO2R,100.0,0.025882899031481353,2.3619547485992367,1.7608209138584487,0.000778423332132049,0.0,0.6003554114086475,0.6003554114086487
vsp2_240718_Au-0.889-In-0.111_pp0,vsp,2,240718,Au-0.889-In-0.111,pp0,std,2.0,CO2R,150.0,0.0967578584933753,0.18495542415266927,1.0974741790518125,0.0005189488880880796,0.0,0.9130377037872306,0.9130377037872306
vsp2_240718_Au-0.889-In-0.111_pp0_rep1,vsp,2,240718,Au-0.889-In-0.111,pp0,1,,CO2R,100.0,3.1406407574750834,51.35826236163133,19.51620825147348,0.0066051410014127,0.0,70.88107575410623,29.11892424589377
vsp2_240718_Au-0.889-In-0.111_pp0_rep1,vsp,2,240718,Au-0.889-In-0.111,pp0,1,,HER,50.0,2.934087388429752,,,,,,
vsp2_240718_Au-0.889-In-0.111_pp0_rep1,vsp,2,240718,Au-0.889-In-0.111,pp0,1,,CO2R,150.0,3.334002910299003,55.821214086923774,16.37033398821218,0.0062381887235565,0.0,72.19778626385951,27.802213736140487
vsp2_240718_Au-0.889-In-0.111_pp0_rep1,vsp,2,240718,Au-0.889-In-0.111,pp0,1,,CO2R,300.0,3.709888235880399,59.23538889702652,11.353143418467583,0.0044034273342751,0.0,70.59343003376803,29.40656996623197
vsp2_240718_Au-0.889-In-0.111_pp0_rep1,vsp,2,240718,Au-0.889-In-0.111,pp0,1,,CO2R,50.0,2.896701378737541,48.628763941492814,22.22003929273085,0.0099077115021191,0.0,70.85871094572578,29.141289054274225
vsp2_240718_Au-0.889-In-0.111_pp0_rep1,vsp,2,240718,Au-0.889-In-0.111,pp0,1,,CO2R,200.0,3.4405328870431893,57.959153780158616,13.777013752455796,0.0063299267930205,0.0,71.74348604128673,28.25651395871327
vsp2_240718_Au-0.889-In-0.111_pp0_rep2,vsp,2,240718,Au-0.889-In-0.111,pp0,2,,CO2R,200.0,3.3190768006644515,57.90234154303292,12.56139489194499,0.0060547125846283,0.0,70.47077972944183,29.52922027055817
vsp2_240718_Au-0.889-In-0.111_pp0_rep2,vsp,2,240718,Au-0.889-In-0.111,pp0,2,,CO2R,100.0,3.104036810631229,54.69857080081191,17.026031434184674,0.0055042841678439,0.0,71.73010651916442,28.269893480835577
vsp2_240718_Au-0.889-In-0.111_pp0_rep2,vsp,2,240718,Au-0.889-In-0.111,pp0,2,,CO2R,50.0,2.821180229235881,53.761325828119446,17.460707269155208,0.0077059978349815,0.0,71.22973909510964,28.770260904890364
vsp2_240718_Au-0.889-In-0.111_pp0_rep2,vsp,2,240718,Au-0.889-In-0.111,pp0,2,,CO2R,300.0,3.5286211162790693,62.23921823013664,8.408644400785855,0.0062381887235565,0.0,70.65508940152534,29.34491059847465
vsp2_240718_Au-0.889-In-0.111_pp0_rep2,vsp,2,240718,Au-0.889-In-0.111,pp0,2,,HER,50.0,2.8300343057851243,,,,,,
vsp2_240718_Au-0.889-In-0.111_pp0_rep2,vsp,2,240718,Au-0.889-In-0.111,pp0,2,,CO2R,150.0,3.197166634551495,56.08278055619495,14.818271119842828,0.0055042841678439,0.0,70.90655596020562,29.093444039794377
vsp3_240718_Au-0.125-Cu-0.875_pp0,vsp,3,240718,Au-0.125-Cu-0.875,pp0,std,1.0,HER,50.0,0.0,0.0,0.0,0.0,0.0,0.0,0.0
vsp3_240718_Au-0.125-Cu-0.875_pp0,vsp,3,240718,Au-0.125-Cu-0.875,pp0,avg,1.0,HER,50.0,2.946394016528926,,,,,,
vsp3_240718_Au-0.125-Cu-0.875_pp0,vsp,3,240718,Au-0.125-Cu-0.875,pp0,avg,1.0,CO2R,50.0,2.935846275747508,21.029944129402164,57.33300589390963,0.0099077115021191,0.1213858214616876,78.49424355627559,21.505756443724408
vsp3_240718_Au-0.125-Cu-0.875_pp0,vsp,3,240718,Au-0.125-Cu-0.875,pp0,std,1.0,CO2R,50.0,0.0,0.0,0.0,0.0,0.0,0.0,0.0
vsp3_240718_Au-0.125-Cu-0.875_pp0,vsp,3,240718,Au-0.125-Cu-0.875,pp0,avg,1.0,CO2R,100.0,3.2407006677740866,16.45797149971751,64.80353634577604,0.0588958405959305,2.1191941330186297,83.43959781910812,16.560402180891884
vsp3_240718_Au-0.125-Cu-0.875_pp0,vsp,3,240718,Au-0.125-Cu-0.875,pp0,std,1.0,CO2R,100.0,0.0,0.0,0.0,0.0,0.0,0.0,0.0
vsp3_240718_Au-0.125-Cu-0.875_pp0,vsp,3,240718,Au-0.125-Cu-0.875,pp0,std,1.0,CO2R,200.0,0.0,0.0,0.0,0.0,0.0,0.0,0.0
vsp3_240718_Au-0.125-Cu-0.875_pp0,vsp,3,240718,Au-0.125-Cu-0.875,pp0,avg,1.0,CO2R,200.0,3.5790733089700995,31.2144008035322,22.01006876227898,0.462910298515678,21.98200286605412,75.66938273038097,24.330617269619022
vsp3_240718_Au-0.125-Cu-0.875_pp0,vsp,3,240718,Au-0.125-Cu-0.875,pp0,avg,1.0,CO2R,150.0,3.414636408026756,22.55414425913913,48.69842829076621,0.2190705098801901,10.27677091236056,81.7484139721461,18.251586027853904
vsp3_240718_Au-0.125-Cu-0.875_pp0,vsp,3,240718,Au-0.125-Cu-0.875,pp0,avg,1.0,CO2R,300.0,3.798940235880399,61.424804871413926,4.580058939096268,1.6595416766049575,11.017027733288376,78.68143322040352,21.31856677959648
vsp3_240718_Au-0.125-Cu-0.875_pp0,vsp,3,240718,Au-0.125-Cu-0.875,pp0,std,1.0,CO2R,300.0,0.0,0.0,0.0,0.0,0.0,0.0,0.0
vsp3_240718_Au-0.125-Cu-0.875_pp0,vsp,3,240718,Au-0.125-Cu-0.875,pp0,std,1.0,CO2R,150.0,0.0,0.0,0.0,0.0,0.0,0.0,0.0
vsp3_240718_Au-0.125-Cu-0.875_pp0_rep1,vsp,3,240718,Au-0.125-Cu-0.875,pp0,1,,CO2R,100.0,3.2407006677740866,16.45797149971751,64.80353634577604,0.0588958405959305,2.1191941330186297,83.43959781910812,16.560402180891884
vsp3_240718_Au-0.125-Cu-0.875_pp0_rep1,vsp,3,240718,Au-0.125-Cu-0.875,pp0,1,,CO2R,300.0,3.798940235880399,61.424804871413926,4.580058939096268,1.6595416766049575,11.017027733288376,78.68143322040352,21.31856677959648
vsp3_240718_Au-0.125-Cu-0.875_pp0_rep1,vsp,3,240718,Au-0.125-Cu-0.875,pp0,1,,HER,50.0,2.946394016528926,,,,,,
vsp3_240718_Au-0.125-Cu-0.875_pp0_rep1,vsp,3,240718,Au-0.125-Cu-0.875,pp0,1,,CO2R,200.0,3.5790733089700995,31.2144008035322,22.01006876227898,0.462910298515678,21.98200286605412,75.66938273038097,24.330617269619022
vsp3_240718_Au-0.125-Cu-0.875_pp0_rep1,vsp,3,240718,Au-0.125-Cu-0.875,pp0,1,,CO2R,150.0,3.414636408026756,22.55414425913913,48.69842829076621,0.2190705098801901,10.27677091236056,81.7484139721461,18.251586027853904
vsp3_240718_Au-0.125-Cu-0.875_pp0_rep1,vsp,3,240718,Au-0.125-Cu-0.875,pp0,1,,CO2R,50.0,2.935846275747508,21.029944129402164,57.33300589390963,0.0099077115021191,0.1213858214616876,78.49424355627559,21.505756443724408
vsp3_240718_Au-0.25-Cu-0.75_pp0,vsp,3,240718,Au-0.25-Cu-0.75,pp0,avg,3.0,CO2R,100.0,3.138938754152824,32.956747368641324,56.08055009823183,0.3192484817349504,1.1346202478293856,90.49610910583397,9.503890894166034
vsp3_240718_Au-0.25-Cu-0.75_pp0,vsp,3,240718,Au-0.25-Cu-0.75,pp0,std,3.0,HER,50.0,0.0,0.0,0.0,0.0,0.0,0.0,0.0
vsp3_240718_Au-0.25-Cu-0.75_pp0,vsp,3,240718,Au-0.25-Cu-0.75,pp0,avg,3.0,CO2R,50.0,2.8489225149501665,44.48052899202745,40.69744597249509,0.0352274186742014,0.0404619404872292,85.25366432368398,14.746335676316022
vsp3_240718_Au-0.25-Cu-0.75_pp0,vsp,3,240718,Au-0.25-Cu-0.75,pp0,avg,3.0,HER,50.0,2.6117177603305786,,,,,,
vsp3_240718_Au-0.25-Cu-0.75_pp0,vsp,3,240718,Au-0.25-Cu-0.75,pp0,std,3.0,CO2R,100.0,0.0,0.0,0.0,0.0,0.0,0.0,0.0
vsp3_240718_Au-0.25-Cu-0.75_pp0,vsp,3,240718,Au-0.25-Cu-0.75,pp0,std,3.0,CO2R,50.0,0.0,0.0,0.0,0.0,0.0,0.0,0.0
vsp3_240718_Au-0.25-Cu-0.75_pp0,vsp,3,240718,Au-0.25-Cu-0.75,pp0,avg,3.0,CO2R,200.0,3.45083919269103,43.77869384167905,43.05500982318272,0.6462029613048823,2.828964005732108,90.32444079649764,9.67555920350236
vsp3_240718_Au-0.25-Cu-0.75_pp0,vsp,3,240718,Au-0.25-Cu-0.75,pp0,std,3.0,CO2R,200.0,0.0,0.0,0.0,0.0,0.0,0.0,0.0
vsp3_240718_Au-0.25-Cu-0.75_pp0,vsp,3,240718,Au-0.25-Cu-0.75,pp0,avg,3.0,CO2R,300.0,3.628963707641196,70.59846408169244,15.19155206286837,0.8599526631561566,1.6998229790103685,88.36264335115814,11.63735664884186
vsp3_240718_Au-0.25-Cu-0.75_pp0,vsp,3,240718,Au-0.25-Cu-0.75,pp0,std,3.0,CO2R,150.0,0.0,0.0,0.0,0.0,0.0,0.0,0.0
vsp3_240718_Au-0.25-Cu-0.75_pp0,vsp,3,240718,Au-0.25-Cu-0.75,pp0,std,3.0,CO2R,300.0,0.0,0.0,0.0,0.0,0.0,0.0,0.0
vsp3_240718_Au-0.25-Cu-0.75_pp0,vsp,3,240718,Au-0.25-Cu-0.75,pp0,avg,3.0,CO2R,150.0,3.3238312990033227,35.45167297913746,52.760314341846765,0.5662073647322167,2.5114501671864904,91.29887161710968,8.701128382890317
vsp3_240718_Au-0.25-Cu-0.75_pp0_rep1,vsp,3,240718,Au-0.25-Cu-0.75,pp0,1,,CO2R,50.0,2.8489225149501665,44.48052899202745,40.69744597249509,0.0352274186742014,0.0404619404872292,85.25366432368398,14.746335676316022
vsp3_240718_Au-0.25-Cu-0.75_pp0_rep1,vsp,3,240718,Au-0.25-Cu-0.75,pp0,1,,CO2R,150.0,3.3238312990033227,35.45167297913746,52.760314341846765,0.5662073647322167,2.5114501671864904,91.29887161710968,8.701128382890317
vsp3_240718_Au-0.25-Cu-0.75_pp0_rep1,vsp,3,240718,Au-0.25-Cu-0.75,pp0,1,,CO2R,200.0,3.45083919269103,43.77869384167905,43.05500982318272,0.6462029613048823,2.828964005732108,90.32444079649764,9.67555920350236
vsp3_240718_Au-0.25-Cu-0.75_pp0_rep1,vsp,3,240718,Au-0.25-Cu-0.75,pp0,1,,CO2R,100.0,3.138938754152824,32.956747368641324,56.08055009823183,0.3192484817349504,1.1346202478293856,90.49610910583397,9.503890894166034
vsp3_240718_Au-0.25-Cu-0.75_pp0_rep1,vsp,3,240718,Au-0.25-Cu-0.75,pp0,1,,CO2R,300.0,3.628963707641196,70.59846408169244,15.19155206286837,0.8599526631561566,1.6998229790103685,88.36264335115814,11.63735664884186
vsp3_240718_Au-0.25-Cu-0.75_pp0_rep1,vsp,3,240718,Au-0.25-Cu-0.75,pp0,1,,HER,50.0,2.6117177603305786,,,,,,
vsp3_240718_Au-0.333-Cu-0.667_pp0,vsp,3,240718,Au-0.333-Cu-0.667,pp0,avg,4.0,CO2R,50.0,2.748127842746401,44.02561258867104,42.29371316306484,0.010274663779975365,0.0,86.32960041551586,13.670399584484153
vsp3_240718_Au-0.333-Cu-0.667_pp0,vsp,3,240718,Au-0.333-Cu-0.667,pp0,avg,4.0,HER,50.0,2.565584595041322,,,,,,
vsp3_240718_Au-0.333-Cu-0.667_pp0,vsp,3,240718,Au-0.333-Cu-0.667,pp0,std,4.0,CO2R,300.0,0.05070715830387213,13.780879786705606,12.878595583276166,0.05768868341458524,0.2907713600089446,1.9293516512627955,1.9293516512627962
vsp3_240718_Au-0.333-Cu-0.667_pp0,vsp,3,240718,Au-0.333-Cu-0.667,pp0,std,4.0,CO2R,50.0,0.04696507222925486,12.922662840059958,11.779429725736337,0.0006355799892001859,0.0,2.0222996009072305,2.0222996009072274
vsp3_240718_Au-0.333-Cu-0.667_pp0,vsp,3,240718,Au-0.333-Cu-0.667,pp0,std,4.0,CO2R,100.0,0.0092528068676151,5.214372656502082,5.578904070350629,0.002224529962200651,0.02361408552277074,2.7978542716784016,2.797854271678405
vsp3_240718_Au-0.333-Cu-0.667_pp0,vsp,3,240718,Au-0.333-Cu-0.667,pp0,std,4.0,HER,50.0,0.03863842605615579,0.0,0.0,0.0,0.0,0.0,0.0
vsp3_240718_Au-0.333-Cu-0.667_pp0,vsp,3,240718,Au-0.333-Cu-0.667,pp0,std,4.0,CO2R,150.0,0.03183820175341165,2.4428321931779795,2.086890797671375,0.021070219576838838,0.2095916626643808,2.3372033811990414,2.337203381199045
vsp3_240718_Au-0.333-Cu-0.667_pp0,vsp,3,240718,Au-0.333-Cu-0.667,pp0,avg,4.0,CO2R,200.0,3.3713313333333335,40.8140994789596,49.13801571709234,0.08164688182301887,0.8708449239933689,90.911115165907,9.088884834093
vsp3_240718_Au-0.333-Cu-0.667_pp0,vsp,3,240718,Au-0.333-Cu-0.667,pp0,std,4.0,CO2R,200.0,0.030825970169639384,5.340284954680992,5.766030444104599,0.03749416939362306,0.5408874740761414,3.150595937863789,3.150595937863783
vsp3_240718_Au-0.333-Cu-0.667_pp0,vsp,3,240718,Au-0.333-Cu-0.667,pp0,avg,4.0,CO2R,300.0,3.581052331118494,66.34685806357112,19.84446627373936,0.14500730846620055,0.5786900446767259,86.92128270902226,13.07871729097774
vsp3_240718_Au-0.333-Cu-0.667_pp0,vsp,3,240718,Au-0.333-Cu-0.667,pp0,avg,4.0,CO2R,100.0,3.087020823920266,31.441545125447277,58.7450884086444,0.011925949030328566,0.034982719379583534,90.2335422025016,9.766457797498404
vsp3_240718_Au-0.333-Cu-0.667_pp0,vsp,3,240718,Au-0.333-Cu-0.667,pp0,avg,4.0,CO2R,150.0,3.2108568648947955,28.920602370140966,63.47085789129011,0.035227418674201365,0.3576011314357433,92.78703487231684,7.212965127683162
vsp3_240718_Au-0.333-Cu-0.667_pp0_rep1,vsp,3,240718,Au-0.333-Cu-0.667,pp0,1,,HER,50.0,2.55939388429752,,,,,,
vsp3_240718_Au-0.333-Cu-0.667_pp0_rep1,vsp,3,240718,Au-0.333-Cu-0.667,pp0,1,,CO2R,200.0,3.348174365448505,46.74611312226663,45.25785854616896,0.0421077738840063,0.4684734047037006,92.51949575641976,7.480504243580242
vsp3_240718_Au-0.333-Cu-0.667_pp0_rep1,vsp,3,240718,Au-0.333-Cu-0.667,pp0,1,,CO2R,150.0,3.178226598006645,29.077402749586724,65.6483300589391,0.0179806616149569,0.1374020062378824,94.88309264013724,5.116907359862751
vsp3_240718_Au-0.333-Cu-0.667_pp0_rep1,vsp,3,240718,Au-0.333-Cu-0.667,pp0,1,,CO2R,300.0,3.563302651162791,76.27299169264893,12.485265225933205,0.0825642625176595,0.2430526286212032,89.08815766453127,10.911842335468734
vsp3_240718_Au-0.333-Cu-0.667_pp0_rep1,vsp,3,240718,Au-0.333-Cu-0.667,pp0,1,,CO2R,100.0,3.07712753820598,29.33331938312164,63.7205304518664,0.0099077115021191,0.0088510494815813,93.07260859597174,6.927391404028256
vsp3_240718_Au-0.333-Cu-0.667_pp0_rep1,vsp,3,240718,Au-0.333-Cu-0.667,pp0,1,,CO2R,50.0,2.742681617940199,36.43139634643956,50.73182711198429,0.0099077115021191,0.0,87.17313116992597,12.826868830074034
vsp3_240718_Au-0.333-Cu-0.667_pp0_rep2,vsp,3,240718,Au-0.333-Cu-0.667,pp0,2,,CO2R,300.0,3.638248259136212,72.15488920044362,12.333005893909627,0.1561381942278406,0.7388518924386749,85.38964049052827,14.610359509471737
vsp3_240718_Au-0.333-Cu-0.667_pp0_rep2,vsp,3,240718,Au-0.333-Cu-0.667,pp0,2,,CO2R,200.0,3.40632042524917,39.306534976668274,46.39243614931237,0.0861420472267581,1.4857118772654472,87.28095801473562,12.719041985264385
vsp3_240718_Au-0.333-Cu-0.667_pp0_rep2,vsp,3,240718,Au-0.333-Cu-0.667,pp0,2,,CO2R,100.0,3.095461262458472,27.611375002615667,59.80108055009824,0.0115589967524723,0.0547922110764562,87.47880676054282,12.521193239457176
vsp3_240718_Au-0.333-Cu-0.667_pp0_rep2,vsp,3,240718,Au-0.333-Cu-0.667,pp0,2,,CO2R,50.0,2.797578591362126,36.698821904622406,47.313359528487226,0.0099077115021191,0.0,84.02208914461175,15.977910855388243
vsp3_240718_Au-0.333-Cu-0.667_pp0_rep2,vsp,3,240718,Au-0.333-Cu-0.667,pp0,2,,CO2R,150.0,3.2418389800664453,26.40314716775827,63.276031434184674,0.0289892299506449,0.5546657675124337,90.2667879269232,9.7332120730768
vsp3_240718_Au-0.333-Cu-0.667_pp0_rep2,vsp,3,240718,Au-0.333-Cu-0.667,pp0,2,,HER,50.0,2.606944611570248,,,,,,
vsp3_240718_Au-0.333-Cu-0.667_pp0_rep3,vsp,3,240718,Au-0.333-Cu-0.667,pp0,3,,CO2R,300.0,3.541606083056479,50.6126932976208,34.715127701375245,0.1963194686531016,0.7541656129702998,86.28604997200725,13.713950027992752
vsp3_240718_Au-0.333-Cu-0.667_pp0_rep3,vsp,3,240718,Au-0.333-Cu-0.667,pp0,3,,CO2R,50.0,2.7041233189368774,58.94661951495114,28.83595284872299,0.0110085683356879,0.0,87.79358093200982,12.206419067990185
vsp3_240718_Au-0.333-Cu-0.667_pp0_rep3,vsp,3,240718,Au-0.333-Cu-0.667,pp0,3,,CO2R,200.0,3.3594992093023253,36.38965033794388,55.76375245579568,0.1166908243582922,0.6583494900109585,92.93289172656564,7.067108273434371
vsp3_240718_Au-0.333-Cu-0.667_pp0_rep3,vsp,3,240718,Au-0.333-Cu-0.667,pp0,3,,CO2R,150.0,3.212505016611296,31.281257193077906,61.488212180746565,0.0587123644570023,0.3807356205569137,93.21122404989006,6.788775950109937
vsp3_240718_Au-0.333-Cu-0.667_pp0_rep3,vsp,3,240718,Au-0.333-Cu-0.667,pp0,3,,CO2R,100.0,3.088473671096346,37.37994099060453,52.71365422396857,0.0143111388363943,0.0413048975807131,90.14921125099022,9.85078874900978
vsp3_240718_Au-0.333-Cu-0.667_pp0_rep3,vsp,3,240718,Au-0.333-Cu-0.667,pp0,3,,HER,50.0,2.5304152892561977,,,,,,
vsp3_240718_Au-0.375-Cu-0.625_pp0,vsp,3,240718,Au-0.375-Cu-0.625,pp0,avg,1.0,CO2R,50.0,2.9908841627906977,36.52556027537718,53.05992141453831,0.0176137093371007,0.0059006996543875,89.60899609890697,10.391003901093027
vsp3_240718_Au-0.375-Cu-0.625_pp0,vsp,3,240718,Au-0.375-Cu-0.625,pp0,avg,1.0,HER,50.0,2.919564421487604,,,,,,
vsp3_240718_Au-0.375-Cu-0.625_pp0,vsp,3,240718,Au-0.375-Cu-0.625,pp0,avg,1.0,CO2R,100.0,3.318348099667774,37.05476155600661,54.79125736738703,0.0352274186742014,0.1534181910140774,92.0376302787198,7.962369721280197
vsp3_240718_Au-0.375-Cu-0.625_pp0,vsp,3,240718,Au-0.375-Cu-0.625,pp0,std,1.0,HER,50.0,0.0,0.0,0.0,0.0,0.0,0.0,0.0
vsp3_240718_Au-0.375-Cu-0.625_pp0,vsp,3,240718,Au-0.375-Cu-0.625,pp0,std,1.0,CO2R,50.0,0.0,0.0,0.0,0.0,0.0,0.0,0.0
vsp3_240718_Au-0.375-Cu-0.625_pp0,vsp,3,240718,Au-0.375-Cu-0.625,pp0,std,1.0,CO2R,100.0,0.0,0.0,0.0,0.0,0.0,0.0,0.0
vsp3_240718_Au-0.375-Cu-0.625_pp0,vsp,3,240718,Au-0.375-Cu-0.625,pp0,std,1.0,CO2R,300.0,0.0,0.0,0.0,0.0,0.0,0.0,0.0
vsp3_240718_Au-0.375-Cu-0.625_pp0,vsp,3,240718,Au-0.375-Cu-0.625,pp0,avg,1.0,CO2R,200.0,3.6861420730897017,58.93751700182051,27.83398821218075,0.1304515347779021,0.5418106718368035,87.44846318454262,12.551536815457382
vsp3_240718_Au-0.375-Cu-0.625_pp0,vsp,3,240718,Au-0.375-Cu-0.625,pp0,std,1.0,CO2R,200.0,0.0,0.0,0.0,0.0,0.0,0.0,0.0
vsp3_240718_Au-0.375-Cu-0.625_pp0,vsp,3,240718,Au-0.375-Cu-0.625,pp0,avg,1.0,CO2R,300.0,3.864806119601329,74.44244491410159,9.44990176817289,0.0831146909344439,0.1392284132737643,84.11732600482748,15.882673995172524
vsp3_240718_Au-0.375-Cu-0.625_pp0,vsp,3,240718,Au-0.375-Cu-0.625,pp0,avg,1.0,CO2R,150.0,3.524766033222592,45.13925798823997,44.57269155206287,0.0906372126304974,0.5841692657843716,90.391039873528,9.608960126472011
vsp3_240718_Au-0.375-Cu-0.625_pp0,vsp,3,240718,Au-0.375-Cu-0.625,pp0,std,1.0,CO2R,150.0,0.0,0.0,0.0,0.0,0.0,0.0,0.0
vsp3_240718_Au-0.375-Cu-0.625_pp0_rep1,vsp,3,240718,Au-0.375-Cu-0.625,pp0,1,,HER,50.0,2.919564421487604,,,,,,
vsp3_240718_Au-0.375-Cu-0.625_pp0_rep1,vsp,3,240718,Au-0.375-Cu-0.625,pp0,1,,CO2R,300.0,3.864806119601329,74.44244491410159,9.44990176817289,0.0831146909344439,0.1392284132737643,84.11732600482748,15.882673995172524
vsp3_240718_Au-0.375-Cu-0.625_pp0_rep1,vsp,3,240718,Au-0.375-Cu-0.625,pp0,1,,CO2R,50.0,2.9908841627906977,36.52556027537718,53.05992141453831,0.0176137093371007,0.0059006996543875,89.60899609890697,10.391003901093027
vsp3_240718_Au-0.375-Cu-0.625_pp0_rep1,vsp,3,240718,Au-0.375-Cu-0.625,pp0,1,,CO2R,150.0,3.524766033222592,45.13925798823997,44.57269155206287,0.0906372126304974,0.5841692657843716,90.391039873528,9.608960126472011
vsp3_240718_Au-0.375-Cu-0.625_pp0_rep1,vsp,3,240718,Au-0.375-Cu-0.625,pp0,1,,CO2R,100.0,3.318348099667774,37.05476155600661,54.79125736738703,0.0352274186742014,0.1534181910140774,92.0376302787198,7.962369721280197
vsp3_240718_Au-0.375-Cu-0.625_pp0_rep1,vsp,3,240718,Au-0.375-Cu-0.625,pp0,1,,CO2R,200.0,3.6861420730897017,58.93751700182051,27.83398821218075,0.1304515347779021,0.5418106718368035,87.44846318454262,12.551536815457382
vsp3_240718_Au-0.4-Cu-0.6_pp0,vsp,3,240718,Au-0.4-Cu-0.6,pp0,std,1.0,HER,50.0,0.0,0.0,0.0,0.0,0.0,0.0,0.0
vsp3_240718_Au-0.4-Cu-0.6_pp0,vsp,3,240718,Au-0.4-Cu-0.6,pp0,avg,1.0,CO2R,200.0,3.4199803289036543,47.90527108748876,37.96414538310413,0.1505421719905326,1.692657843715755,87.72077228680335,12.279227713196647
vsp3_240718_Au-0.4-Cu-0.6_pp0,vsp,3,240718,Au-0.4-Cu-0.6,pp0,avg,1.0,CO2R,50.0,2.7975804152823924,40.3373161187721,44.882121807465616,0.0110085683356879,0.0,85.23044649457341,14.769553505426586
vsp3_240718_Au-0.4-Cu-0.6_pp0,vsp,3,240718,Au-0.4-Cu-0.6,pp0,std,1.0,CO2R,150.0,0.0,0.0,0.0,0.0,0.0,0.0,0.0
vsp3_240718_Au-0.4-Cu-0.6_pp0,vsp,3,240718,Au-0.4-Cu-0.6,pp0,std,1.0,CO2R,300.0,0.0,0.0,0.0,0.0,0.0,0.0,0.0
vsp3_240718_Au-0.4-Cu-0.6_pp0,vsp,3,240718,Au-0.4-Cu-0.6,pp0,avg,1.0,CO2R,300.0,3.639507102990033,76.13488459687376,9.636542239685658,0.162192906812469,0.4827334288684706,86.42047226340408,13.57952773659592
vsp3_240718_Au-0.4-Cu-0.6_pp0,vsp,3,240718,Au-0.4-Cu-0.6,pp0,avg,1.0,HER,50.0,2.623904752066115,,,,,,
vsp3_240718_Au-0.4-Cu-0.6_pp0,vsp,3,240718,Au-0.4-Cu-0.6,pp0,std,1.0,CO2R,50.0,0.0,0.0,0.0,0.0,0.0,0.0,0.0
vsp3_240718_Au-0.4-Cu-0.6_pp0,vsp,3,240718,Au-0.4-Cu-0.6,pp0,avg,1.0,CO2R,100.0,3.135714006644519,30.64157023582833,59.46954813359528,0.0181641377538851,0.1024192868582989,90.2317017940358,9.7682982059642
vsp3_240718_Au-0.4-Cu-0.6_pp0,vsp,3,240718,Au-0.4-Cu-0.6,pp0,std,1.0,CO2R,100.0,0.0,0.0,0.0,0.0,0.0,0.0,0.0
vsp3_240718_Au-0.4-Cu-0.6_pp0,vsp,3,240718,Au-0.4-Cu-0.6,pp0,std,1.0,CO2R,200.0,0.0,0.0,0.0,0.0,0.0,0.0,0.0
vsp3_240718_Au-0.4-Cu-0.6_pp0,vsp,3,240718,Au-0.4-Cu-0.6,pp0,avg,1.0,CO2R,150.0,3.262799631229236,33.07455690640106,59.03732809430256,0.0634827440691338,1.0087386552024502,93.18839025478547,6.811609745214525
vsp3_240718_Au-0.4-Cu-0.6_pp0_rep1,vsp,3,240718,Au-0.4-Cu-0.6,pp0,1,,CO2R,300.0,3.639507102990033,76.13488459687376,9.636542239685658,0.162192906812469,0.4827334288684706,86.42047226340408,13.57952773659592
vsp3_240718_Au-0.4-Cu-0.6_pp0_rep1,vsp,3,240718,Au-0.4-Cu-0.6,pp0,1,,HER,50.0,2.623904752066115,,,,,,
vsp3_240718_Au-0.4-Cu-0.6_pp0_rep1,vsp,3,240718,Au-0.4-Cu-0.6,pp0,1,,CO2R,150.0,3.262799631229236,33.07455690640106,59.03732809430256,0.0634827440691338,1.0087386552024502,93.18839025478547,6.811609745214525
vsp3_240718_Au-0.4-Cu-0.6_pp0_rep1,vsp,3,240718,Au-0.4-Cu-0.6,pp0,1,,CO2R,100.0,3.135714006644519,30.64157023582833,59.46954813359528,0.0181641377538851,0.1024192868582989,90.2317017940358,9.7682982059642
vsp3_240718_Au-0.4-Cu-0.6_pp0_rep1,vsp,3,240718,Au-0.4-Cu-0.6,pp0,1,,CO2R,50.0,2.7975804152823924,40.3373161187721,44.882121807465616,0.0110085683356879,0.0,85.23044649457341,14.769553505426586
vsp3_240718_Au-0.4-Cu-0.6_pp0_rep1,vsp,3,240718,Au-0.4-Cu-0.6,pp0,1,,CO2R,200.0,3.4199803289036543,47.90527108748876,37.96414538310413,0.1505421719905326,1.692657843715755,87.72077228680335,12.279227713196647
vsp3_240718_Au-0.429-Cu-0.571_pp0,vsp,3,240718,Au-0.429-Cu-0.571,pp0,avg,3.0,HER,50.0,2.648629,,,,,,
vsp3_240718_Au-0.429-Cu-0.571_pp0,vsp,3,240718,Au-0.429-Cu-0.571,pp0,avg,3.0,CO2R,50.0,2.741819511627907,45.66825001569399,42.37721021611002,0.0121094251692567,0.0,88.05756965697327,11.942430343026729
vsp3_240718_Au-0.429-Cu-0.571_pp0,vsp,3,240718,Au-0.429-Cu-0.571,pp0,std,3.0,CO2R,50.0,0.0,0.0,0.0,0.0,0.0,0.0,0.0
vsp3_240718_Au-0.429-Cu-0.571_pp0,vsp,3,240718,Au-0.429-Cu-0.571,pp0,std,3.0,CO2R,100.0,0.0,0.0,0.0,0.0,0.0,0.0,0.0
vsp3_240718_Au-0.429-Cu-0.571_pp0,vsp,3,240718,Au-0.429-Cu-0.571,pp0,avg,3.0,CO2R,100.0,3.0908475880398667,40.50994998849107,51.15176817288802,0.0159624240867475,0.028239062631712,91.7083911027958,8.291608897204213
vsp3_240718_Au-0.429-Cu-0.571_pp0,vsp,3,240718,Au-0.429-Cu-0.571,pp0,std,3.0,HER,50.0,0.0,0.0,0.0,0.0,0.0,0.0,0.0
vsp3_240718_Au-0.429-Cu-0.571_pp0,vsp,3,240718,Au-0.429-Cu-0.571,pp0,std,3.0,CO2R,150.0,0.0,0.0,0.0,0.0,0.0,0.0,0.0
vsp3_240718_Au-0.429-Cu-0.571_pp0,vsp,3,240718,Au-0.429-Cu-0.571,pp0,avg,3.0,CO2R,200.0,3.3754949700996675,58.42557910816297,32.493860510805504,0.0544924132616553,0.4240074180224227,91.4026352141792,8.597364785820801
vsp3_240718_Au-0.429-Cu-0.571_pp0,vsp,3,240718,Au-0.429-Cu-0.571,pp0,std,3.0,CO2R,200.0,0.0,0.0,0.0,0.0,0.0,0.0,0.0
vsp3_240718_Au-0.429-Cu-0.571_pp0,vsp,3,240718,Au-0.429-Cu-0.571,pp0,avg,3.0,CO2R,300.0,3.5725643322259137,78.9809370357195,8.720530451866406,0.0987101627433352,0.1426002416477001,87.94607316490793,12.05392683509207
vsp3_240718_Au-0.429-Cu-0.571_pp0,vsp,3,240718,Au-0.429-Cu-0.571,pp0,std,3.0,CO2R,300.0,0.0,0.0,0.0,0.0,0.0,0.0,0.0
vsp3_240718_Au-0.429-Cu-0.571_pp0,vsp,3,240718,Au-0.429-Cu-0.571,pp0,avg,3.0,CO2R,150.0,3.2225032292358806,45.84193015129005,48.222003929273086,0.0286222776727886,0.3335300233218129,94.42905212719562,5.570947872804382
vsp3_240718_Au-0.429-Cu-0.571_pp0_rep1,vsp,3,240718,Au-0.429-Cu-0.571,pp0,1,,CO2R,100.0,3.0908475880398667,40.50994998849107,51.15176817288802,0.0159624240867475,0.028239062631712,91.7083911027958,8.291608897204213
vsp3_240718_Au-0.429-Cu-0.571_pp0_rep1,vsp,3,240718,Au-0.429-Cu-0.571,pp0,1,,HER,50.0,2.648629,,,,,,
vsp3_240718_Au-0.429-Cu-0.571_pp0_rep1,vsp,3,240718,Au-0.429-Cu-0.571,pp0,1,,CO2R,300.0,3.5725643322259137,78.9809370357195,8.720530451866406,0.0987101627433352,0.1426002416477001,87.94607316490793,12.05392683509207
vsp3_240718_Au-0.429-Cu-0.571_pp0_rep1,vsp,3,240718,Au-0.429-Cu-0.571,pp0,1,,CO2R,200.0,3.3754949700996675,58.42557910816297,32.493860510805504,0.0544924132616553,0.4240074180224227,91.4026352141792,8.597364785820801
vsp3_240718_Au-0.429-Cu-0.571_pp0_rep1,vsp,3,240718,Au-0.429-Cu-0.571,pp0,1,,CO2R,50.0,2.741819511627907,45.66825001569399,42.37721021611002,0.0121094251692567,0.0,88.05756965697327,11.942430343026729
vsp3_240718_Au-0.429-Cu-0.571_pp0_rep1,vsp,3,240718,Au-0.429-Cu-0.571,pp0,1,,CO2R,150.0,3.2225032292358806,45.84193015129005,48.222003929273086,0.0286222776727886,0.3335300233218129,94.42905212719562,5.570947872804382
vsp3_240718_Au-0.5-Cu-0.5_pp0,vsp,3,240718,Au-0.5-Cu-0.5,pp0,avg,3.0,CO2R,300.0,3.665453428571429,82.26976919374752,5.861984282907662,0.0412821312588297,0.0258506842001742,88.20218156504517,11.797818434954834
vsp3_240718_Au-0.5-Cu-0.5_pp0,vsp,3,240718,Au-0.5-Cu-0.5,pp0,std,3.0,CO2R,300.0,0.0,0.0,0.0,0.0,0.0,0.0,0.0
vsp3_240718_Au-0.5-Cu-0.5_pp0,vsp,3,240718,Au-0.5-Cu-0.5,pp0,avg,3.0,HER,50.0,2.6971780661157028,,,,,,
vsp3_240718_Au-0.5-Cu-0.5_pp0,vsp,3,240718,Au-0.5-Cu-0.5,pp0,std,3.0,HER,50.0,0.0,0.0,0.0,0.0,0.0,0.0,0.0
vsp3_240718_Au-0.5-Cu-0.5_pp0,vsp,3,240718,Au-0.5-Cu-0.5,pp0,avg,3.0,CO2R,50.0,2.761146803986711,59.0646383058863,31.04616895874264,0.0110085683356879,0.0,90.1218158329646,9.878184167035386
vsp3_240718_Au-0.5-Cu-0.5_pp0,vsp,3,240718,Au-0.5-Cu-0.5,pp0,avg,3.0,CO2R,100.0,3.195945591362125,51.74747326790684,39.83546168958743,0.0143111388363943,0.013065834949001,91.61031193127968,8.389688068720332
vsp3_240718_Au-0.5-Cu-0.5_pp0,vsp,3,240718,Au-0.5-Cu-0.5,pp0,std,3.0,CO2R,200.0,0.0,0.0,0.0,0.0,0.0,0.0,0.0
vsp3_240718_Au-0.5-Cu-0.5_pp0,vsp,3,240718,Au-0.5-Cu-0.5,pp0,std,3.0,CO2R,100.0,0.0,0.0,0.0,0.0,0.0,0.0,0.0
vsp3_240718_Au-0.5-Cu-0.5_pp0,vsp,3,240718,Au-0.5-Cu-0.5,pp0,std,3.0,CO2R,150.0,0.0,0.0,0.0,0.0,0.0,0.0,0.0
vsp3_240718_Au-0.5-Cu-0.5_pp0,vsp,3,240718,Au-0.5-Cu-0.5,pp0,avg,3.0,CO2R,200.0,3.4705213720930232,67.50486513632845,20.34503929273085,0.0368787039245546,0.0988367192109921,87.98858559783272,12.011414402167276
vsp3_240718_Au-0.5-Cu-0.5_pp0,vsp,3,240718,Au-0.5-Cu-0.5,pp0,avg,3.0,CO2R,150.0,3.301164873754153,54.46483500387119,35.14734774066798,0.0216501843935196,0.0986259799376211,89.734765599922,10.265234400078
vsp3_240718_Au-0.5-Cu-0.5_pp0,vsp,3,240718,Au-0.5-Cu-0.5,pp0,std,3.0,CO2R,50.0,0.0,0.0,0.0,0.0,0.0,0.0,0.0
vsp3_240718_Au-0.5-Cu-0.5_pp0_rep1,vsp,3,240718,Au-0.5-Cu-0.5,pp0,1,,CO2R,100.0,3.195945591362125,51.74747326790684,39.83546168958743,0.0143111388363943,0.013065834949001,91.61031193127968,8.389688068720332
vsp3_240718_Au-0.5-Cu-0.5_pp0_rep1,vsp,3,240718,Au-0.5-Cu-0.5,pp0,1,,CO2R,300.0,3.665453428571429,82.26976919374752,5.861984282907662,0.0412821312588297,0.0258506842001742,88.20218156504517,11.797818434954834
vsp3_240718_Au-0.5-Cu-0.5_pp0_rep1,vsp,3,240718,Au-0.5-Cu-0.5,pp0,1,,CO2R,50.0,2.761146803986711,59.0646383058863,31.04616895874264,0.0110085683356879,0.0,90.1218158329646,9.878184167035386
