Repository: FAIR-Chem/fairchem

## File overview
|Name | Description |
|---   |---    |
|`ExpDataDump_YYMMDD.csv`  | Raw experimental testing data for all samples. |
|`ExpDataDump_YYMMDD_clean.csv` | Experimental testing data excluding problematic samples (missing XRF, missing computational) directly used for downstream predictions. |
|`XRDDataDump-YYMMDD.csv` | XRD information for experimental samples. |
|`XRFDataDump-YYMMDD.csv` | XRF information for experimental samples. |

File: src/fairchem/applications/ocx/data/experimental_data/ExpDataDump_241113.csv (part 22 of 24)
sample id,source,batch number,batch date,composition,post processing id,rep,total reps,reaction,current density,voltage,fe_h2,fe_co,fe_ch4,fe_c2h4,fe_gas_total,fe_liquid
vsp3_240718_Au-0.5-Cu-0.5_pp0_rep1,vsp,3,240718,Au-0.5-Cu-0.5,pp0,1,,CO2R,200.0,3.4705213720930232,67.50486513632845,20.34503929273085,0.0368787039245546,0.0988367192109921,87.98858559783272,12.011414402167276
vsp3_240718_Au-0.5-Cu-0.5_pp0_rep1,vsp,3,240718,Au-0.5-Cu-0.5,pp0,1,,CO2R,150.0,3.301164873754153,54.46483500387119,35.14734774066798,0.0216501843935196,0.0986259799376211,89.734765599922,10.265234400078
vsp3_240718_Au-0.5-Cu-0.5_pp0_rep1,vsp,3,240718,Au-0.5-Cu-0.5,pp0,1,,HER,50.0,2.6971780661157028,,,,,,
vsp3_240718_Au-0.556-Cu-0.444_pp0,vsp,3,240718,Au-0.556-Cu-0.444,pp0,std,2.0,CO2R,200.0,0.0,0.0,0.0,0.0,0.0,0.0,0.0
vsp3_240718_Au-0.556-Cu-0.444_pp0,vsp,3,240718,Au-0.556-Cu-0.444,pp0,avg,2.0,CO2R,100.0,3.1402133953488374,49.683399945594175,45.78094302554028,0.020916279837807,0.0261316698980021,95.51435666650814,4.485643333491865
vsp3_240718_Au-0.556-Cu-0.444_pp0,vsp,3,240718,Au-0.556-Cu-0.444,pp0,avg,2.0,CO2R,50.0,2.8260430299003323,55.23781623386135,50.08349705304519,0.0187145661706695,0.0,105.3400278530772,0.0
vsp3_240718_Au-0.556-Cu-0.444_pp0,vsp,3,240718,Au-0.556-Cu-0.444,pp0,std,2.0,HER,50.0,0.0,0.0,0.0,0.0,0.0,0.0,0.0
vsp3_240718_Au-0.556-Cu-0.444_pp0,vsp,3,240718,Au-0.556-Cu-0.444,pp0,avg,2.0,HER,50.0,2.74268794214876,,,,,,
vsp3_240718_Au-0.556-Cu-0.444_pp0,vsp,3,240718,Au-0.556-Cu-0.444,pp0,std,2.0,CO2R,300.0,0.0,0.0,0.0,0.0,0.0,0.0,0.0
vsp3_240718_Au-0.556-Cu-0.444_pp0,vsp,3,240718,Au-0.556-Cu-0.444,pp0,std,2.0,CO2R,50.0,0.0,0.0,0.0,0.0,0.0,0.0,0.0
vsp3_240718_Au-0.556-Cu-0.444_pp0,vsp,3,240718,Au-0.556-Cu-0.444,pp0,std,2.0,CO2R,100.0,0.0,0.0,0.0,0.0,0.0,0.0,0.0
vsp3_240718_Au-0.556-Cu-0.444_pp0,vsp,3,240718,Au-0.556-Cu-0.444,pp0,avg,2.0,CO2R,150.0,3.301926710963455,59.59655987779615,42.450884086444006,0.0282553253949323,0.0606929107308438,102.1393579460038,0.0
vsp3_240718_Au-0.556-Cu-0.444_pp0,vsp,3,240718,Au-0.556-Cu-0.444,pp0,std,2.0,CO2R,150.0,0.0,0.0,0.0,0.0,0.0,0.0,0.0
vsp3_240718_Au-0.556-Cu-0.444_pp0,vsp,3,240718,Au-0.556-Cu-0.444,pp0,avg,2.0,CO2R,200.0,3.428484199335548,62.97338299608696,30.05525540275049,0.0310992055483184,0.056688864536795,93.11963936003028,6.880360639969723
vsp3_240718_Au-0.556-Cu-0.444_pp0,vsp,3,240718,Au-0.556-Cu-0.444,pp0,avg,2.0,CO2R,300.0,3.636936663003663,77.56282826591894,8.688605108055011,0.0489881290938113,0.0292225125741099,86.3334335795125,13.6665664204875
vsp3_240718_Au-0.556-Cu-0.444_pp0_rep1,vsp,3,240718,Au-0.556-Cu-0.444,pp0,1,,CO2R,50.0,2.8260430299003323,55.23781623386135,50.08349705304519,0.0187145661706695,0.0,105.3400278530772,0.0
vsp3_240718_Au-0.556-Cu-0.444_pp0_rep1,vsp,3,240718,Au-0.556-Cu-0.444,pp0,1,,CO2R,200.0,3.428484199335548,62.97338299608696,30.05525540275049,0.0310992055483184,0.056688864536795,93.11963936003028,6.880360639969723
vsp3_240718_Au-0.556-Cu-0.444_pp0_rep1,vsp,3,240718,Au-0.556-Cu-0.444,pp0,1,,HER,50.0,2.74268794214876,,,,,,
vsp3_240718_Au-0.556-Cu-0.444_pp0_rep1,vsp,3,240718,Au-0.556-Cu-0.444,pp0,1,,CO2R,100.0,3.1402133953488374,49.683399945594175,45.78094302554028,0.020916279837807,0.0261316698980021,95.51435666650814,4.485643333491865
vsp3_240718_Au-0.556-Cu-0.444_pp0_rep1,vsp,3,240718,Au-0.556-Cu-0.444,pp0,1,,CO2R,300.0,3.636936663003663,77.56282826591894,8.688605108055011,0.0489881290938113,0.0292225125741099,86.3334335795125,13.6665664204875
vsp3_240718_Au-0.556-Cu-0.444_pp0_rep1,vsp,3,240718,Au-0.556-Cu-0.444,pp0,1,,CO2R,150.0,3.301926710963455,59.59655987779615,42.450884086444006,0.0282553253949323,0.0606929107308438,102.1393579460038,0.0
vsp3_240718_Au-0.571-Cu-0.429_pp0,vsp,3,240718,Au-0.571-Cu-0.429,pp0,avg,1.0,HER,50.0,2.69839352892562,,,,,,
vsp3_240718_Au-0.571-Cu-0.429_pp0,vsp,3,240718,Au-0.571-Cu-0.429,pp0,std,1.0,HER,50.0,0.0,0.0,0.0,0.0,0.0,0.0,0.0
vsp3_240718_Au-0.571-Cu-0.429_pp0,vsp,3,240718,Au-0.571-Cu-0.429,pp0,std,1.0,CO2R,50.0,0.0,0.0,0.0,0.0,0.0,0.0,0.0
vsp3_240718_Au-0.571-Cu-0.429_pp0,vsp,3,240718,Au-0.571-Cu-0.429,pp0,avg,1.0,CO2R,150.0,3.227813950166113,48.131996903053,42.62770137524558,0.0234849457828009,0.1095844221529124,90.89507433728598,9.104925662714024
vsp3_240718_Au-0.571-Cu-0.429_pp0,vsp,3,240718,Au-0.571-Cu-0.429,pp0,avg,1.0,CO2R,100.0,3.055516209302325,46.32049216346858,45.92829076620826,0.0154119956699631,0.0252887128045182,92.29195509284956,7.708044907150452
vsp3_240718_Au-0.571-Cu-0.429_pp0,vsp,3,240718,Au-0.571-Cu-0.429,pp0,avg,1.0,CO2R,50.0,2.7643458405315613,57.41990834710917,41.43418467583497,0.0110085683356879,0.0,98.86510159127982,1.1348984087201757
vsp3_240718_Au-0.571-Cu-0.429_pp0,vsp,3,240718,Au-0.571-Cu-0.429,pp0,std,1.0,CO2R,150.0,0.0,0.0,0.0,0.0,0.0,0.0,0.0
vsp3_240718_Au-0.571-Cu-0.429_pp0,vsp,3,240718,Au-0.571-Cu-0.429,pp0,avg,1.0,CO2R,200.0,3.3386713289036547,56.63238402142753,34.825638506876224,0.0272462066308276,0.1253898676557363,91.6136243482282,8.3863756517718
vsp3_240718_Au-0.571-Cu-0.429_pp0,vsp,3,240718,Au-0.571-Cu-0.429,pp0,std,1.0,CO2R,200.0,0.0,0.0,0.0,0.0,0.0,0.0,0.0
vsp3_240718_Au-0.571-Cu-0.429_pp0,vsp,3,240718,Au-0.571-Cu-0.429,pp0,avg,1.0,CO2R,300.0,3.530810644518272,76.1403251794346,11.76571709233792,0.0533915564280865,0.0768495883559527,88.03924916219444,11.960750837805564
vsp3_240718_Au-0.571-Cu-0.429_pp0,vsp,3,240718,Au-0.571-Cu-0.429,pp0,std,1.0,CO2R,300.0,0.0,0.0,0.0,0.0,0.0,0.0,0.0
vsp3_240718_Au-0.571-Cu-0.429_pp0,vsp,3,240718,Au-0.571-Cu-0.429,pp0,std,1.0,CO2R,100.0,0.0,0.0,0.0,0.0,0.0,0.0,0.0
vsp3_240718_Au-0.571-Cu-0.429_pp0_rep1,vsp,3,240718,Au-0.571-Cu-0.429,pp0,1,,HER,50.0,2.69839352892562,,,,,,
vsp3_240718_Au-0.571-Cu-0.429_pp0_rep1,vsp,3,240718,Au-0.571-Cu-0.429,pp0,1,,CO2R,100.0,3.055516209302325,46.32049216346858,45.92829076620826,0.0154119956699631,0.0252887128045182,92.29195509284956,7.708044907150452
vsp3_240718_Au-0.571-Cu-0.429_pp0_rep1,vsp,3,240718,Au-0.571-Cu-0.429,pp0,1,,CO2R,300.0,3.530810644518272,76.1403251794346,11.76571709233792,0.0533915564280865,0.0768495883559527,88.03924916219444,11.960750837805564
vsp3_240718_Au-0.571-Cu-0.429_pp0_rep1,vsp,3,240718,Au-0.571-Cu-0.429,pp0,1,,CO2R,150.0,3.227813950166113,48.131996903053,42.62770137524558,0.0234849457828009,0.1095844221529124,90.89507433728598,9.104925662714024
vsp3_240718_Au-0.571-Cu-0.429_pp0_rep1,vsp,3,240718,Au-0.571-Cu-0.429,pp0,1,,CO2R,200.0,3.3386713289036547,56.63238402142753,34.825638506876224,0.0272462066308276,0.1253898676557363,91.6136243482282,8.3863756517718
vsp3_240718_Au-0.571-Cu-0.429_pp0_rep1,vsp,3,240718,Au-0.571-Cu-0.429,pp0,1,,CO2R,50.0,2.7643458405315613,57.41990834710917,41.43418467583497,0.0110085683356879,0.0,98.86510159127982,1.1348984087201757
vsp3_240718_Au-0.6-Cu-0.4_pp0,vsp,3,240718,Au-0.6-Cu-0.4,pp0,avg,2.0,CO2R,150.0,3.26918446179402,50.164263742702296,42.20039292730845,0.0201823752820945,0.071651352946135,92.45879708929068,7.54120291070933
vsp3_240718_Au-0.6-Cu-0.4_pp0,vsp,3,240718,Au-0.6-Cu-0.4,pp0,avg,2.0,HER,50.0,2.691295388429752,,,,,,
vsp3_240718_Au-0.6-Cu-0.4_pp0,vsp,3,240718,Au-0.6-Cu-0.4,pp0,avg,2.0,CO2R,50.0,2.782383671096345,53.62070769423926,35.30451866404715,0.0121094251692567,0.0,88.93733578345567,11.062664216544334
vsp3_240718_Au-0.6-Cu-0.4_pp0,vsp,3,240718,Au-0.6-Cu-0.4,pp0,std,2.0,HER,50.0,0.0,0.0,0.0,0.0,0.0,0.0,0.0
vsp3_240718_Au-0.6-Cu-0.4_pp0,vsp,3,240718,Au-0.6-Cu-0.4,pp0,std,2.0,CO2R,50.0,0.0,0.0,0.0,0.0,0.0,0.0,0.0
vsp3_240718_Au-0.6-Cu-0.4_pp0,vsp,3,240718,Au-0.6-Cu-0.4,pp0,avg,2.0,CO2R,100.0,3.090658524916944,47.800749126368,46.03143418467584,0.0137607104196099,0.0151732276827109,93.8626001219651,6.137399878034898
vsp3_240718_Au-0.6-Cu-0.4_pp0,vsp,3,240718,Au-0.6-Cu-0.4,pp0,avg,2.0,CO2R,300.0,3.606662817275748,79.11276653623219,9.029960707269154,0.0440342733427517,0.0391975048470032,88.22876000368242,11.771239996317576
vsp3_240718_Au-0.6-Cu-0.4_pp0,vsp,3,240718,Au-0.6-Cu-0.4,pp0,std,2.0,CO2R,150.0,0.0,0.0,0.0,0.0,0.0,0.0,0.0
vsp3_240718_Au-0.6-Cu-0.4_pp0,vsp,3,240718,Au-0.6-Cu-0.4,pp0,avg,2.0,CO2R,200.0,3.394429966777409,59.566532047123815,32.68172888015717,0.0242188503385134,0.0743909634999578,92.34909505034788,7.65090494965213
vsp3_240718_Au-0.6-Cu-0.4_pp0,vsp,3,240718,Au-0.6-Cu-0.4,pp0,std,2.0,CO2R,200.0,0.0,0.0,0.0,0.0,0.0,0.0,0.0
vsp3_240718_Au-0.6-Cu-0.4_pp0,vsp,3,240718,Au-0.6-Cu-0.4,pp0,std,2.0,CO2R,300.0,0.0,0.0,0.0,0.0,0.0,0.0,0.0
vsp3_240718_Au-0.6-Cu-0.4_pp0,vsp,3,240718,Au-0.6-Cu-0.4,pp0,std,2.0,CO2R,100.0,0.0,0.0,0.0,0.0,0.0,0.0,0.0
vsp3_240718_Au-0.6-Cu-0.4_pp0_rep1,vsp,3,240718,Au-0.6-Cu-0.4,pp0,1,,CO2R,100.0,3.090658524916944,47.800749126368,46.03143418467584,0.0137607104196099,0.0151732276827109,93.8626001219651,6.137399878034898
vsp3_240718_Au-0.6-Cu-0.4_pp0_rep1,vsp,3,240718,Au-0.6-Cu-0.4,pp0,1,,HER,50.0,2.691295388429752,,,,,,
vsp3_240718_Au-0.6-Cu-0.4_pp0_rep1,vsp,3,240718,Au-0.6-Cu-0.4,pp0,1,,CO2R,300.0,3.606662817275748,79.11276653623219,9.029960707269154,0.0440342733427517,0.0391975048470032,88.22876000368242,11.771239996317576
vsp3_240718_Au-0.6-Cu-0.4_pp0_rep1,vsp,3,240718,Au-0.6-Cu-0.4,pp0,1,,CO2R,50.0,2.782383671096345,53.62070769423926,35.30451866404715,0.0121094251692567,0.0,88.93733578345567,11.062664216544334
vsp3_240718_Au-0.6-Cu-0.4_pp0_rep1,vsp,3,240718,Au-0.6-Cu-0.4,pp0,1,,CO2R,200.0,3.394429966777409,59.566532047123815,32.68172888015717,0.0242188503385134,0.0743909634999578,92.34909505034788,7.65090494965213
vsp3_240718_Au-0.6-Cu-0.4_pp0_rep1,vsp,3,240718,Au-0.6-Cu-0.4,pp0,1,,CO2R,150.0,3.26918446179402,50.164263742702296,42.20039292730845,0.0201823752820945,0.071651352946135,92.45879708929068,7.54120291070933
vsp3_240718_Au-0.625-Cu-0.375_pp0,vsp,3,240718,Au-0.625-Cu-0.375,pp0,avg,1.0,CO2R,100.0,3.114351953488372,51.9471007972546,46.12721021611002,0.023668421921729,0.042147854674197,98.14309303559844,1.856906964401574
vsp3_240718_Au-0.625-Cu-0.375_pp0,vsp,3,240718,Au-0.625-Cu-0.375,pp0,std,1.0,HER,50.0,0.0,0.0,0.0,0.0,0.0,0.0,0.0
vsp3_240718_Au-0.625-Cu-0.375_pp0,vsp,3,240718,Au-0.625-Cu-0.375,pp0,avg,1.0,HER,50.0,2.6769964710743803,,,,,,
vsp3_240718_Au-0.625-Cu-0.375_pp0,vsp,3,240718,Au-0.625-Cu-0.375,pp0,avg,1.0,CO2R,50.0,2.8068779435215947,56.47199146247045,39.990176817288805,0.0165128525035319,0.0,96.47868113226278,3.5213188677372216
vsp3_240718_Au-0.625-Cu-0.375_pp0,vsp,3,240718,Au-0.625-Cu-0.375,pp0,std,1.0,CO2R,50.0,0.0,0.0,0.0,0.0,0.0,0.0,0.0
vsp3_240718_Au-0.625-Cu-0.375_pp0,vsp,3,240718,Au-0.625-Cu-0.375,pp0,std,1.0,CO2R,300.0,0.0,0.0,0.0,0.0,0.0,0.0,0.0
vsp3_240718_Au-0.625-Cu-0.375_pp0,vsp,3,240718,Au-0.625-Cu-0.375,pp0,std,1.0,CO2R,200.0,0.0,0.0,0.0,0.0,0.0,0.0,0.0
vsp3_240718_Au-0.625-Cu-0.375_pp0,vsp,3,240718,Au-0.625-Cu-0.375,pp0,std,1.0,CO2R,150.0,0.0,0.0,0.0,0.0,0.0,0.0,0.0
vsp3_240718_Au-0.625-Cu-0.375_pp0,vsp,3,240718,Au-0.625-Cu-0.375,pp0,avg,1.0,CO2R,200.0,3.4040198538205977,62.550273075393925,34.54199410609037,0.033300919215456,0.0651184354716345,97.19389942727908,2.806100572720908
vsp3_240718_Au-0.625-Cu-0.375_pp0,vsp,3,240718,Au-0.625-Cu-0.375,pp0,avg,1.0,CO2R,300.0,3.58793992026578,80.97323651886418,11.277013752455796,0.0506394143441645,0.0331563123437017,92.33800032552504,7.66199967447497
vsp3_240718_Au-0.625-Cu-0.375_pp0,vsp,3,240718,Au-0.625-Cu-0.375,pp0,std,1.0,CO2R,100.0,0.0,0.0,0.0,0.0,0.0,0.0,0.0
vsp3_240718_Au-0.625-Cu-0.375_pp0,vsp,3,240718,Au-0.625-Cu-0.375,pp0,avg,1.0,CO2R,150.0,3.2856687009966783,56.59335830421227,41.655206286836936,0.0304570390620699,0.0809238809744584,98.36291125672362,1.6370887432763794
vsp3_240718_Au-0.625-Cu-0.375_pp0_rep1,vsp,3,240718,Au-0.625-Cu-0.375,pp0,1,,CO2R,100.0,3.114351953488372,51.9471007972546,46.12721021611002,0.023668421921729,0.042147854674197,98.14309303559844,1.856906964401574
vsp3_240718_Au-0.625-Cu-0.375_pp0_rep1,vsp,3,240718,Au-0.625-Cu-0.375,pp0,1,,CO2R,300.0,3.58793992026578,80.97323651886418,11.277013752455796,0.0506394143441645,0.0331563123437017,92.33800032552504,7.66199967447497
vsp3_240718_Au-0.625-Cu-0.375_pp0_rep1,vsp,3,240718,Au-0.625-Cu-0.375,pp0,1,,HER,50.0,2.6769964710743803,,,,,,
vsp3_240718_Au-0.625-Cu-0.375_pp0_rep1,vsp,3,240718,Au-0.625-Cu-0.375,pp0,1,,CO2R,50.0,2.8068779435215947,56.47199146247045,39.990176817288805,0.0165128525035319,0.0,96.47868113226278,3.5213188677372216
vsp3_240718_Au-0.625-Cu-0.375_pp0_rep1,vsp,3,240718,Au-0.625-Cu-0.375,pp0,1,,CO2R,150.0,3.2856687009966783,56.59335830421227,41.655206286836936,0.0304570390620699,0.0809238809744584,98.36291125672362,1.6370887432763794
vsp3_240718_Au-0.625-Cu-0.375_pp0_rep1,vsp,3,240718,Au-0.625-Cu-0.375,pp0,1,,CO2R,200.0,3.4040198538205977,62.550273075393925,34.54199410609037,0.033300919215456,0.0651184354716345,97.19389942727908,2.806100572720908
vsp3_240718_Au-0.667-Cu-0.333_pp0,vsp,3,240718,Au-0.667-Cu-0.333,pp0,std,3.0,HER,50.0,0.0772890264816808,0.0,0.0,0.0,0.0,0.0,0.0
vsp3_240718_Au-0.667-Cu-0.333_pp0,vsp,3,240718,Au-0.667-Cu-0.333,pp0,avg,3.0,HER,50.0,2.7361645261707985,,,,,,
vsp3_240718_Au-0.667-Cu-0.333_pp0,vsp,3,240718,Au-0.667-Cu-0.333,pp0,std,3.0,CO2R,50.0,0.028957418910085762,6.632523017311313,8.481655592781358,0.003363173179425564,0.0,8.515374509194045,3.055625089336296
vsp3_240718_Au-0.667-Cu-0.333_pp0,vsp,3,240718,Au-0.667-Cu-0.333,pp0,std,3.0,CO2R,150.0,0.019642221427136952,4.016993969002196,3.181871013391805,0.0038193604012001846,0.01512197396895779,2.4561058571929038,1.8836239801631953
vsp3_240718_Au-0.667-Cu-0.333_pp0,vsp,3,240718,Au-0.667-Cu-0.333,pp0,std,3.0,CO2R,100.0,0.016445312946735638,5.521005251912783,4.699007007558437,0.0012711599784003716,0.010124262117056679,7.597781123099322,1.7851627491522881
vsp3_240718_Au-0.667-Cu-0.333_pp0,vsp,3,240718,Au-0.667-Cu-0.333,pp0,avg,3.0,CO2R,50.0,2.8487346024363234,54.337190566866845,45.623772102161105,0.0201823752820945,0.0,99.98213362618934,3.2582643909900164
vsp3_240718_Au-0.667-Cu-0.333_pp0,vsp,3,240718,Au-0.667-Cu-0.333,pp0,std,3.0,CO2R,300.0,0.039097585877271385,0.6697466306316535,1.1758415357136012,0.003294065283133098,0.0034537626921225676,1.5085159778957742,1.5085159778957777
vsp3_240718_Au-0.667-Cu-0.333_pp0,vsp,3,240718,Au-0.667-Cu-0.333,pp0,avg,3.0,CO2R,200.0,3.4946842978959016,65.6891753332357,29.102406679764243,0.036878703924554564,0.024235016437663265,94.85722673364224,5.142773266357755
vsp3_240718_Au-0.667-Cu-0.333_pp0,vsp,3,240718,Au-0.667-Cu-0.333,pp0,std,3.0,CO2R,200.0,0.022720430563027184,2.3282791855578746,2.811370983874407,0.005998154611040662,0.01022899865085693,2.0095357849382336,2.009535784938229
vsp3_240718_Au-0.667-Cu-0.333_pp0,vsp,3,240718,Au-0.667-Cu-0.333,pp0,avg,3.0,CO2R,300.0,3.691351146179402,81.6175967970314,7.907662082514736,0.0415267661107339,0.0095066827765133,89.58101555296777,10.418984447032216
vsp3_240718_Au-0.667-Cu-0.333_pp0,vsp,3,240718,Au-0.667-Cu-0.333,pp0,avg,3.0,CO2R,100.0,3.2039126245847176,54.56590428759756,47.05550098231828,0.028255325394932335,0.021916884430582432,101.67503751631888,1.7876126968460255
vsp3_240718_Au-0.667-Cu-0.333_pp0,vsp,3,240718,Au-0.667-Cu-0.333,pp0,avg,3.0,CO2R,150.0,3.3536476555924697,60.040316111797004,38.07301899148658,0.0331480224330159,0.031845045753837765,98.18239234141863,2.150956051594013
vsp3_240718_Au-0.667-Cu-0.333_pp0_rep1,vsp,3,240718,Au-0.667-Cu-0.333,pp0,1,,CO2R,300.0,3.646724478405316,82.3731402624035,7.986247544204322,0.0440342733427517,0.0098344994239793,90.41869377971064,9.581306220289347
vsp3_240718_Au-0.667-Cu-0.333_pp0_rep1,vsp,3,240718,Au-0.667-Cu-0.333,pp0,1,,CO2R,50.0,2.815324471760797,59.726296846554646,36.54223968565815,0.0165128525035319,0.0,96.28504938471632,3.714950615283669
vsp3_240718_Au-0.667-Cu-0.333_pp0_rep1,vsp,3,240718,Au-0.667-Cu-0.333,pp0,1,,CO2R,100.0,3.1884900365448505,56.17506120655381,41.972003929273086,0.0275214208392198,0.0299249768186799,98.20747727912268,1.7925227208773151
vsp3_240718_Au-0.667-Cu-0.333_pp0_rep1,vsp,3,240718,Au-0.667-Cu-0.333,pp0,1,,CO2R,150.0,3.33364873089701,62.26621188976543,34.70039292730845,0.037429132341339,0.0446767259546489,97.05299453018014,2.9470054698198567
vsp3_240718_Au-0.667-Cu-0.333_pp0_rep1,vsp,3,240718,Au-0.667-Cu-0.333,pp0,1,,CO2R,200.0,3.4740410332225906,68.25189897256692,27.58349705304519,0.0437590591343595,0.0305571946387928,95.91490233425156,4.0850976657484495
vsp3_240718_Au-0.667-Cu-0.333_pp0_rep1,vsp,3,240718,Au-0.667-Cu-0.333,pp0,1,,HER,50.0,2.6526460082644627,,,,,,
vsp3_240718_Au-0.667-Cu-0.333_pp0_rep2,vsp,3,240718,Au-0.667-Cu-0.333,pp0,2,,CO2R,50.0,2.8666034916943524,56.35522819058779,53.33988212180747,0.0231179935049446,0.0,109.72119405153808,0.0
vsp3_240718_Au-0.667-Cu-0.333_pp0_rep2,vsp,3,240718,Au-0.667-Cu-0.333,pp0,2,,CO2R,150.0,3.372912598006644,62.45161020318484,38.49705304518664,0.031924848173495,0.0151732276827109,101.00004517903795,0.0
vsp3_240718_Au-0.667-Cu-0.333_pp0_rep2,vsp,3,240718,Au-0.667-Cu-0.333,pp0,2,,HER,50.0,2.8051650495867766,,,,,,
vsp3_240718_Au-0.667-Cu-0.333_pp0_rep2,vsp,3,240718,Au-0.667-Cu-0.333,pp0,2,,CO2R,100.0,3.2020293289036545,59.103559396513845,51.240176817288805,0.0297231345063574,0.0105369636685492,110.38795063949472,0.0
vsp3_240718_Au-0.667-Cu-0.333_pp0_rep2,vsp,3,240718,Au-0.667-Cu-0.333,pp0,2,,CO2R,200.0,3.519027687707641,65.11153194249724,27.37721021611002,0.0341265618406326,0.0124336171288881,92.5397509560336,7.460249043966399
vsp3_240718_Au-0.667-Cu-0.333_pp0_rep2,vsp,3,240718,Au-0.667-Cu-0.333,pp0,2,,CO2R,300.0,3.719577737541528,81.09690514553559,6.694499017681729,0.0377960846191952,0.0059006996543875,87.83954956594772,12.16045043405228
vsp3_240718_Au-0.667-Cu-0.333_pp0_rep3,vsp,3,240718,Au-0.667-Cu-0.333,pp0,3,,CO2R,100.0,3.221218508305648,48.41909225972504,47.95432220039293,0.0275214208392198,0.0252887128045182,96.42968463033924,3.570315369660761
vsp3_240718_Au-0.667-Cu-0.333_pp0_rep3,vsp,3,240718,Au-0.667-Cu-0.333,pp0,3,,CO2R,150.0,3.3543816378737543,55.40312624244073,41.02161100196464,0.0300900867842137,0.0356851836241535,96.49413731503782,3.5058626849621817
vsp3_240718_Au-0.667-Cu-0.333_pp0_rep3,vsp,3,240718,Au-0.667-Cu-0.333,pp0,3,,HER,50.0,2.750682520661157,,,,,,
vsp3_240718_Au-0.667-Cu-0.333_pp0_rep3,vsp,3,240718,Au-0.667-Cu-0.333,pp0,3,,CO2R,300.0,3.707751222591362,81.38274498315512,9.042239685658153,0.0427499403702548,0.0127848492511731,90.48480331324498,9.51519668675502
vsp3_240718_Au-0.667-Cu-0.333_pp0_rep3,vsp,3,240718,Au-0.667-Cu-0.333,pp0,3,,CO2R,200.0,3.490984172757474,63.70409508464291,32.34651277013753,0.0327504907986716,0.0297142375453089,96.11702691064158,3.882973089358416
vsp3_240718_Au-0.667-Cu-0.333_pp0_rep3,vsp,3,240718,Au-0.667-Cu-0.333,pp0,3,,CO2R,50.0,2.8642758438538207,46.93004666345812,46.989194499017685,0.020916279837807,0.0,93.94015744231362,6.05984255768638
vsp3_240718_Au-0.75-Cu-0.25_pp0,vsp,3,240718,Au-0.75-Cu-0.25,pp0,std,3.0,HER,50.0,0.0,0.0,0.0,0.0,0.0,0.0,0.0
vsp3_240718_Au-0.75-Cu-0.25_pp0,vsp,3,240718,Au-0.75-Cu-0.25,pp0,avg,3.0,CO2R,50.0,2.8866946511627907,54.987967942413526,58.49705304518664,0.0253197071720822,0.0,113.51429502228942,0.0
vsp3_240718_Au-0.75-Cu-0.25_pp0,vsp,3,240718,Au-0.75-Cu-0.25,pp0,avg,3.0,HER,50.0,2.802296049586777,,,,,,
vsp3_240718_Au-0.75-Cu-0.25_pp0,vsp,3,240718,Au-0.75-Cu-0.25,pp0,std,3.0,CO2R,100.0,0.0,0.0,0.0,0.0,0.0,0.0,0.0
vsp3_240718_Au-0.75-Cu-0.25_pp0,vsp,3,240718,Au-0.75-Cu-0.25,pp0,std,3.0,CO2R,150.0,0.0,0.0,0.0,0.0,0.0,0.0,0.0
vsp3_240718_Au-0.75-Cu-0.25_pp0,vsp,3,240718,Au-0.75-Cu-0.25,pp0,avg,3.0,CO2R,100.0,3.212954564784053,62.24549582539915,50.5697445972495,0.037429132341339,0.0219168844305824,112.87952934881704,0.0
vsp3_240718_Au-0.75-Cu-0.25_pp0,vsp,3,240718,Au-0.75-Cu-0.25,pp0,std,3.0,CO2R,200.0,0.0,0.0,0.0,0.0,0.0,0.0,0.0
vsp3_240718_Au-0.75-Cu-0.25_pp0,vsp,3,240718,Au-0.75-Cu-0.25,pp0,avg,3.0,CO2R,300.0,3.652475614617941,95.42405155998242,10.68516699410609,0.0510063666220208,0.013065834949001,106.1788927196422,0.0
vsp3_240718_Au-0.75-Cu-0.25_pp0,vsp,3,240718,Au-0.75-Cu-0.25,pp0,std,3.0,CO2R,300.0,0.0,0.0,0.0,0.0,0.0,0.0,0.0
vsp3_240718_Au-0.75-Cu-0.25_pp0,vsp,3,240718,Au-0.75-Cu-0.25,pp0,avg,3.0,CO2R,150.0,3.3478182126245843,71.04480110485676,39.96561886051081,0.0418325596756141,0.028660541178454,111.085526448325,0.0
vsp3_240718_Au-0.75-Cu-0.25_pp0,vsp,3,240718,Au-0.75-Cu-0.25,pp0,avg,3.0,CO2R,200.0,3.463607418604651,76.78660361170982,31.9044695481336,0.0421077738840063,0.0240242771642923,108.7621481202882,0.0
vsp3_240718_Au-0.75-Cu-0.25_pp0,vsp,3,240718,Au-0.75-Cu-0.25,pp0,std,3.0,CO2R,50.0,0.0,0.0,0.0,0.0,0.0,0.0,0.0
vsp3_240718_Au-0.75-Cu-0.25_pp0_rep1,vsp,3,240718,Au-0.75-Cu-0.25,pp0,1,,HER,50.0,2.802296049586777,,,,,,
vsp3_240718_Au-0.75-Cu-0.25_pp0_rep1,vsp,3,240718,Au-0.75-Cu-0.25,pp0,1,,CO2R,100.0,3.212954564784053,62.24549582539915,50.5697445972495,0.037429132341339,0.0219168844305824,112.87952934881704,0.0
vsp3_240718_Au-0.75-Cu-0.25_pp0_rep1,vsp,3,240718,Au-0.75-Cu-0.25,pp0,1,,CO2R,150.0,3.3478182126245843,71.04480110485676,39.96561886051081,0.0418325596756141,0.028660541178454,111.085526448325,0.0
vsp3_240718_Au-0.75-Cu-0.25_pp0_rep1,vsp,3,240718,Au-0.75-Cu-0.25,pp0,1,,CO2R,200.0,3.463607418604651,76.78660361170982,31.9044695481336,0.0421077738840063,0.0240242771642923,108.7621481202882,0.0
vsp3_240718_Au-0.75-Cu-0.25_pp0_rep1,vsp,3,240718,Au-0.75-Cu-0.25,pp0,1,,CO2R,50.0,2.8866946511627907,54.987967942413526,58.49705304518664,0.0253197071720822,0.0,113.51429502228942,0.0
vsp3_240718_Au-0.75-Cu-0.25_pp0_rep1,vsp,3,240718,Au-0.75-Cu-0.25,pp0,1,,CO2R,300.0,3.652475614617941,95.42405155998242,10.68516699410609,0.0510063666220208,0.013065834949001,106.1788927196422,0.0
vsp3_240718_Au-0.8-Cu-0.2_pp0,vsp,3,240718,Au-0.8-Cu-0.2,pp0,std,3.0,CO2R,50.0,0.0,0.0,0.0,0.0,0.0,0.0,0.0
vsp3_240718_Au-0.8-Cu-0.2_pp0,vsp,3,240718,Au-0.8-Cu-0.2,pp0,avg,3.0,CO2R,150.0,3.343023302325581,67.30000627759526,27.27406679764244,0.0399977982863328,0.0207929416392705,94.63914766997355,5.360852330026432
vsp3_240718_Au-0.8-Cu-0.2_pp0,vsp,3,240718,Au-0.8-Cu-0.2,pp0,std,3.0,HER,50.0,0.0,0.0,0.0,0.0,0.0,0.0,0.0
vsp3_240718_Au-0.8-Cu-0.2_pp0,vsp,3,240718,Au-0.8-Cu-0.2,pp0,avg,3.0,CO2R,100.0,3.195563714285714,61.71378350666472,32.84381139489195,0.0341265618406326,0.0219168844305824,94.61759267534508,5.382407324654935
vsp3_240718_Au-0.8-Cu-0.2_pp0,vsp,3,240718,Au-0.8-Cu-0.2,pp0,avg,3.0,HER,50.0,2.7034039338842977,,,,,,
vsp3_240718_Au-0.8-Cu-0.2_pp0,vsp,3,240718,Au-0.8-Cu-0.2,pp0,avg,3.0,CO2R,50.0,2.8307955780730896,58.606373851723205,33.56581532416503,0.0242188503385134,0.0,92.20036235374393,7.799637646256073
vsp3_240718_Au-0.8-Cu-0.2_pp0,vsp,3,240718,Au-0.8-Cu-0.2,pp0,std,3.0,CO2R,150.0,0.0,0.0,0.0,0.0,0.0,0.0,0.0
vsp3_240718_Au-0.8-Cu-0.2_pp0,vsp,3,240718,Au-0.8-Cu-0.2,pp0,avg,3.0,CO2R,200.0,3.488341302325582,75.97428278474126,17.132858546168958,0.0514650569693411,0.0149624884093399,93.17925322209484,6.820746777905157
vsp3_240718_Au-0.8-Cu-0.2_pp0,vsp,3,240718,Au-0.8-Cu-0.2,pp0,avg,3.0,CO2R,300.0,3.628100830564784,81.38295423633053,5.785854616895874,0.0427499403702548,0.0060411925033015,87.22353147737573,12.77646852262427
vsp3_240718_Au-0.8-Cu-0.2_pp0,vsp,3,240718,Au-0.8-Cu-0.2,pp0,std,3.0,CO2R,200.0,0.0,0.0,0.0,0.0,0.0,0.0,0.0
vsp3_240718_Au-0.8-Cu-0.2_pp0,vsp,3,240718,Au-0.8-Cu-0.2,pp0,std,3.0,CO2R,300.0,0.0,0.0,0.0,0.0,0.0,0.0,0.0
vsp3_240718_Au-0.8-Cu-0.2_pp0,vsp,3,240718,Au-0.8-Cu-0.2,pp0,std,3.0,CO2R,100.0,0.0,0.0,0.0,0.0,0.0,0.0,0.0
vsp3_240718_Au-0.8-Cu-0.2_pp0_rep1,vsp,3,240718,Au-0.8-Cu-0.2,pp0,1,,CO2R,200.0,3.488341302325582,75.97428278474126,17.132858546168958,0.0514650569693411,0.0149624884093399,93.17925322209484,6.820746777905157
vsp3_240718_Au-0.8-Cu-0.2_pp0_rep1,vsp,3,240718,Au-0.8-Cu-0.2,pp0,1,,CO2R,150.0,3.343023302325581,67.30000627759526,27.27406679764244,0.0399977982863328,0.0207929416392705,94.63914766997355,5.360852330026432
vsp3_240718_Au-0.8-Cu-0.2_pp0_rep1,vsp,3,240718,Au-0.8-Cu-0.2,pp0,1,,CO2R,50.0,2.8307955780730896,58.606373851723205,33.56581532416503,0.0242188503385134,0.0,92.20036235374393,7.799637646256073
vsp3_240718_Au-0.8-Cu-0.2_pp0_rep1,vsp,3,240718,Au-0.8-Cu-0.2,pp0,1,,CO2R,300.0,3.628100830564784,81.38295423633053,5.785854616895874,0.0427499403702548,0.0060411925033015,87.22353147737573,12.77646852262427
vsp3_240718_Au-0.8-Cu-0.2_pp0_rep1,vsp,3,240718,Au-0.8-Cu-0.2,pp0,1,,CO2R,100.0,3.195563714285714,61.71378350666472,32.84381139489195,0.0341265618406326,0.0219168844305824,94.61759267534508,5.382407324654935
vsp3_240718_Au-0.8-Cu-0.2_pp0_rep1,vsp,3,240718,Au-0.8-Cu-0.2,pp0,1,,HER,50.0,2.7034039338842977,,,,,,
vsp3_240718_Au-0.833-Cu-0.167_pp0,vsp,3,240718,Au-0.833-Cu-0.167,pp0,avg,1.0,CO2R,100.0,3.266055202657808,60.9240620226412,31.81237721021612,0.0401812744252609,0.0172806204164208,92.7993383280351,7.200661671964895
vsp3_240718_Au-0.833-Cu-0.167_pp0,vsp,3,240718,Au-0.833-Cu-0.167,pp0,std,1.0,HER,50.0,0.0,0.0,0.0,0.0,0.0,0.0,0.0
vsp3_240718_Au-0.833-Cu-0.167_pp0,vsp,3,240718,Au-0.833-Cu-0.167,pp0,avg,1.0,CO2R,50.0,2.88121807641196,58.85245558601352,31.827111984282908,0.0253197071720822,0.0,90.70884160498568,9.29115839501432
vsp3_240718_Au-0.833-Cu-0.167_pp0,vsp,3,240718,Au-0.833-Cu-0.167,pp0,std,1.0,CO2R,50.0,0.0,0.0,0.0,0.0,0.0,0.0,0.0
vsp3_240718_Au-0.833-Cu-0.167_pp0,vsp,3,240718,Au-0.833-Cu-0.167,pp0,avg,1.0,CO2R,150.0,3.400921900332226,64.0980141873653,26.50294695481336,0.0429334165091829,0.014330270589227,90.66382679325974,9.336173206740256
vsp3_240718_Au-0.833-Cu-0.167_pp0,vsp,3,240718,Au-0.833-Cu-0.167,pp0,avg,1.0,HER,50.0,2.740109975206612,,,,,,
vsp3_240718_Au-0.833-Cu-0.167_pp0,vsp,3,240718,Au-0.833-Cu-0.167,pp0,std,1.0,CO2R,150.0,0.0,0.0,0.0,0.0,0.0,0.0,0.0
vsp3_240718_Au-0.833-Cu-0.167_pp0,vsp,3,240718,Au-0.833-Cu-0.167,pp0,std,1.0,CO2R,200.0,0.0,0.0,0.0,0.0,0.0,0.0,0.0
vsp3_240718_Au-0.833-Cu-0.167_pp0,vsp,3,240718,Au-0.833-Cu-0.167,pp0,avg,1.0,CO2R,300.0,3.6860250586080574,80.12136684174182,6.208251473477407,0.0420160358145423,0.0050577425609036,86.38262358487043,13.61737641512957
vsp3_240718_Au-0.833-Cu-0.167_pp0,vsp,3,240718,Au-0.833-Cu-0.167,pp0,std,1.0,CO2R,300.0,0.0,0.0,0.0,0.0,0.0,0.0,0.0
vsp3_240718_Au-0.833-Cu-0.167_pp0,vsp,3,240718,Au-0.833-Cu-0.167,pp0,std,1.0,CO2R,100.0,0.0,0.0,0.0,0.0,0.0,0.0,0.0
vsp3_240718_Au-0.833-Cu-0.167_pp0,vsp,3,240718,Au-0.833-Cu-0.167,pp0,avg,1.0,CO2R,200.0,3.5405152192691025,71.04919542154052,20.45186640471513,0.0473368438434581,0.0103262243951782,91.56515067670968,8.434849323290308
vsp3_240718_Au-0.833-Cu-0.167_pp0_rep1,vsp,3,240718,Au-0.833-Cu-0.167,pp0,1,,CO2R,150.0,3.400921900332226,64.0980141873653,26.50294695481336,0.0429334165091829,0.014330270589227,90.66382679325974,9.336173206740256
vsp3_240718_Au-0.833-Cu-0.167_pp0_rep1,vsp,3,240718,Au-0.833-Cu-0.167,pp0,1,,CO2R,50.0,2.88121807641196,58.85245558601352,31.827111984282908,0.0253197071720822,0.0,90.70884160498568,9.29115839501432
vsp3_240718_Au-0.833-Cu-0.167_pp0_rep1,vsp,3,240718,Au-0.833-Cu-0.167,pp0,1,,CO2R,200.0,3.5405152192691025,71.04919542154052,20.45186640471513,0.0473368438434581,0.0103262243951782,91.56515067670968,8.434849323290308
vsp3_240718_Au-0.833-Cu-0.167_pp0_rep1,vsp,3,240718,Au-0.833-Cu-0.167,pp0,1,,CO2R,300.0,3.6860250586080574,80.12136684174182,6.208251473477407,0.0420160358145423,0.0050577425609036,86.38262358487043,13.61737641512957
vsp3_240718_Au-0.833-Cu-0.167_pp0_rep1,vsp,3,240718,Au-0.833-Cu-0.167,pp0,1,,HER,50.0,2.740109975206612,,,,,,
vsp3_240718_Au-0.833-Cu-0.167_pp0_rep1,vsp,3,240718,Au-0.833-Cu-0.167,pp0,1,,CO2R,100.0,3.266055202657808,60.9240620226412,31.81237721021612,0.0401812744252609,0.0172806204164208,92.7993383280351,7.200661671964895
vsp3_240718_Au-0.875-Cu-0.125_pp0,vsp,3,240718,Au-0.875-Cu-0.125,pp0,std,1.0,CO2R,150.0,0.0,0.0,0.0,0.0,0.0,0.0,0.0
vsp3_240718_Au-0.875-Cu-0.125_pp0,vsp,3,240718,Au-0.875-Cu-0.125,pp0,std,1.0,CO2R,300.0,0.0,0.0,0.0,0.0,0.0,0.0,0.0
vsp3_240718_Au-0.875-Cu-0.125_pp0,vsp,3,240718,Au-0.875-Cu-0.125,pp0,avg,1.0,CO2R,300.0,3.949501521594685,75.58078218836971,7.954322200392927,0.0240353741995853,0.0022478855826238,83.56435339418272,16.435646605817283
vsp3_240718_Au-0.875-Cu-0.125_pp0,vsp,3,240718,Au-0.875-Cu-0.125,pp0,std,1.0,HER,50.0,0.0,0.0,0.0,0.0,0.0,0.0,0.0
vsp3_240718_Au-0.875-Cu-0.125_pp0,vsp,3,240718,Au-0.875-Cu-0.125,pp0,avg,1.0,CO2R,50.0,3.1549365149501662,58.62897319466824,29.55795677799607,0.037429132341339,0.0,88.2302905962814,11.769709403718592
vsp3_240718_Au-0.875-Cu-0.125_pp0,vsp,3,240718,Au-0.875-Cu-0.125,pp0,std,1.0,CO2R,50.0,0.0,0.0,0.0,0.0,0.0,0.0,0.0
vsp3_240718_Au-0.875-Cu-0.125_pp0,vsp,3,240718,Au-0.875-Cu-0.125,pp0,std,1.0,CO2R,200.0,0.0,0.0,0.0,0.0,0.0,0.0,0.0
vsp3_240718_Au-0.875-Cu-0.125_pp0,vsp,3,240718,Au-0.875-Cu-0.125,pp0,avg,1.0,CO2R,100.0,3.489448056478405,65.6906401054636,22.93467583497053,0.0330257050070638,0.0042147854674197,88.66700504936544,11.332994950634555
vsp3_240718_Au-0.875-Cu-0.125_pp0,vsp,3,240718,Au-0.875-Cu-0.125,pp0,std,1.0,CO2R,100.0,0.0,0.0,0.0,0.0,0.0,0.0,0.0
vsp3_240718_Au-0.875-Cu-0.125_pp0,vsp,3,240718,Au-0.875-Cu-0.125,pp0,avg,1.0,CO2R,200.0,3.8191333887043193,75.34589549896421,11.12843811394892,0.023668421921729,0.0021073927337098,86.50282802773661,13.497171972263388
vsp3_240718_Au-0.875-Cu-0.125_pp0,vsp,3,240718,Au-0.875-Cu-0.125,pp0,avg,1.0,CO2R,150.0,3.6863608239202654,70.03787482475047,18.177799607072693,0.0267875162835073,0.0030908426761077,88.24917759100686,11.750822408993145
vsp3_240718_Au-0.875-Cu-0.125_pp0,vsp,3,240718,Au-0.875-Cu-0.125,pp0,avg,1.0,HER,50.0,3.03542826446281,,,,,,
vsp3_240718_Au-0.875-Cu-0.125_pp0_rep1,vsp,3,240718,Au-0.875-Cu-0.125,pp0,1,,CO2R,150.0,3.6863608239202654,70.03787482475047,18.177799607072693,0.0267875162835073,0.0030908426761077,88.24917759100686,11.750822408993145
vsp3_240718_Au-0.875-Cu-0.125_pp0_rep1,vsp,3,240718,Au-0.875-Cu-0.125,pp0,1,,HER,50.0,3.03542826446281,,,,,,
vsp3_240718_Au-0.875-Cu-0.125_pp0_rep1,vsp,3,240718,Au-0.875-Cu-0.125,pp0,1,,CO2R,50.0,3.1549365149501662,58.62897319466824,29.55795677799607,0.037429132341339,0.0,88.2302905962814,11.769709403718592
vsp3_240718_Au-0.875-Cu-0.125_pp0_rep1,vsp,3,240718,Au-0.875-Cu-0.125,pp0,1,,CO2R,100.0,3.489448056478405,65.6906401054636,22.93467583497053,0.0330257050070638,0.0042147854674197,88.66700504936544,11.332994950634555
vsp3_240718_Au-0.875-Cu-0.125_pp0_rep1,vsp,3,240718,Au-0.875-Cu-0.125,pp0,1,,CO2R,200.0,3.8191333887043193,75.34589549896421,11.12843811394892,0.023668421921729,0.0021073927337098,86.50282802773661,13.497171972263388
vsp3_240718_Au-0.875-Cu-0.125_pp0_rep1,vsp,3,240718,Au-0.875-Cu-0.125,pp0,1,,CO2R,300.0,3.949501521594685,75.58078218836971,7.954322200392927,0.0240353741995853,0.0022478855826238,83.56435339418272,16.435646605817283
vsp3_240718_Au-0.889-Cu-0.111_pp0,vsp,3,240718,Au-0.889-Cu-0.111,pp0,avg,1.0,CO2R,50.0,2.907874970099668,55.38220092489903,36.8664047151277,0.0253197071720822,0.0,92.277879674716,7.72212032528401
vsp3_240718_Au-0.889-Cu-0.111_pp0,vsp,3,240718,Au-0.889-Cu-0.111,pp0,avg,1.0,HER,50.0,2.734075239669421,,,,,,
vsp3_240718_Au-0.889-Cu-0.111_pp0,vsp,3,240718,Au-0.889-Cu-0.111,pp0,std,1.0,HER,50.0,0.0,0.0,0.0,0.0,0.0,0.0,0.0
vsp3_240718_Au-0.889-Cu-0.111_pp0,vsp,3,240718,Au-0.889-Cu-0.111,pp0,std,1.0,CO2R,50.0,0.0,0.0,0.0,0.0,0.0,0.0,0.0
vsp3_240718_Au-0.889-Cu-0.111_pp0,vsp,3,240718,Au-0.889-Cu-0.111,pp0,avg,1.0,CO2R,150.0,3.393184202657808,64.98189960032644,28.158153241650293,0.0366952277856264,0.0036528140717637,93.1856733205237,6.814326679476295
vsp3_240718_Au-0.889-Cu-0.111_pp0,vsp,3,240718,Au-0.889-Cu-0.111,pp0,avg,1.0,CO2R,100.0,3.2173392059800663,58.31634895059533,33.131139489194496,0.0368787039245546,0.0037933069206777,91.49260906909188,8.507390930908116
vsp3_240718_Au-0.889-Cu-0.111_pp0,vsp,3,240718,Au-0.889-Cu-0.111,pp0,avg,1.0,CO2R,300.0,3.659939116788321,77.2694553139844,9.113457760314343,0.0379795607581234,0.0026693641293658,86.42916396316889,13.57083603683111
vsp3_240718_Au-0.889-Cu-0.111_pp0,vsp,3,240718,Au-0.889-Cu-0.111,pp0,std,1.0,CO2R,150.0,0.0,0.0,0.0,0.0,0.0,0.0,0.0
vsp3_240718_Au-0.889-Cu-0.111_pp0,vsp,3,240718,Au-0.889-Cu-0.111,pp0,avg,1.0,CO2R,200.0,3.51328177076412,66.58111699345038,23.88138506876228,0.0357778470909858,0.0035825676473067,90.50631109540778,9.49368890459222
vsp3_240718_Au-0.889-Cu-0.111_pp0,vsp,3,240718,Au-0.889-Cu-0.111,pp0,std,1.0,CO2R,200.0,0.0,0.0,0.0,0.0,0.0,0.0,0.0
vsp3_240718_Au-0.889-Cu-0.111_pp0,vsp,3,240718,Au-0.889-Cu-0.111,pp0,std,1.0,CO2R,300.0,0.0,0.0,0.0,0.0,0.0,0.0,0.0
vsp3_240718_Au-0.889-Cu-0.111_pp0,vsp,3,240718,Au-0.889-Cu-0.111,pp0,std,1.0,CO2R,100.0,0.0,0.0,0.0,0.0,0.0,0.0,0.0
vsp3_240718_Au-0.889-Cu-0.111_pp0_rep1,vsp,3,240718,Au-0.889-Cu-0.111,pp0,1,,CO2R,100.0,3.2173392059800663,58.31634895059533,33.131139489194496,0.0368787039245546,0.0037933069206777,91.49260906909188,8.507390930908116
vsp3_240718_Au-0.889-Cu-0.111_pp0_rep1,vsp,3,240718,Au-0.889-Cu-0.111,pp0,1,,HER,50.0,2.734075239669421,,,,,,
vsp3_240718_Au-0.889-Cu-0.111_pp0_rep1,vsp,3,240718,Au-0.889-Cu-0.111,pp0,1,,CO2R,300.0,3.659939116788321,77.2694553139844,9.113457760314343,0.0379795607581234,0.0026693641293658,86.42916396316889,13.57083603683111
vsp3_240718_Au-0.889-Cu-0.111_pp0_rep1,vsp,3,240718,Au-0.889-Cu-0.111,pp0,1,,CO2R,50.0,2.907874970099668,55.38220092489903,36.8664047151277,0.0253197071720822,0.0,92.277879674716,7.72212032528401
vsp3_240718_Au-0.889-Cu-0.111_pp0_rep1,vsp,3,240718,Au-0.889-Cu-0.111,pp0,1,,CO2R,200.0,3.51328177076412,66.58111699345038,23.88138506876228,0.0357778470909858,0.0035825676473067,90.50631109540778,9.49368890459222
vsp3_240718_Au-0.889-Cu-0.111_pp0_rep1,vsp,3,240718,Au-0.889-Cu-0.111,pp0,1,,CO2R,150.0,3.393184202657808,64.98189960032644,28.158153241650293,0.0366952277856264,0.0036528140717637,93.1856733205237,6.814326679476295
vsp3_240718_Au-1.0_pp0,vsp,3,240718,Au-1.0,pp0,avg,1.0,CO2R,50.0,2.8548551162790696,68.32283579903326,23.192534381139488,0.0231179935049446,0.0,91.54244250119488,8.45755749880513
vsp3_240718_Au-1.0_pp0,vsp,3,240718,Au-1.0,pp0,std,1.0,CO2R,300.0,0.0,0.0,0.0,0.0,0.0,0.0,0.0
vsp3_240718_Au-1.0_pp0,vsp,3,240718,Au-1.0,pp0,avg,1.0,CO2R,300.0,3.5999068272425245,79.90206951390488,3.9096267190569742,0.0218336605324477,0.0026693641293658,83.8386707123219,16.1613292876781
vsp3_240718_Au-1.0_pp0,vsp,3,240718,Au-1.0,pp0,std,1.0,CO2R,200.0,0.0,0.0,0.0,0.0,0.0,0.0,0.0
vsp3_240718_Au-1.0_pp0,vsp,3,240718,Au-1.0,pp0,avg,1.0,CO2R,200.0,3.431264475083057,72.42932474000293,11.68835952848723,0.0206410656294148,0.0046362640141616,84.14543305283198,15.854566947168024
vsp3_240718_Au-1.0_pp0,vsp,3,240718,Au-1.0,pp0,std,1.0,CO2R,150.0,0.0,0.0,0.0,0.0,0.0,0.0,0.0
vsp3_240718_Au-1.0_pp0,vsp,3,240718,Au-1.0,pp0,std,1.0,CO2R,100.0,0.0,0.0,0.0,0.0,0.0,0.0,0.0
vsp3_240718_Au-1.0_pp0,vsp,3,240718,Au-1.0,pp0,avg,1.0,CO2R,100.0,3.1411356710963454,69.82129778819395,17.61542239685658,0.0247692787552978,0.0050577425609036,87.47000724294426,12.529992757055735
vsp3_240718_Au-1.0_pp0,vsp,3,240718,Au-1.0,pp0,avg,1.0,CO2R,150.0,3.3088645780730896,70.12073908221558,13.742632612966602,0.0227510412270884,0.0050577425609036,83.89447575190115,16.105524248098845
vsp3_240718_Au-1.0_pp0,vsp,3,240718,Au-1.0,pp0,std,1.0,CO2R,50.0,0.0,0.0,0.0,0.0,0.0,0.0,0.0
vsp3_240718_Au-1.0_pp0,vsp,3,240718,Au-1.0,pp0,std,1.0,HER,50.0,0.0,0.0,0.0,0.0,0.0,0.0,0.0
vsp3_240718_Au-1.0_pp0,vsp,3,240718,Au-1.0,pp0,avg,1.0,HER,50.0,2.729426785123967,,,,,,
vsp3_240718_Au-1.0_pp0_rep1,vsp,3,240718,Au-1.0,pp0,1,,HER,50.0,2.729426785123967,,,,,,
vsp3_240718_Au-1.0_pp0_rep1,vsp,3,240718,Au-1.0,pp0,1,,CO2R,300.0,3.5999068272425245,79.90206951390488,3.9096267190569742,0.0218336605324477,0.0026693641293658,83.8386707123219,16.1613292876781
vsp3_240718_Au-1.0_pp0_rep1,vsp,3,240718,Au-1.0,pp0,1,,CO2R,100.0,3.1411356710963454,69.82129778819395,17.61542239685658,0.0247692787552978,0.0050577425609036,87.47000724294426,12.529992757055735
vsp3_240718_Au-1.0_pp0_rep1,vsp,3,240718,Au-1.0,pp0,1,,CO2R,50.0,2.8548551162790696,68.32283579903326,23.192534381139488,0.0231179935049446,0.0,91.54244250119488,8.45755749880513
vsp3_240718_Au-1.0_pp0_rep1,vsp,3,240718,Au-1.0,pp0,1,,CO2R,200.0,3.431264475083057,72.42932474000293,11.68835952848723,0.0206410656294148,0.0046362640141616,84.14543305283198,15.854566947168024
vsp3_240718_Au-1.0_pp0_rep1,vsp,3,240718,Au-1.0,pp0,1,,CO2R,150.0,3.3088645780730896,70.12073908221558,13.742632612966602,0.0227510412270884,0.0050577425609036,83.89447575190115,16.105524248098845
vsp3_240718_Cu-1.0_pp0,vsp,3,240718,Cu-1.0,pp0,std,3.0,HER,50.0,0.0,0.0,0.0,0.0,0.0,0.0,0.0
vsp3_240718_Cu-1.0_pp0,vsp,3,240718,Cu-1.0,pp0,avg,3.0,HER,50.0,2.730441256198347,,,,,,
vsp3_240718_Cu-1.0_pp0,vsp,3,240718,Cu-1.0,pp0,avg,3.0,CO2R,100.0,3.1652953720930235,14.63935215216891,46.39980353634578,0.8338990514283617,15.308943774761866,77.19237862443751,22.80762137556249
vsp3_240718_Cu-1.0_pp0,vsp,3,240718,Cu-1.0,pp0,avg,3.0,CO2R,50.0,2.882939514950166,24.23779530854381,43.01080550098232,0.3302570500706383,1.4524150720728315,69.0312729316696,30.968727068330395
vsp3_240718_Cu-1.0_pp0,vsp,3,240718,Cu-1.0,pp0,std,3.0,CO2R,50.0,0.0,0.0,0.0,0.0,0.0,0.0,0.0
vsp3_240718_Cu-1.0_pp0,vsp,3,240718,Cu-1.0,pp0,std,3.0,CO2R,300.0,0.0,0.0,0.0,0.0,0.0,0.0,0.0
vsp3_240718_Cu-1.0_pp0,vsp,3,240718,Cu-1.0,pp0,avg,3.0,CO2R,300.0,3.6757256345514953,40.58151457448367,3.6345776031434185,1.0940682164284534,24.855292365618592,70.18835490654443,29.811645093455567
vsp3_240718_Cu-1.0_pp0,vsp,3,240718,Cu-1.0,pp0,std,3.0,CO2R,150.0,0.0,0.0,0.0,0.0,0.0,0.0,0.0
vsp3_240718_Cu-1.0_pp0,vsp,3,240718,Cu-1.0,pp0,avg,3.0,CO2R,200.0,3.458415162790698,28.13900688442948,15.534135559921411,0.9511403042034384,26.943016100480488,71.5944848507154,28.4055151492846
vsp3_240718_Cu-1.0_pp0,vsp,3,240718,Cu-1.0,pp0,std,3.0,CO2R,200.0,0.0,0.0,0.0,0.0,0.0,0.0,0.0
vsp3_240718_Cu-1.0_pp0,vsp,3,240718,Cu-1.0,pp0,std,3.0,CO2R,100.0,0.0,0.0,0.0,0.0,0.0,0.0,0.0
vsp3_240718_Cu-1.0_pp0,vsp,3,240718,Cu-1.0,pp0,avg,3.0,CO2R,150.0,3.3405426744186046,17.939693234844842,29.25834970530452,0.9834321046547896,24.62811542892467,72.83331643883189,27.16668356116812
vsp3_240718_Cu-1.0_pp0_rep1,vsp,3,240718,Cu-1.0,pp0,1,,CO2R,200.0,3.458415162790698,28.13900688442948,15.534135559921411,0.9511403042034384,26.943016100480488,71.5944848507154,28.4055151492846
vsp3_240718_Cu-1.0_pp0_rep1,vsp,3,240718,Cu-1.0,pp0,1,,CO2R,100.0,3.1652953720930235,14.63935215216891,46.39980353634578,0.8338990514283617,15.308943774761866,77.19237862443751,22.80762137556249
vsp3_240718_Cu-1.0_pp0_rep1,vsp,3,240718,Cu-1.0,pp0,1,,CO2R,300.0,3.6757256345514953,40.58151457448367,3.6345776031434185,1.0940682164284534,24.855292365618592,70.18835490654443,29.811645093455567
vsp3_240718_Cu-1.0_pp0_rep1,vsp,3,240718,Cu-1.0,pp0,1,,HER,50.0,2.730441256198347,,,,,,
vsp3_240718_Cu-1.0_pp0_rep1,vsp,3,240718,Cu-1.0,pp0,1,,CO2R,50.0,2.882939514950166,24.23779530854381,43.01080550098232,0.3302570500706383,1.4524150720728315,69.0312729316696,30.968727068330395
vsp3_240718_Cu-1.0_pp0_rep1,vsp,3,240718,Cu-1.0,pp0,1,,CO2R,150.0,3.3405426744186046,17.939693234844842,29.25834970530452,0.9834321046547896,24.62811542892467,72.83331643883189,27.16668356116812
vsp4_240726_Pd-0.25-Sn-0.75_pp0,vsp,4,240726,Pd-0.25-Sn-0.75,pp0,avg,3.0,HER,50.0,2.913925002754821,,,,,,
vsp4_240726_Pd-0.25-Sn-0.75_pp0,vsp,4,240726,Pd-0.25-Sn-0.75,pp0,avg,3.0,CO2R,200.0,3.3143927641196016,27.662955910355937,8.594056974459725,0.004770379612131367,0.0,36.2617832644278,63.7382167355722
vsp4_240726_Pd-0.25-Sn-0.75_pp0,vsp,4,240726,Pd-0.25-Sn-0.75,pp0,std,3.0,HER,50.0,0.042768060640737876,0.0,0.0,0.0,0.0,0.0,0.0
vsp4_240726_Pd-0.25-Sn-0.75_pp0,vsp,4,240726,Pd-0.25-Sn-0.75,pp0,avg,3.0,CO2R,300.0,3.5475739612403103,38.450480236037585,6.192698100851342,0.011497838039496265,0.0004214785467419667,44.65652560507859,55.34347439492141
vsp4_240726_Pd-0.25-Sn-0.75_pp0,vsp,4,240726,Pd-0.25-Sn-0.75,pp0,avg,3.0,CO2R,50.0,2.8098951683277966,11.111762120990186,12.136542239685658,0.012476377447112967,0.0,23.26078073812296,76.73921926187704
vsp4_240726_Pd-0.25-Sn-0.75_pp0,vsp,4,240726,Pd-0.25-Sn-0.75,pp0,std,3.0,CO2R,50.0,0.02127049202005168,1.0496246908583549,0.7152565515734385,0.0044490599244013,0.0,1.7536391040953883,1.7536391040953883
vsp4_240726_Pd-0.25-Sn-0.75_pp0,vsp,4,240726,Pd-0.25-Sn-0.75,pp0,std,3.0,CO2R,300.0,0.04660770755737277,6.97662013980822,1.9473768084630276,0.009240229478885883,0.0007300222572573802,6.644467292456553,6.644467292456553
