Repository: FAIR-Chem/fairchem

## File overview
|Name | Description |
|---   |---    |
|`ExpDataDump_YYMMDD.csv`  | Raw experimental testing data for all samples. |
|`ExpDataDump_YYMMDD_clean.csv` | Experimental testing data excluding problematic samples (missing XRF, missing computational) directly used for downstream predictions. |
|`XRDDataDump-YYMMDD.csv` | XRD information for experimental samples. |
|`XRFDataDump-YYMMDD.csv` | XRF information for experimental samples. |

File: src/fairchem/applications/ocx/data/experimental_data/ExpDataDump_241113.csv (part 23 of 24)
sample id,source,batch number,batch date,composition,post processing id,rep,total reps,reaction,current density,voltage,fe_h2,fe_co,fe_ch4,fe_c2h4,fe_gas_total,fe_liquid
vsp4_240726_Pd-0.25-Sn-0.75_pp0,vsp,4,240726,Pd-0.25-Sn-0.75,pp0,avg,3.0,CO2R,150.0,3.1928773444075307,22.979207209469404,9.160117878192535,0.0046480621861793,0.0,32.143973149848115,67.85602685015188
vsp4_240726_Pd-0.25-Sn-0.75_pp0,vsp,4,240726,Pd-0.25-Sn-0.75,pp0,std,3.0,CO2R,150.0,0.036931216711098044,2.3041574115230175,0.8709457818592476,0.0009234763144867456,0.0,3.151914693639063,3.151914693639064
vsp4_240726_Pd-0.25-Sn-0.75_pp0,vsp,4,240726,Pd-0.25-Sn-0.75,pp0,std,3.0,CO2R,200.0,0.04092146799562539,4.526168194253233,0.9025049115913546,0.0006926072358650707,0.0,5.409719462658011,5.409719462658016
vsp4_240726_Pd-0.25-Sn-0.75_pp0,vsp,4,240726,Pd-0.25-Sn-0.75,pp0,std,3.0,CO2R,100.0,0.0164907914729572,0.8982590273245786,0.4125956000348255,0.00031778999460009295,0.0,1.3049926504020453,1.3049926504020413
vsp4_240726_Pd-0.25-Sn-0.75_pp0,vsp,4,240726,Pd-0.25-Sn-0.75,pp0,avg,3.0,CO2R,100.0,3.0814058626799556,17.526627466571806,9.75933202357564,0.006238188723556433,0.0,27.292197678871002,72.707802321129
vsp4_240726_Pd-0.25-Sn-0.75_pp0_rep1,vsp,4,240726,Pd-0.25-Sn-0.75,pp0,1,,CO2R,50.0,2.802111355481728,12.238799723785808,12.833988212180747,0.0099077115021191,0.0,25.082695647468675,74.91730435253132
vsp4_240726_Pd-0.25-Sn-0.75_pp0_rep1,vsp,4,240726,Pd-0.25-Sn-0.75,pp0,1,,CO2R,300.0,3.4968483654485047,31.52440938291239,5.697445972495089,0.0086233785296222,0.0,37.23179684310949,62.76820315689051
vsp4_240726_Pd-0.25-Sn-0.75_pp0_rep1,vsp,4,240726,Pd-0.25-Sn-0.75,pp0,1,,CO2R,100.0,3.0710754385382057,16.543974554813868,9.349214145383105,0.0060547125846283,0.0,25.8992434127816,74.1007565872184
vsp4_240726_Pd-0.25-Sn-0.75_pp0_rep1,vsp,4,240726,Pd-0.25-Sn-0.75,pp0,1,,CO2R,200.0,3.297874209302326,23.303689133482603,7.87573673870334,0.0041282131258829,0.0,31.183554085311822,68.81644591468817
vsp4_240726_Pd-0.25-Sn-0.75_pp0_rep1,vsp,4,240726,Pd-0.25-Sn-0.75,pp0,1,,HER,50.0,2.864840181818182,,,,,,
vsp4_240726_Pd-0.25-Sn-0.75_pp0_rep1,vsp,4,240726,Pd-0.25-Sn-0.75,pp0,1,,CO2R,150.0,3.1771772225913626,20.79725459833853,8.521611001964637,0.0036695227785626,0.0,29.322535123081728,70.67746487691826
vsp4_240726_Pd-0.25-Sn-0.75_pp0_rep2,vsp,4,240726,Pd-0.25-Sn-0.75,pp0,2,,CO2R,150.0,3.2350646212624588,22.75167925673272,8.806483300589392,0.0055042841678439,0.0,31.56366684148996,68.43633315851004
vsp4_240726_Pd-0.25-Sn-0.75_pp0_rep2,vsp,4,240726,Pd-0.25-Sn-0.75,pp0,2,,HER,50.0,2.943170314049587,,,,,,
vsp4_240726_Pd-0.25-Sn-0.75_pp0_rep2,vsp,4,240726,Pd-0.25-Sn-0.75,pp0,2,,CO2R,50.0,2.8339611428571425,10.162171210948124,11.404715127701374,0.0176137093371007,0.0,21.5845000479866,78.41549995201339
vsp4_240726_Pd-0.25-Sn-0.75_pp0_rep2,vsp,4,240726,Pd-0.25-Sn-0.75,pp0,2,,CO2R,100.0,3.1004241594684383,17.730440059427902,9.75442043222004,0.0060547125846283,0.0,27.49091520423257,72.50908479576742
vsp4_240726_Pd-0.25-Sn-0.75_pp0_rep2,vsp,4,240726,Pd-0.25-Sn-0.75,pp0,2,,CO2R,200.0,3.360991571428572,27.34583272301157,8.299361493123772,0.0055042841678439,0.0,35.65069850030319,64.34930149969681
vsp4_240726_Pd-0.25-Sn-0.75_pp0_rep2,vsp,4,240726,Pd-0.25-Sn-0.75,pp0,2,,CO2R,300.0,3.557365508305648,38.35045721818828,8.339882121807467,0.0040364750564189,0.0,46.69437581505217,53.30562418494783
vsp4_240726_Pd-0.25-Sn-0.75_pp0_rep3,vsp,4,240726,Pd-0.25-Sn-0.75,pp0,3,,CO2R,150.0,3.1663901893687707,25.38868777333696,10.152259332023576,0.0047703796121314,0.0,35.54571748497267,64.45428251502733
vsp4_240726_Pd-0.25-Sn-0.75_pp0_rep3,vsp,4,240726,Pd-0.25-Sn-0.75,pp0,3,,CO2R,100.0,3.0727179900332224,18.305467785473645,10.174361493123772,0.0066051410014127,0.0,28.48643441959883,71.51356558040118
vsp4_240726_Pd-0.25-Sn-0.75_pp0_rep3,vsp,4,240726,Pd-0.25-Sn-0.75,pp0,3,,CO2R,200.0,3.284312511627907,32.339345874573645,9.607072691552062,0.0046786415426673,0.0,41.951097207668376,58.04890279233162
vsp4_240726_Pd-0.25-Sn-0.75_pp0_rep3,vsp,4,240726,Pd-0.25-Sn-0.75,pp0,3,,CO2R,300.0,3.588508009966777,45.47657410701208,4.5407662082514735,0.0218336605324477,0.0012644356402259,50.04340415707411,49.95659584292589
vsp4_240726_Pd-0.25-Sn-0.75_pp0_rep3,vsp,4,240726,Pd-0.25-Sn-0.75,pp0,3,,CO2R,50.0,2.7936130066445184,10.934315428236625,12.170923379174852,0.0099077115021191,0.0,23.1151465189136,76.8848534810864
vsp4_240726_Pd-0.25-Sn-0.75_pp0_rep3,vsp,4,240726,Pd-0.25-Sn-0.75,pp0,3,,HER,50.0,2.9337645123966944,,,,,,
vsp4_240726_Pd-0.5-Sn-0.5_pp0,vsp,4,240726,Pd-0.5-Sn-0.5,pp0,std,3.0,HER,50.0,0.06874126734353304,0.0,0.0,0.0,0.0,0.0,0.0
vsp4_240726_Pd-0.5-Sn-0.5_pp0,vsp,4,240726,Pd-0.5-Sn-0.5,pp0,std,3.0,CO2R,300.0,0.1325236985176448,2.105984527806343,2.8353799845318703,0.0052827110613683495,0.0004866815048382342,4.543901911082402,4.543901911082401
vsp4_240726_Pd-0.5-Sn-0.5_pp0,vsp,4,240726,Pd-0.5-Sn-0.5,pp0,avg,3.0,CO2R,300.0,3.584911066445183,58.628903443609765,8.456941715782582,0.008439902390694034,0.00028098569782796667,67.09517018085154,32.90482981914846
vsp4_240726_Pd-0.5-Sn-0.5_pp0,vsp,4,240726,Pd-0.5-Sn-0.5,pp0,std,3.0,CO2R,200.0,0.03617650815252978,3.5272927036238357,0.6361849973942798,0.0,0.0,4.11567346100551,4.115673461005507
vsp4_240726_Pd-0.5-Sn-0.5_pp0,vsp,4,240726,Pd-0.5-Sn-0.5,pp0,avg,3.0,CO2R,200.0,3.331387627712038,55.36608843039193,11.733791748526523,0.0046786415426673,0.0,67.10455882046112,32.89544117953887
vsp4_240726_Pd-0.5-Sn-0.5_pp0,vsp,4,240726,Pd-0.5-Sn-0.5,pp0,std,3.0,CO2R,150.0,0.03364405321737388,3.509005283834092,0.29861236747480074,0.00073390455571255,0.0,3.651676452690623,3.651676452690624
vsp4_240726_Pd-0.5-Sn-0.5_pp0,vsp,4,240726,Pd-0.5-Sn-0.5,pp0,avg,3.0,CO2R,150.0,3.2070674883720933,50.51929663032637,12.501637197118534,0.005137331889987666,0.0,63.02607115933489,36.97392884066511
vsp4_240726_Pd-0.5-Sn-0.5_pp0,vsp,4,240726,Pd-0.5-Sn-0.5,pp0,avg,3.0,CO2R,100.0,3.1020664872646733,38.676682918663296,12.922396856581534,0.006972093279268967,0.0,51.6060518685241,48.3939481314759
vsp4_240726_Pd-0.5-Sn-0.5_pp0,vsp,4,240726,Pd-0.5-Sn-0.5,pp0,std,3.0,CO2R,50.0,0.027071250084623272,4.446704343104808,0.2984776935999708,0.0011008568335687998,0.0,4.4239723220464215,4.423972322046421
vsp4_240726_Pd-0.5-Sn-0.5_pp0,vsp,4,240726,Pd-0.5-Sn-0.5,pp0,std,3.0,CO2R,100.0,0.04030967171222299,7.223825189640796,0.16157941207854618,0.0011458081203600595,0.0,7.260092957448801,7.260092957448802
vsp4_240726_Pd-0.5-Sn-0.5_pp0,vsp,4,240726,Pd-0.5-Sn-0.5,pp0,avg,3.0,CO2R,50.0,2.8155098460686596,19.27933206386407,12.666994106090376,0.0110085683356879,0.0,31.957334738290132,68.04266526170987
vsp4_240726_Pd-0.5-Sn-0.5_pp0,vsp,4,240726,Pd-0.5-Sn-0.5,pp0,avg,3.0,HER,50.0,2.9533156969696974,,,,,,
vsp4_240726_Pd-0.5-Sn-0.5_pp0_rep1,vsp,4,240726,Pd-0.5-Sn-0.5,pp0,1,,CO2R,200.0,3.353050235880399,51.29862520663751,11.080550098231829,0.0046786415426673,0.0,62.383853946412,37.616146053588
vsp4_240726_Pd-0.5-Sn-0.5_pp0_rep1,vsp,4,240726,Pd-0.5-Sn-0.5,pp0,1,,CO2R,300.0,3.733728913621263,56.90430852288184,5.18418467583497,0.0144946149753224,0.0008429570934839,62.10564317089764,37.89435682910236
vsp4_240726_Pd-0.5-Sn-0.5_pp0_rep1,vsp,4,240726,Pd-0.5-Sn-0.5,pp0,1,,CO2R,50.0,2.8338481594684386,15.221912992529662,12.907662082514737,0.0099077115021191,0.0,28.13948278654652,71.86051721345348
vsp4_240726_Pd-0.5-Sn-0.5_pp0_rep1,vsp,4,240726,Pd-0.5-Sn-0.5,pp0,1,,CO2R,150.0,3.22796980730897,46.82918663290716,12.234774066797645,0.0044034273342751,0.0,59.06836412703908,40.931635872960925
vsp4_240726_Pd-0.5-Sn-0.5_pp0_rep1,vsp,4,240726,Pd-0.5-Sn-0.5,pp0,1,,CO2R,100.0,3.1185139867109632,31.22915315239909,12.804518664047151,0.0066051410014127,0.0,44.04027695744765,55.95972304255235
vsp4_240726_Pd-0.5-Sn-0.5_pp0_rep1,vsp,4,240726,Pd-0.5-Sn-0.5,pp0,1,,HER,50.0,2.873996917355372,,,,,,
vsp4_240726_Pd-0.5-Sn-0.5_pp0_rep2,vsp,4,240726,Pd-0.5-Sn-0.5,pp0,2,,CO2R,100.0,3.0561335946843853,39.14708405700057,13.106581532416504,0.0082564262517659,0.0,52.26192201566885,47.73807798433116
vsp4_240726_Pd-0.5-Sn-0.5_pp0_rep2,vsp,4,240726,Pd-0.5-Sn-0.5,pp0,2,,CO2R,50.0,2.784417362126246,18.582937496076504,12.333005893909627,0.0110085683356879,0.0,30.926951958321816,69.07304804167819
vsp4_240726_Pd-0.5-Sn-0.5_pp0_rep2,vsp,4,240726,Pd-0.5-Sn-0.5,pp0,2,,HER,50.0,2.990375041322314,,,,,,
vsp4_240726_Pd-0.5-Sn-0.5_pp0_rep2,vsp,4,240726,Pd-0.5-Sn-0.5,pp0,2,,CO2R,150.0,3.168257166112957,50.915064136098266,12.82416502946955,0.0058712364457002,0.0,63.74510040201351,36.25489959798649
vsp4_240726_Pd-0.5-Sn-0.5_pp0_rep2,vsp,4,240726,Pd-0.5-Sn-0.5,pp0,2,,CO2R,200.0,3.289624328903655,57.58312582393438,12.351424361493123,0.0046786415426673,0.0,69.93922882697018,30.06077117302982
vsp4_240726_Pd-0.5-Sn-0.5_pp0_rep2,vsp,4,240726,Pd-0.5-Sn-0.5,pp0,2,,CO2R,300.0,3.4796400797342195,58.006444997802845,10.171905697445972,0.0060547125846283,0.0,68.18440540783345,31.815594592166548
vsp4_240726_Pd-0.5-Sn-0.5_pp0_rep3,vsp,4,240726,Pd-0.5-Sn-0.5,pp0,3,,HER,50.0,2.995575132231405,,,,,,
vsp4_240726_Pd-0.5-Sn-0.5_pp0_rep3,vsp,4,240726,Pd-0.5-Sn-0.5,pp0,3,,CO2R,100.0,3.131551880398671,45.65381154659022,12.856090373280944,0.0060547125846283,0.0,58.51595663245579,41.48404336754421
vsp4_240726_Pd-0.5-Sn-0.5_pp0_rep3,vsp,4,240726,Pd-0.5-Sn-0.5,pp0,3,,CO2R,150.0,3.224975491694352,53.81363912197368,12.445972495088409,0.0051373318899877,0.0,66.26474894895208,33.735251051047925
vsp4_240726_Pd-0.5-Sn-0.5_pp0_rep3,vsp,4,240726,Pd-0.5-Sn-0.5,pp0,3,,CO2R,50.0,2.828264016611296,24.033145702986044,12.76031434184676,0.0121094251692567,0.0,36.80556947000206,63.19443052999794
vsp4_240726_Pd-0.5-Sn-0.5_pp0_rep3,vsp,4,240726,Pd-0.5-Sn-0.5,pp0,3,,CO2R,300.0,3.5413642059800665,60.9759568101446,10.0147347740668,0.0047703796121314,0.0,70.99546196382353,29.00453803617647
vsp4_240726_Pd-0.5-Sn-0.5_pp0_rep3,vsp,4,240726,Pd-0.5-Sn-0.5,pp0,3,,CO2R,200.0,3.35148831835206,57.21651426060391,11.769400785854618,0.0046786415426673,0.0,68.9905936880012,31.0094063119988
vsp4_240726_Pd-0.75-Sn-0.25_pp0,vsp,4,240726,Pd-0.75-Sn-0.25,pp0,avg,3.0,HER,50.0,2.9520566143250693,,,,,,
vsp4_240726_Pd-0.75-Sn-0.25_pp0,vsp,4,240726,Pd-0.75-Sn-0.25,pp0,avg,3.0,CO2R,150.0,3.2278331495016612,66.77254877342763,9.720039292730846,0.0072167281311731335,0.0,76.49980479428966,23.500195205710344
vsp4_240726_Pd-0.75-Sn-0.25_pp0,vsp,4,240726,Pd-0.75-Sn-0.25,pp0,std,3.0,CO2R,300.0,0.04080278848362221,1.2963486928499433,0.32097102323605586,0.0001059299982000118,0.0,1.617249298669142,1.6172492986691451
vsp4_240726_Pd-0.75-Sn-0.25_pp0,vsp,4,240726,Pd-0.75-Sn-0.25,pp0,avg,3.0,CO2R,300.0,3.5301305647840535,69.70209322926475,7.203667321545514,0.006360506149508567,0.0,76.91234074182184,23.08765925817816
vsp4_240726_Pd-0.75-Sn-0.25_pp0,vsp,4,240726,Pd-0.75-Sn-0.25,pp0,std,3.0,HER,50.0,0.0460449195069084,0.0,0.0,0.0,0.0,0.0,0.0
vsp4_240726_Pd-0.75-Sn-0.25_pp0,vsp,4,240726,Pd-0.75-Sn-0.25,pp0,std,3.0,CO2R,150.0,0.03284346542048328,3.6455525948483736,1.7899431996021546,0.002086578978433226,0.0,4.209670030709139,4.2096700307091375
vsp4_240726_Pd-0.75-Sn-0.25_pp0,vsp,4,240726,Pd-0.75-Sn-0.25,pp0,std,3.0,CO2R,50.0,0.027623743807525074,4.336536696052201,1.2373993875299591,0.00336317317942562,0.002433407524191286,3.102545723043871,3.102545723043871
vsp4_240726_Pd-0.75-Sn-0.25_pp0,vsp,4,240726,Pd-0.75-Sn-0.25,pp0,std,3.0,CO2R,200.0,0.03943143570322074,2.1691086183313133,1.4717220020052386,0.0007944749865002323,0.0,0.9307461294250456,0.9307461294250482
vsp4_240726_Pd-0.75-Sn-0.25_pp0,vsp,4,240726,Pd-0.75-Sn-0.25,pp0,avg,3.0,CO2R,200.0,3.345874748387605,70.25643976647346,9.18713163064833,0.005596022237307967,0.0,79.4491674193591,20.5508325806409
vsp4_240726_Pd-0.75-Sn-0.25_pp0,vsp,4,240726,Pd-0.75-Sn-0.25,pp0,avg,3.0,CO2R,100.0,3.0683918361018825,64.30057126116888,10.169449901768173,0.008623378529622167,0.0,74.47864454146668,25.521355458533318
vsp4_240726_Pd-0.75-Sn-0.25_pp0,vsp,4,240726,Pd-0.75-Sn-0.25,pp0,std,3.0,CO2R,100.0,0.02842123583855167,4.938006924271542,1.1542213560142642,0.0003177899946000923,0.0,3.808245945323378,3.8082459453233737
vsp4_240726_Pd-0.75-Sn-0.25_pp0,vsp,4,240726,Pd-0.75-Sn-0.25,pp0,avg,3.0,CO2R,50.0,2.8463612790697677,53.445353533239874,10.142436149312376,0.013944186558538033,0.0014049284891399,63.60313879759992,36.39686120240008
vsp4_240726_Pd-0.75-Sn-0.25_pp0_rep1,vsp,4,240726,Pd-0.75-Sn-0.25,pp0,1,,CO2R,200.0,3.317765670411985,67.77103517545879,10.844793713163066,0.0046786415426673,0.0,78.62050753016453,21.37949246983547
vsp4_240726_Pd-0.75-Sn-0.25_pp0_rep1,vsp,4,240726,Pd-0.75-Sn-0.25,pp0,1,,CO2R,300.0,3.5240891794019933,70.28563058444412,7.360019646365422,0.0064216648624846,0.0,77.65273095025822,22.347269049741783
vsp4_240726_Pd-0.75-Sn-0.25_pp0_rep1,vsp,4,240726,Pd-0.75-Sn-0.25,pp0,1,,CO2R,150.0,3.20181342192691,65.88378078637344,11.68958742632613,0.0055042841678439,0.0,77.5788724968674,22.421127503132595
vsp4_240726_Pd-0.75-Sn-0.25_pp0_rep1,vsp,4,240726,Pd-0.75-Sn-0.25,pp0,1,,HER,50.0,2.9967580000000003,,,,,,
vsp4_240726_Pd-0.75-Sn-0.25_pp0_rep1,vsp,4,240726,Pd-0.75-Sn-0.25,pp0,1,,CO2R,100.0,3.044751408637874,58.59884073740819,11.478388998035363,0.0088068546685503,0.0,70.0860365901121,29.9139634098879
vsp4_240726_Pd-0.75-Sn-0.25_pp0_rep1,vsp,4,240726,Pd-0.75-Sn-0.25,pp0,1,,CO2R,50.0,2.8248287973421924,48.862290485258114,11.448919449901767,0.0110085683356879,0.0,60.32221850349557,39.67778149650443
vsp4_240726_Pd-0.75-Sn-0.25_pp0_rep2,vsp,4,240726,Pd-0.75-Sn-0.25,pp0,2,,CO2R,200.0,3.328909166112957,71.76766619933458,8.682465618860512,0.0060547125846283,0.0,80.45618653077972,19.54381346922028
vsp4_240726_Pd-0.75-Sn-0.25_pp0_rep2,vsp,4,240726,Pd-0.75-Sn-0.25,pp0,2,,CO2R,300.0,3.492685299003322,70.6041139174287,7.416502946954814,0.0062381887235565,0.0,78.02685505310707,21.97314494689293
vsp4_240726_Pd-0.75-Sn-0.25_pp0_rep2,vsp,4,240726,Pd-0.75-Sn-0.25,pp0,2,,HER,50.0,2.9047765371900827,,,,,,
vsp4_240726_Pd-0.75-Sn-0.25_pp0_rep2,vsp,4,240726,Pd-0.75-Sn-0.25,pp0,2,,CO2R,150.0,3.2169490066445188,70.78030509112975,9.277996070726916,0.0066051410014127,0.0,80.06490630285808,19.935093697141923
vsp4_240726_Pd-0.75-Sn-0.25_pp0_rep2,vsp,4,240726,Pd-0.75-Sn-0.25,pp0,2,,CO2R,100.0,3.0604987475083054,67.11125991336918,9.732318271119844,0.0088068546685503,0.0,76.85238503915758,23.14761496084241
vsp4_240726_Pd-0.75-Sn-0.25_pp0_rep2,vsp,4,240726,Pd-0.75-Sn-0.25,pp0,2,,CO2R,50.0,2.836747740863788,53.98983029567474,9.990176817288802,0.0176137093371007,0.0,63.99762082230065,36.00237917769935
vsp4_240726_Pd-0.75-Sn-0.25_pp0_rep3,vsp,4,240726,Pd-0.75-Sn-0.25,pp0,3,,HER,50.0,2.954635305785124,,,,,,
vsp4_240726_Pd-0.75-Sn-0.25_pp0_rep3,vsp,4,240726,Pd-0.75-Sn-0.25,pp0,3,,CO2R,150.0,3.2647370199335546,63.65356044277972,8.19253438113949,0.0095407592242628,0.0,71.85563558314348,28.14436441685652
vsp4_240726_Pd-0.75-Sn-0.25_pp0_rep3,vsp,4,240726,Pd-0.75-Sn-0.25,pp0,3,,CO2R,300.0,3.573617215946844,68.21653518592144,6.834479371316307,0.0064216648624846,0.0,75.05743622210024,24.942563777899764
vsp4_240726_Pd-0.75-Sn-0.25_pp0_rep3,vsp,4,240726,Pd-0.75-Sn-0.25,pp0,3,,CO2R,50.0,2.877507299003322,57.48393981878675,8.988212180746562,0.0132102820028255,0.0042147854674197,66.48957706700355,33.51042293299645
vsp4_240726_Pd-0.75-Sn-0.25_pp0_rep3,vsp,4,240726,Pd-0.75-Sn-0.25,pp0,3,,CO2R,100.0,3.0999253521594685,67.19161313272929,9.297642436149314,0.0082564262517659,0.0,76.49751199513037,23.50248800486964
vsp4_240726_Pd-0.75-Sn-0.25_pp0_rep3,vsp,4,240726,Pd-0.75-Sn-0.25,pp0,3,,CO2R,200.0,3.3909494086378738,71.23061792462701,8.034135559921415,0.0060547125846283,0.0,79.27080819713305,20.72919180286695
vsp4_240726_Pd-0.833-Sn-0.167_pp0,vsp,4,240726,Pd-0.833-Sn-0.167,pp0,std,1.0,CO2R,300.0,0.0,0.0,0.0,0.0,0.0,0.0,0.0
vsp4_240726_Pd-0.833-Sn-0.167_pp0,vsp,4,240726,Pd-0.833-Sn-0.167,pp0,avg,1.0,CO2R,300.0,3.653719431893687,82.54158906861413,6.360510805500983,0.01669632864246,0.0009834499423979,88.92175681645854,11.07824318354146
vsp4_240726_Pd-0.833-Sn-0.167_pp0,vsp,4,240726,Pd-0.833-Sn-0.167,pp0,std,1.0,CO2R,200.0,0.0,0.0,0.0,0.0,0.0,0.0,0.0
vsp4_240726_Pd-0.833-Sn-0.167_pp0,vsp,4,240726,Pd-0.833-Sn-0.167,pp0,avg,1.0,CO2R,200.0,3.452541973421927,83.71424386365062,8.387770137524559,0.0140359246280021,0.0,92.11753279862212,7.882467201377878
vsp4_240726_Pd-0.833-Sn-0.167_pp0,vsp,4,240726,Pd-0.833-Sn-0.167,pp0,std,1.0,CO2R,150.0,0.0,0.0,0.0,0.0,0.0,0.0,0.0
vsp4_240726_Pd-0.833-Sn-0.167_pp0,vsp,4,240726,Pd-0.833-Sn-0.167,pp0,avg,1.0,CO2R,150.0,3.3179662890365447,84.12856515097616,9.93614931237721,0.0128433297249692,0.0,94.07920542954383,5.920794570456167
vsp4_240726_Pd-0.833-Sn-0.167_pp0,vsp,4,240726,Pd-0.833-Sn-0.167,pp0,std,1.0,CO2R,100.0,0.0,0.0,0.0,0.0,0.0,0.0,0.0
vsp4_240726_Pd-0.833-Sn-0.167_pp0,vsp,4,240726,Pd-0.833-Sn-0.167,pp0,avg,1.0,CO2R,100.0,3.139173302325581,81.47628115256649,12.826620825147346,0.0126598535860411,0.0,94.31556183129987,5.684438168700126
vsp4_240726_Pd-0.833-Sn-0.167_pp0,vsp,4,240726,Pd-0.833-Sn-0.167,pp0,std,1.0,CO2R,50.0,0.0,0.0,0.0,0.0,0.0,0.0,0.0
vsp4_240726_Pd-0.833-Sn-0.167_pp0,vsp,4,240726,Pd-0.833-Sn-0.167,pp0,avg,1.0,CO2R,50.0,2.8704662059800667,81.89876331373328,15.604125736738704,0.0121094251692567,0.0,97.51499847564124,2.4850015243587507
vsp4_240726_Pd-0.833-Sn-0.167_pp0,vsp,4,240726,Pd-0.833-Sn-0.167,pp0,avg,1.0,HER,50.0,2.851581008264464,,,,,,
vsp4_240726_Pd-0.833-Sn-0.167_pp0,vsp,4,240726,Pd-0.833-Sn-0.167,pp0,std,1.0,HER,50.0,0.0,0.0,0.0,0.0,0.0,0.0,0.0
vsp4_240726_Pd-0.833-Sn-0.167_pp0_rep1,vsp,4,240726,Pd-0.833-Sn-0.167,pp0,1,,CO2R,150.0,3.3179662890365447,84.12856515097616,9.93614931237721,0.0128433297249692,0.0,94.07920542954383,5.920794570456167
vsp4_240726_Pd-0.833-Sn-0.167_pp0_rep1,vsp,4,240726,Pd-0.833-Sn-0.167,pp0,1,,CO2R,50.0,2.8704662059800667,81.89876331373328,15.604125736738704,0.0121094251692567,0.0,97.51499847564124,2.4850015243587507
vsp4_240726_Pd-0.833-Sn-0.167_pp0_rep1,vsp,4,240726,Pd-0.833-Sn-0.167,pp0,1,,CO2R,200.0,3.452541973421927,83.71424386365062,8.387770137524559,0.0140359246280021,0.0,92.11753279862212,7.882467201377878
vsp4_240726_Pd-0.833-Sn-0.167_pp0_rep1,vsp,4,240726,Pd-0.833-Sn-0.167,pp0,1,,CO2R,300.0,3.653719431893687,82.54158906861413,6.360510805500983,0.01669632864246,0.0009834499423979,88.92175681645854,11.07824318354146
vsp4_240726_Pd-0.833-Sn-0.167_pp0_rep1,vsp,4,240726,Pd-0.833-Sn-0.167,pp0,1,,CO2R,100.0,3.139173302325581,81.47628115256649,12.826620825147346,0.0126598535860411,0.0,94.31556183129987,5.684438168700126
vsp4_240726_Pd-0.833-Sn-0.167_pp0_rep1,vsp,4,240726,Pd-0.833-Sn-0.167,pp0,1,,HER,50.0,2.851581008264464,,,,,,
vsp4_240726_Pd-0.867-Sn-0.133_pp0,vsp,4,240726,Pd-0.867-Sn-0.133,pp0,std,1.0,HER,50.0,0.0,0.0,0.0,0.0,0.0,0.0,0.0
vsp4_240726_Pd-0.867-Sn-0.133_pp0,vsp,4,240726,Pd-0.867-Sn-0.133,pp0,avg,1.0,HER,50.0,2.563653008264463,,,,,,
vsp4_240726_Pd-0.867-Sn-0.133_pp0,vsp,4,240726,Pd-0.867-Sn-0.133,pp0,avg,1.0,CO2R,50.0,2.81833996345515,77.53709012534264,16.37033398821218,0.0110085683356879,0.0,93.91843268189052,6.081567318109492
vsp4_240726_Pd-0.867-Sn-0.133_pp0,vsp,4,240726,Pd-0.867-Sn-0.133,pp0,std,1.0,CO2R,100.0,0.0,0.0,0.0,0.0,0.0,0.0,0.0
vsp4_240726_Pd-0.867-Sn-0.133_pp0,vsp,4,240726,Pd-0.867-Sn-0.133,pp0,avg,1.0,CO2R,100.0,3.1937894551495014,69.10125761158426,18.160609037328094,0.0148615672531787,0.0,87.2787053799241,12.721294620075897
vsp4_240726_Pd-0.867-Sn-0.133_pp0,vsp,4,240726,Pd-0.867-Sn-0.133,pp0,std,1.0,CO2R,50.0,0.0,0.0,0.0,0.0,0.0,0.0,0.0
vsp4_240726_Pd-0.867-Sn-0.133_pp0,vsp,4,240726,Pd-0.867-Sn-0.133,pp0,std,1.0,CO2R,150.0,0.0,0.0,0.0,0.0,0.0,0.0,0.0
vsp4_240726_Pd-0.867-Sn-0.133_pp0,vsp,4,240726,Pd-0.867-Sn-0.133,pp0,avg,1.0,CO2R,200.0,3.448546813953489,76.65069367427651,13.928045186640473,0.036053061299378,0.0054792211076456,90.62373117990155,9.376268820098446
vsp4_240726_Pd-0.867-Sn-0.133_pp0,vsp,4,240726,Pd-0.867-Sn-0.133,pp0,std,1.0,CO2R,200.0,0.0,0.0,0.0,0.0,0.0,0.0,0.0
vsp4_240726_Pd-0.867-Sn-0.133_pp0,vsp,4,240726,Pd-0.867-Sn-0.133,pp0,avg,1.0,CO2R,300.0,3.641539897009967,79.7541275188851,9.204322200392928,0.0462359870098893,0.0087105566326673,89.0185039359636,10.981496064036406
vsp4_240726_Pd-0.867-Sn-0.133_pp0,vsp,4,240726,Pd-0.867-Sn-0.133,pp0,std,1.0,CO2R,300.0,0.0,0.0,0.0,0.0,0.0,0.0,0.0
vsp4_240726_Pd-0.867-Sn-0.133_pp0,vsp,4,240726,Pd-0.867-Sn-0.133,pp0,avg,1.0,CO2R,150.0,3.3073229269103,72.62591809830714,16.37033398821218,0.0253197071720822,0.0033718283739357,89.02757984041013,10.972420159589872
vsp4_240726_Pd-0.867-Sn-0.133_pp0_rep1,vsp,4,240726,Pd-0.867-Sn-0.133,pp0,1,,CO2R,100.0,3.1937894551495014,69.10125761158426,18.160609037328094,0.0148615672531787,0.0,87.2787053799241,12.721294620075897
vsp4_240726_Pd-0.867-Sn-0.133_pp0_rep1,vsp,4,240726,Pd-0.867-Sn-0.133,pp0,1,,CO2R,300.0,3.641539897009967,79.7541275188851,9.204322200392928,0.0462359870098893,0.0087105566326673,89.0185039359636,10.981496064036406
vsp4_240726_Pd-0.867-Sn-0.133_pp0_rep1,vsp,4,240726,Pd-0.867-Sn-0.133,pp0,1,,HER,50.0,2.563653008264463,,,,,,
vsp4_240726_Pd-0.867-Sn-0.133_pp0_rep1,vsp,4,240726,Pd-0.867-Sn-0.133,pp0,1,,CO2R,50.0,2.81833996345515,77.53709012534264,16.37033398821218,0.0110085683356879,0.0,93.91843268189052,6.081567318109492
vsp4_240726_Pd-0.867-Sn-0.133_pp0_rep1,vsp,4,240726,Pd-0.867-Sn-0.133,pp0,1,,CO2R,150.0,3.3073229269103,72.62591809830714,16.37033398821218,0.0253197071720822,0.0033718283739357,89.02757984041013,10.972420159589872
vsp4_240726_Pd-0.867-Sn-0.133_pp0_rep1,vsp,4,240726,Pd-0.867-Sn-0.133,pp0,1,,CO2R,200.0,3.448546813953489,76.65069367427651,13.928045186640473,0.036053061299378,0.0054792211076456,90.62373117990155,9.376268820098446
vsp4_240726_Pd-0.889-Sn-0.111_pp0,vsp,4,240726,Pd-0.889-Sn-0.111,pp0,avg,3.0,CO2R,100.0,3.435648897009967,80.10923015756764,12.31090373280943,0.11081958791259194,0.007024642445699433,92.54704012129555,7.452959878704438
vsp4_240726_Pd-0.889-Sn-0.111_pp0,vsp,4,240726,Pd-0.889-Sn-0.111,pp0,std,3.0,HER,50.0,0.04783462376783828,0.0,0.0,0.0,0.0,0.0,0.0
vsp4_240726_Pd-0.889-Sn-0.111_pp0,vsp,4,240726,Pd-0.889-Sn-0.111,pp0,std,3.0,CO2R,50.0,0.015921387119265176,3.067728257785941,0.3175107339664817,0.006635649898179946,0.002433407524191286,2.927640502387969,2.927640502387978
vsp4_240726_Pd-0.889-Sn-0.111_pp0,vsp,4,240726,Pd-0.889-Sn-0.111,pp0,avg,3.0,CO2R,50.0,3.136983062015504,77.2140032224989,16.58153241650295,0.061281030401996166,0.0014049284891399,93.86580072563423,6.134199274365765
vsp4_240726_Pd-0.889-Sn-0.111_pp0,vsp,4,240726,Pd-0.889-Sn-0.111,pp0,avg,3.0,HER,50.0,2.6257633305785117,,,,,,
vsp4_240726_Pd-0.889-Sn-0.111_pp0,vsp,4,240726,Pd-0.889-Sn-0.111,pp0,avg,3.0,CO2R,150.0,3.5296029213732005,83.25221285233003,8.52324819908317,0.1143667932652025,0.0077739376399073995,91.90781712840436,8.09218287159564
vsp4_240726_Pd-0.889-Sn-0.111_pp0,vsp,4,240726,Pd-0.889-Sn-0.111,pp0,std,3.0,CO2R,300.0,0.010446502457326793,1.2070402510369864,0.3859507735731851,0.02877067331585897,0.0028689451595524,1.218133792263973,1.2181337922639746
vsp4_240726_Pd-0.889-Sn-0.111_pp0,vsp,4,240726,Pd-0.889-Sn-0.111,pp0,avg,3.0,CO2R,200.0,3.6491177873754155,82.96940718575404,6.203339882121807,0.1232042272902409,0.008710556632667333,89.31512434335463,10.68487565664538
vsp4_240726_Pd-0.889-Sn-0.111_pp0,vsp,4,240726,Pd-0.889-Sn-0.111,pp0,std,3.0,CO2R,100.0,0.01501225495072005,2.4689411329512594,1.1626240959581204,0.01941642254209999,0.0015956920244458292,2.4234605540744725,2.4234605540744734
vsp4_240726_Pd-0.889-Sn-0.111_pp0,vsp,4,240726,Pd-0.889-Sn-0.111,pp0,std,3.0,CO2R,150.0,0.007088908356322338,2.421472863586885,0.7132187634414622,0.03189812398706035,0.0030044892021590243,1.9463747515158967,1.9463747515158962
vsp4_240726_Pd-0.889-Sn-0.111_pp0,vsp,4,240726,Pd-0.889-Sn-0.111,pp0,std,3.0,CO2R,200.0,0.007373698072643654,2.950827157270911,0.551127825420384,0.04686756023250579,0.003989230061114572,2.3767015939539387,2.376701593953938
vsp4_240726_Pd-0.889-Sn-0.111_pp0,vsp,4,240726,Pd-0.889-Sn-0.111,pp0,avg,3.0,CO2R,300.0,3.783170369878184,84.27490287165108,2.372298624754421,0.081830357961947,0.0059006996543875334,86.74262152419412,13.25737847580588
vsp4_240726_Pd-0.889-Sn-0.111_pp0_rep1,vsp,4,240726,Pd-0.889-Sn-0.111,pp0,1,,CO2R,300.0,3.779068803986711,83.30536315888594,2.7283889980353635,0.1133882538575858,0.0091320351794093,86.1630277554668,13.8369722445332
vsp4_240726_Pd-0.889-Sn-0.111_pp0_rep1,vsp,4,240726,Pd-0.889-Sn-0.111,pp0,1,,CO2R,100.0,3.421049086378737,77.67205842348658,11.93516699410609,0.1332036768618241,0.0088510494815813,89.75521163521182,10.244788364788178
vsp4_240726_Pd-0.889-Sn-0.111_pp0_rep1,vsp,4,240726,Pd-0.889-Sn-0.111,pp0,1,,HER,50.0,2.63107620661157,,,,,,
vsp4_240726_Pd-0.889-Sn-0.111_pp0_rep1,vsp,4,240726,Pd-0.889-Sn-0.111,pp0,1,,CO2R,150.0,3.533260468438538,81.01278536901798,8.649312377210217,0.1511843384767811,0.0112394279131192,89.83111205848006,10.16888794151994
vsp4_240726_Pd-0.889-Sn-0.111_pp0_rep1,vsp,4,240726,Pd-0.889-Sn-0.111,pp0,1,,CO2R,50.0,3.121193093023256,73.75797777731276,16.69449901768173,0.0550428416784397,0.0,90.51345112794868,9.486548872051316
vsp4_240726_Pd-0.889-Sn-0.111_pp0_rep1,vsp,4,240726,Pd-0.889-Sn-0.111,pp0,1,,CO2R,200.0,3.657210279069768,80.45020820690954,6.571709233791749,0.1772379502045759,0.013276574222372,87.21885774734365,12.781142252656352
vsp4_240726_Pd-0.889-Sn-0.111_pp0_rep2,vsp,4,240726,Pd-0.889-Sn-0.111,pp0,2,,CO2R,200.0,3.642779139534884,86.2158655757601,5.569744597249509,0.0935728308533475,0.0059006996543875,91.8971938315387,8.1028061684613
vsp4_240726_Pd-0.889-Sn-0.111_pp0_rep2,vsp,4,240726,Pd-0.889-Sn-0.111,pp0,2,,CO2R,150.0,3.521432272425249,85.82184184645003,7.75540275049116,0.0950406399647725,0.0059006996543875,93.69037844640498,6.309621553595022
vsp4_240726_Pd-0.889-Sn-0.111_pp0_rep2,vsp,4,240726,Pd-0.889-Sn-0.111,pp0,2,,CO2R,300.0,3.795045219269103,85.62681788696143,2.426326129666012,0.0750417408216061,0.0049172497119896,88.14232977136778,11.857670228632216
vsp4_240726_Pd-0.889-Sn-0.111_pp0_rep2,vsp,4,240726,Pd-0.889-Sn-0.111,pp0,2,,HER,50.0,2.670719719008264,,,,,,
vsp4_240726_Pd-0.889-Sn-0.111_pp0_rep2,vsp,4,240726,Pd-0.889-Sn-0.111,pp0,2,,CO2R,100.0,3.434855475083056,82.60875933792296,11.38261296660118,0.0985266866044071,0.0063221782011295,94.10857844282086,5.891421557179143
vsp4_240726_Pd-0.889-Sn-0.111_pp0_rep2,vsp,4,240726,Pd-0.889-Sn-0.111,pp0,2,,CO2R,50.0,3.1367234019933554,79.61497415723284,16.222986247544206,0.0682531236812652,0.0042147854674197,95.91932555083936,4.080674449160625
vsp4_240726_Pd-0.889-Sn-0.111_pp0_rep3,vsp,4,240726,Pd-0.889-Sn-0.111,pp0,3,,CO2R,50.0,3.1530326910299005,78.2690577329511,16.827111984282908,0.0605471258462836,0.0,95.16462549811465,4.835374501885354
vsp4_240726_Pd-0.889-Sn-0.111_pp0_rep3,vsp,4,240726,Pd-0.889-Sn-0.111,pp0,3,,CO2R,300.0,3.7753970863787374,83.89252756910587,1.9621807465618863,0.0570610792066491,0.0036528140717637,85.92250704574778,14.077492954252222
vsp4_240726_Pd-0.889-Sn-0.111_pp0_rep3,vsp,4,240726,Pd-0.889-Sn-0.111,pp0,3,,CO2R,200.0,3.647363943521594,82.24214777459248,6.4685658153241645,0.0988019008127993,0.0069543960212425,88.82932145118151,11.170678548818486
vsp4_240726_Pd-0.889-Sn-0.111_pp0_rep3,vsp,4,240726,Pd-0.889-Sn-0.111,pp0,3,,CO2R,150.0,3.534116023255814,82.92201134152211,9.165029469548134,0.0968754013540539,0.0061816853522155,92.20196088032804,7.798039119671955
vsp4_240726_Pd-0.889-Sn-0.111_pp0_rep3,vsp,4,240726,Pd-0.889-Sn-0.111,pp0,3,,CO2R,100.0,3.451042129568106,80.04687271129339,13.614931237721022,0.1007284002715446,0.0059006996543875,93.777330285854,6.222669714145994
vsp4_240726_Pd-0.889-Sn-0.111_pp0_rep3,vsp,4,240726,Pd-0.889-Sn-0.111,pp0,3,,HER,50.0,2.575494066115702,,,,,,
vsp4_240726_Pd-1.0_pp0,vsp,4,240726,Pd-1.0,pp0,avg,3.0,CO2R,50.0,3.0576241594684386,75.22191299252967,17.917485265225935,0.0902702603526411,0.0059006996543875,93.24446645467629,6.755533545323715
vsp4_240726_Pd-1.0_pp0,vsp,4,240726,Pd-1.0,pp0,std,3.0,HER,50.0,0.0,0.0,0.0,0.0,0.0,0.0,0.0
vsp4_240726_Pd-1.0_pp0,vsp,4,240726,Pd-1.0,pp0,std,3.0,CO2R,50.0,0.0,0.0,0.0,0.0,0.0,0.0,0.0
vsp4_240726_Pd-1.0_pp0,vsp,4,240726,Pd-1.0,pp0,avg,3.0,CO2R,100.0,3.298226435215947,83.40099186005148,11.294204322200391,0.1238463937764893,0.0071651352946135,94.83510494823662,5.164895051763381
vsp4_240726_Pd-1.0_pp0,vsp,4,240726,Pd-1.0,pp0,avg,3.0,HER,50.0,2.550972652892562,,,,,,
vsp4_240726_Pd-1.0_pp0,vsp,4,240726,Pd-1.0,pp0,std,3.0,CO2R,100.0,0.0,0.0,0.0,0.0,0.0,0.0,0.0
vsp4_240726_Pd-1.0_pp0,vsp,4,240726,Pd-1.0,pp0,std,3.0,CO2R,300.0,0.0,0.0,0.0,0.0,0.0,0.0,0.0
vsp4_240726_Pd-1.0_pp0,vsp,4,240726,Pd-1.0,pp0,avg,3.0,CO2R,200.0,3.5432507807308973,89.81292766117726,4.1367878192534375,0.1153147533163312,0.0073758745679844,94.08476338180618,5.915236618193816
vsp4_240726_Pd-1.0_pp0,vsp,4,240726,Pd-1.0,pp0,std,3.0,CO2R,200.0,0.0,0.0,0.0,0.0,0.0,0.0,0.0
vsp4_240726_Pd-1.0_pp0,vsp,4,240726,Pd-1.0,pp0,avg,3.0,CO2R,300.0,3.633810026578073,85.9450919667706,1.318762278978389,0.0598132212905711,0.0033718283739357,87.3331355503358,12.666864449664205
vsp4_240726_Pd-1.0_pp0,vsp,4,240726,Pd-1.0,pp0,avg,3.0,CO2R,150.0,3.4332259003322263,85.93944213103434,7.111984282907663,0.1130213015797295,0.0070246424456995,93.18201723134658,6.817982768653423
vsp4_240726_Pd-1.0_pp0,vsp,4,240726,Pd-1.0,pp0,std,3.0,CO2R,150.0,0.0,0.0,0.0,0.0,0.0,0.0,0.0
vsp4_240726_Pd-1.0_pp0_rep1,vsp,4,240726,Pd-1.0,pp0,1,,CO2R,50.0,3.0576241594684386,75.22191299252967,17.917485265225935,0.0902702603526411,0.0059006996543875,93.24446645467629,6.755533545323715
vsp4_240726_Pd-1.0_pp0_rep1,vsp,4,240726,Pd-1.0,pp0,1,,CO2R,150.0,3.4332259003322263,85.93944213103434,7.111984282907663,0.1130213015797295,0.0070246424456995,93.18201723134658,6.817982768653423
vsp4_240726_Pd-1.0_pp0_rep1,vsp,4,240726,Pd-1.0,pp0,1,,CO2R,200.0,3.5432507807308973,89.81292766117726,4.1367878192534375,0.1153147533163312,0.0073758745679844,94.08476338180618,5.915236618193816
vsp4_240726_Pd-1.0_pp0_rep1,vsp,4,240726,Pd-1.0,pp0,1,,CO2R,300.0,3.633810026578073,85.9450919667706,1.318762278978389,0.0598132212905711,0.0033718283739357,87.3331355503358,12.666864449664205
vsp4_240726_Pd-1.0_pp0_rep1,vsp,4,240726,Pd-1.0,pp0,1,,HER,50.0,2.550972652892562,,,,,,
vsp4_240726_Pd-1.0_pp0_rep1,vsp,4,240726,Pd-1.0,pp0,1,,CO2R,100.0,3.298226435215947,83.40099186005148,11.294204322200391,0.1238463937764893,0.0071651352946135,94.83510494823662,5.164895051763381
vsp8_240802_Pd-0.167-Zn-0.833_pp0,vsp,8,240802,Pd-0.167-Zn-0.833,pp0,avg,1.0,CO2R,150.0,3.590768056478405,25.389943292389464,68.45776031434184,0.0165128525035319,0.0,93.86586409570032,6.134135904299683
vsp8_240802_Pd-0.167-Zn-0.833_pp0,vsp,8,240802,Pd-0.167-Zn-0.833,pp0,std,1.0,HER,50.0,0.0,0.0,0.0,0.0,0.0,0.0,0.0
vsp8_240802_Pd-0.167-Zn-0.833_pp0,vsp,8,240802,Pd-0.167-Zn-0.833,pp0,avg,1.0,HER,50.0,3.060653066115703,,,,,,
vsp8_240802_Pd-0.167-Zn-0.833_pp0,vsp,8,240802,Pd-0.167-Zn-0.833,pp0,avg,1.0,CO2R,50.0,3.086536338870432,23.97539182657097,68.28094302554028,0.0132102820028255,0.0,92.27251087975196,7.727489120248038
vsp8_240802_Pd-0.167-Zn-0.833_pp0,vsp,8,240802,Pd-0.167-Zn-0.833,pp0,std,1.0,CO2R,50.0,0.0,0.0,0.0,0.0,0.0,0.0,0.0
vsp8_240802_Pd-0.167-Zn-0.833_pp0,vsp,8,240802,Pd-0.167-Zn-0.833,pp0,avg,1.0,CO2R,100.0,3.378786504983389,19.728598631484235,71.64783889980353,0.0137607104196099,0.0,91.39217540546596,8.607824594534037
vsp8_240802_Pd-0.167-Zn-0.833_pp0,vsp,8,240802,Pd-0.167-Zn-0.833,pp0,std,1.0,CO2R,300.0,0.0,0.0,0.0,0.0,0.0,0.0,0.0
vsp8_240802_Pd-0.167-Zn-0.833_pp0,vsp,8,240802,Pd-0.167-Zn-0.833,pp0,avg,1.0,CO2R,200.0,3.782080611295681,49.516102031848334,38.96242632612967,0.0632992679302056,0.0,88.54454622607626,11.455453773923736
vsp8_240802_Pd-0.167-Zn-0.833_pp0,vsp,8,240802,Pd-0.167-Zn-0.833,pp0,std,1.0,CO2R,100.0,0.0,0.0,0.0,0.0,0.0,0.0,0.0
vsp8_240802_Pd-0.167-Zn-0.833_pp0,vsp,8,240802,Pd-0.167-Zn-0.833,pp0,std,1.0,CO2R,150.0,0.0,0.0,0.0,0.0,0.0,0.0,0.0
vsp8_240802_Pd-0.167-Zn-0.833_pp0,vsp,8,240802,Pd-0.167-Zn-0.833,pp0,std,1.0,CO2R,200.0,0.0,0.0,0.0,0.0,0.0,0.0,0.0
vsp8_240802_Pd-0.167-Zn-0.833_pp0,vsp,8,240802,Pd-0.167-Zn-0.833,pp0,avg,1.0,CO2R,300.0,3.950579363636363,72.24800686350416,11.070726915520629,0.09430673540906,0.0023883784315378,83.42103085684805,16.57896914315195
vsp8_240802_Pd-0.167-Zn-0.833_pp0_rep1,vsp,8,240802,Pd-0.167-Zn-0.833,pp0,1,,CO2R,150.0,3.590768056478405,25.389943292389464,68.45776031434184,0.0165128525035319,0.0,93.86586409570032,6.134135904299683
vsp8_240802_Pd-0.167-Zn-0.833_pp0_rep1,vsp,8,240802,Pd-0.167-Zn-0.833,pp0,1,,CO2R,50.0,3.086536338870432,23.97539182657097,68.28094302554028,0.0132102820028255,0.0,92.27251087975196,7.727489120248038
vsp8_240802_Pd-0.167-Zn-0.833_pp0_rep1,vsp,8,240802,Pd-0.167-Zn-0.833,pp0,1,,CO2R,200.0,3.782080611295681,49.516102031848334,38.96242632612967,0.0632992679302056,0.0,88.54454622607626,11.455453773923736
vsp8_240802_Pd-0.167-Zn-0.833_pp0_rep1,vsp,8,240802,Pd-0.167-Zn-0.833,pp0,1,,HER,50.0,3.060653066115703,,,,,,
vsp8_240802_Pd-0.167-Zn-0.833_pp0_rep1,vsp,8,240802,Pd-0.167-Zn-0.833,pp0,1,,CO2R,100.0,3.378786504983389,19.728598631484235,71.64783889980353,0.0137607104196099,0.0,91.39217540546596,8.607824594534037
vsp8_240802_Pd-0.167-Zn-0.833_pp0_rep1,vsp,8,240802,Pd-0.167-Zn-0.833,pp0,1,,CO2R,300.0,3.950579363636363,72.24800686350416,11.070726915520629,0.09430673540906,0.0023883784315378,83.42103085684805,16.57896914315195
vsp8_240802_Pd-0.25-Zn-0.75_pp0,vsp,8,240802,Pd-0.25-Zn-0.75,pp0,avg,1.0,CO2R,200.0,3.884381853820598,61.27089916089477,22.702603143418468,0.1444874594059042,0.0050577425609036,84.1351576343014,15.864842365698609
vsp8_240802_Pd-0.25-Zn-0.75_pp0,vsp,8,240802,Pd-0.25-Zn-0.75,pp0,avg,1.0,CO2R,300.0,4.072439953488372,69.47916884638725,10.834970530451866,0.1036640184943948,0.0036528140717637,80.43035344631895,19.569646553681054
vsp8_240802_Pd-0.25-Zn-0.75_pp0,vsp,8,240802,Pd-0.25-Zn-0.75,pp0,avg,1.0,CO2R,50.0,3.0957439534883724,28.849316788382264,62.35756385068762,0.0077059978349815,0.0,91.21458663690488,8.785413363095131
vsp8_240802_Pd-0.25-Zn-0.75_pp0,vsp,8,240802,Pd-0.25-Zn-0.75,pp0,std,1.0,CO2R,150.0,0.0,0.0,0.0,0.0,0.0,0.0,0.0
vsp8_240802_Pd-0.25-Zn-0.75_pp0,vsp,8,240802,Pd-0.25-Zn-0.75,pp0,std,1.0,CO2R,300.0,0.0,0.0,0.0,0.0,0.0,0.0,0.0
vsp8_240802_Pd-0.25-Zn-0.75_pp0,vsp,8,240802,Pd-0.25-Zn-0.75,pp0,std,1.0,HER,50.0,0.0,0.0,0.0,0.0,0.0,0.0,0.0
vsp8_240802_Pd-0.25-Zn-0.75_pp0,vsp,8,240802,Pd-0.25-Zn-0.75,pp0,avg,1.0,HER,50.0,2.88638673553719,,,,,,
vsp8_240802_Pd-0.25-Zn-0.75_pp0,vsp,8,240802,Pd-0.25-Zn-0.75,pp0,avg,1.0,CO2R,100.0,3.424057980066445,23.2616292452238,69.92387033398822,0.0082564262517659,0.0,93.19375600546378,6.806243994536217
vsp8_240802_Pd-0.25-Zn-0.75_pp0,vsp,8,240802,Pd-0.25-Zn-0.75,pp0,std,1.0,CO2R,100.0,0.0,0.0,0.0,0.0,0.0,0.0,0.0
vsp8_240802_Pd-0.25-Zn-0.75_pp0,vsp,8,240802,Pd-0.25-Zn-0.75,pp0,std,1.0,CO2R,200.0,0.0,0.0,0.0,0.0,0.0,0.0,0.0
vsp8_240802_Pd-0.25-Zn-0.75_pp0,vsp,8,240802,Pd-0.25-Zn-0.75,pp0,avg,1.0,CO2R,150.0,3.670610564784053,32.94356441859005,58.28585461689588,0.0341265618406326,0.0,91.26552276108517,8.734477238914849
vsp8_240802_Pd-0.25-Zn-0.75_pp0,vsp,8,240802,Pd-0.25-Zn-0.75,pp0,std,1.0,CO2R,50.0,0.0,0.0,0.0,0.0,0.0,0.0,0.0
vsp8_240802_Pd-0.25-Zn-0.75_pp0_rep1,vsp,8,240802,Pd-0.25-Zn-0.75,pp0,1,,CO2R,300.0,4.072439953488372,69.47916884638725,10.834970530451866,0.1036640184943948,0.0036528140717637,80.43035344631895,19.569646553681054
vsp8_240802_Pd-0.25-Zn-0.75_pp0_rep1,vsp,8,240802,Pd-0.25-Zn-0.75,pp0,1,,CO2R,150.0,3.670610564784053,32.94356441859005,58.28585461689588,0.0341265618406326,0.0,91.26552276108517,8.734477238914849
vsp8_240802_Pd-0.25-Zn-0.75_pp0_rep1,vsp,8,240802,Pd-0.25-Zn-0.75,pp0,1,,CO2R,100.0,3.424057980066445,23.2616292452238,69.92387033398822,0.0082564262517659,0.0,93.19375600546378,6.806243994536217
vsp8_240802_Pd-0.25-Zn-0.75_pp0_rep1,vsp,8,240802,Pd-0.25-Zn-0.75,pp0,1,,CO2R,50.0,3.0957439534883724,28.849316788382264,62.35756385068762,0.0077059978349815,0.0,91.21458663690488,8.785413363095131
vsp8_240802_Pd-0.25-Zn-0.75_pp0_rep1,vsp,8,240802,Pd-0.25-Zn-0.75,pp0,1,,HER,50.0,2.88638673553719,,,,,,
vsp8_240802_Pd-0.25-Zn-0.75_pp0_rep1,vsp,8,240802,Pd-0.25-Zn-0.75,pp0,1,,CO2R,200.0,3.884381853820598,61.27089916089477,22.702603143418468,0.1444874594059042,0.0050577425609036,84.1351576343014,15.864842365698609
vsp8_240802_Pd-0.333-Zn-0.667_pp0,vsp,8,240802,Pd-0.333-Zn-0.667,pp0,avg,1.0,HER,50.0,2.872426652892562,,,,,,
vsp8_240802_Pd-0.333-Zn-0.667_pp0,vsp,8,240802,Pd-0.333-Zn-0.667,pp0,std,1.0,HER,50.0,0.0,0.0,0.0,0.0,0.0,0.0,0.0
vsp8_240802_Pd-0.333-Zn-0.667_pp0,vsp,8,240802,Pd-0.333-Zn-0.667,pp0,avg,1.0,CO2R,50.0,3.18918711627907,41.95191362028919,51.07072691552063,0.0088068546685503,0.0,93.03144739047838,6.968552609521623
vsp8_240802_Pd-0.333-Zn-0.667_pp0,vsp,8,240802,Pd-0.333-Zn-0.667,pp0,std,1.0,CO2R,50.0,0.0,0.0,0.0,0.0,0.0,0.0,0.0
vsp8_240802_Pd-0.333-Zn-0.667_pp0,vsp,8,240802,Pd-0.333-Zn-0.667,pp0,std,1.0,CO2R,100.0,0.0,0.0,0.0,0.0,0.0,0.0,0.0
vsp8_240802_Pd-0.333-Zn-0.667_pp0,vsp,8,240802,Pd-0.333-Zn-0.667,pp0,avg,1.0,CO2R,100.0,3.591613245847176,35.09615183410408,58.57809430255404,0.0165128525035319,0.0,93.69273615292023,6.307263847079767
vsp8_240802_Pd-0.333-Zn-0.667_pp0,vsp,8,240802,Pd-0.333-Zn-0.667,pp0,avg,1.0,CO2R,200.0,3.917688817275748,71.89227646529535,16.167730844793713,0.073482193640717,0.0025288712804518,88.14071413893687,11.859285861063128
vsp8_240802_Pd-0.333-Zn-0.667_pp0,vsp,8,240802,Pd-0.333-Zn-0.667,pp0,avg,1.0,CO2R,150.0,3.819113089700996,49.300466634581184,41.419449901768175,0.0579784599012898,0.0,90.78151979647473,9.218480203525274
vsp8_240802_Pd-0.333-Zn-0.667_pp0,vsp,8,240802,Pd-0.333-Zn-0.667,pp0,std,1.0,CO2R,300.0,0.0,0.0,0.0,0.0,0.0,0.0,0.0
vsp8_240802_Pd-0.333-Zn-0.667_pp0,vsp,8,240802,Pd-0.333-Zn-0.667,pp0,std,1.0,CO2R,150.0,0.0,0.0,0.0,0.0,0.0,0.0,0.0
vsp8_240802_Pd-0.333-Zn-0.667_pp0,vsp,8,240802,Pd-0.333-Zn-0.667,pp0,std,1.0,CO2R,200.0,0.0,0.0,0.0,0.0,0.0,0.0,0.0
vsp8_240802_Pd-0.333-Zn-0.667_pp0,vsp,8,240802,Pd-0.333-Zn-0.667,pp0,avg,1.0,CO2R,300.0,4.028600747508305,62.89480842871791,21.13703339882122,0.0910041649083536,0.0019668998847958,84.1292615107891,15.870738489210892
vsp8_240802_Pd-0.333-Zn-0.667_pp0_rep1,vsp,8,240802,Pd-0.333-Zn-0.667,pp0,1,,CO2R,150.0,3.819113089700996,49.300466634581184,41.419449901768175,0.0579784599012898,0.0,90.78151979647473,9.218480203525274
vsp8_240802_Pd-0.333-Zn-0.667_pp0_rep1,vsp,8,240802,Pd-0.333-Zn-0.667,pp0,1,,CO2R,200.0,3.917688817275748,71.89227646529535,16.167730844793713,0.073482193640717,0.0025288712804518,88.14071413893687,11.859285861063128
vsp8_240802_Pd-0.333-Zn-0.667_pp0_rep1,vsp,8,240802,Pd-0.333-Zn-0.667,pp0,1,,CO2R,50.0,3.18918711627907,41.95191362028919,51.07072691552063,0.0088068546685503,0.0,93.03144739047838,6.968552609521623
vsp8_240802_Pd-0.333-Zn-0.667_pp0_rep1,vsp,8,240802,Pd-0.333-Zn-0.667,pp0,1,,CO2R,300.0,4.028600747508305,62.89480842871791,21.13703339882122,0.0910041649083536,0.0019668998847958,84.1292615107891,15.870738489210892
vsp8_240802_Pd-0.333-Zn-0.667_pp0_rep1,vsp,8,240802,Pd-0.333-Zn-0.667,pp0,1,,HER,50.0,2.872426652892562,,,,,,
vsp8_240802_Pd-0.333-Zn-0.667_pp0_rep1,vsp,8,240802,Pd-0.333-Zn-0.667,pp0,1,,CO2R,100.0,3.591613245847176,35.09615183410408,58.57809430255404,0.0165128525035319,0.0,93.69273615292023,6.307263847079767
vsp8_240802_Pd-0.4-Zn-0.6_pp0,vsp,8,240802,Pd-0.4-Zn-0.6,pp0,avg,1.0,CO2R,100.0,3.523276279069767,38.00205068111909,55.05648330058939,0.0126598535860411,0.0,93.0731709990531,6.926829000946896
vsp8_240802_Pd-0.4-Zn-0.6_pp0,vsp,8,240802,Pd-0.4-Zn-0.6,pp0,avg,1.0,HER,50.0,2.9931284049586773,,,,,,
vsp8_240802_Pd-0.4-Zn-0.6_pp0,vsp,8,240802,Pd-0.4-Zn-0.6,pp0,std,1.0,HER,50.0,0.0,0.0,0.0,0.0,0.0,0.0,0.0
vsp8_240802_Pd-0.4-Zn-0.6_pp0,vsp,8,240802,Pd-0.4-Zn-0.6,pp0,std,1.0,CO2R,50.0,0.0,0.0,0.0,0.0,0.0,0.0,0.0
vsp8_240802_Pd-0.4-Zn-0.6_pp0,vsp,8,240802,Pd-0.4-Zn-0.6,pp0,std,1.0,CO2R,100.0,0.0,0.0,0.0,0.0,0.0,0.0,0.0
vsp8_240802_Pd-0.4-Zn-0.6_pp0,vsp,8,240802,Pd-0.4-Zn-0.6,pp0,avg,1.0,CO2R,50.0,3.172675956810631,51.320596790056285,39.03241650294696,0.0099077115021191,0.0,90.36292100450537,9.637078995494647
vsp8_240802_Pd-0.4-Zn-0.6_pp0,vsp,8,240802,Pd-0.4-Zn-0.6,pp0,std,1.0,CO2R,150.0,0.0,0.0,0.0,0.0,0.0,0.0,0.0
vsp8_240802_Pd-0.4-Zn-0.6_pp0,vsp,8,240802,Pd-0.4-Zn-0.6,pp0,std,1.0,CO2R,300.0,0.0,0.0,0.0,0.0,0.0,0.0,0.0
