Repository: FAIR-Chem/fairchem

## File overview
|Name | Description |
|---   |---    |
|`ExpDataDump_YYMMDD.csv`  | Raw experimental testing data for all samples. |
|`ExpDataDump_YYMMDD_clean.csv` | Experimental testing data excluding problematic samples (missing XRF, missing computational) directly used for downstream predictions. |
|`XRDDataDump-YYMMDD.csv` | XRD information for experimental samples. |
|`XRFDataDump-YYMMDD.csv` | XRF information for experimental samples. |

File: src/fairchem/applications/ocx/data/experimental_data/ExpDataDump_241113.csv (part 24 of 24)
sample id,source,batch number,batch date,composition,post processing id,rep,total reps,reaction,current density,voltage,fe_h2,fe_co,fe_ch4,fe_c2h4,fe_gas_total,fe_liquid
vsp8_240802_Pd-0.4-Zn-0.6_pp0,vsp,8,240802,Pd-0.4-Zn-0.6,pp0,avg,1.0,CO2R,150.0,3.706363671096345,41.95526167109586,51.49803536345776,0.0183476138928132,0.0,93.47395133949811,6.5260486605018855
vsp8_240802_Pd-0.4-Zn-0.6_pp0,vsp,8,240802,Pd-0.4-Zn-0.6,pp0,std,1.0,CO2R,200.0,0.0,0.0,0.0,0.0,0.0,0.0,0.0
vsp8_240802_Pd-0.4-Zn-0.6_pp0,vsp,8,240802,Pd-0.4-Zn-0.6,pp0,avg,1.0,CO2R,200.0,3.864508591362127,56.07179476448555,34.85142436149313,0.0423829880923985,0.0014751749135968,90.9705373255622,9.029462674437797
vsp8_240802_Pd-0.4-Zn-0.6_pp0,vsp,8,240802,Pd-0.4-Zn-0.6,pp0,avg,1.0,CO2R,300.0,4.02158815614618,73.68641319132018,11.00442043222004,0.0594462690127148,0.0015454213380538,84.75479105952887,15.24520894047113
vsp8_240802_Pd-0.4-Zn-0.6_pp0_rep1,vsp,8,240802,Pd-0.4-Zn-0.6,pp0,1,,HER,50.0,2.9931284049586773,,,,,,
vsp8_240802_Pd-0.4-Zn-0.6_pp0_rep1,vsp,8,240802,Pd-0.4-Zn-0.6,pp0,1,,CO2R,300.0,4.02158815614618,73.68641319132018,11.00442043222004,0.0594462690127148,0.0015454213380538,84.75479105952887,15.24520894047113
vsp8_240802_Pd-0.4-Zn-0.6_pp0_rep1,vsp,8,240802,Pd-0.4-Zn-0.6,pp0,1,,CO2R,50.0,3.172675956810631,51.320596790056285,39.03241650294696,0.0099077115021191,0.0,90.36292100450537,9.637078995494647
vsp8_240802_Pd-0.4-Zn-0.6_pp0_rep1,vsp,8,240802,Pd-0.4-Zn-0.6,pp0,1,,CO2R,200.0,3.864508591362127,56.07179476448555,34.85142436149313,0.0423829880923985,0.0014751749135968,90.9705373255622,9.029462674437797
vsp8_240802_Pd-0.4-Zn-0.6_pp0_rep1,vsp,8,240802,Pd-0.4-Zn-0.6,pp0,1,,CO2R,100.0,3.523276279069767,38.00205068111909,55.05648330058939,0.0126598535860411,0.0,93.0731709990531,6.926829000946896
vsp8_240802_Pd-0.4-Zn-0.6_pp0_rep1,vsp,8,240802,Pd-0.4-Zn-0.6,pp0,1,,CO2R,150.0,3.706363671096345,41.95526167109586,51.49803536345776,0.0183476138928132,0.0,93.47395133949811,6.5260486605018855
vsp8_240802_Pd-0.429-Zn-0.571_pp0,vsp,8,240802,Pd-0.429-Zn-0.571,pp0,std,1.0,HER,50.0,0.0,0.0,0.0,0.0,0.0,0.0,0.0
vsp8_240802_Pd-0.429-Zn-0.571_pp0,vsp,8,240802,Pd-0.429-Zn-0.571,pp0,avg,1.0,CO2R,50.0,3.069672940199336,41.86026072945657,51.48330058939096,0.0077059978349815,0.0,93.35126731668252,6.6487326833174905
vsp8_240802_Pd-0.429-Zn-0.571_pp0,vsp,8,240802,Pd-0.429-Zn-0.571,pp0,std,1.0,CO2R,300.0,0.0,0.0,0.0,0.0,0.0,0.0,0.0
vsp8_240802_Pd-0.429-Zn-0.571_pp0,vsp,8,240802,Pd-0.429-Zn-0.571,pp0,std,1.0,CO2R,150.0,0.0,0.0,0.0,0.0,0.0,0.0,0.0
vsp8_240802_Pd-0.429-Zn-0.571_pp0,vsp,8,240802,Pd-0.429-Zn-0.571,pp0,avg,1.0,CO2R,300.0,3.983172784053156,77.60907321768607,8.570726915520629,0.0866007375740785,0.0029503498271937,86.27643605740957,13.723563942590433
vsp8_240802_Pd-0.429-Zn-0.571_pp0,vsp,8,240802,Pd-0.429-Zn-0.571,pp0,avg,1.0,CO2R,200.0,3.7746833521594687,60.91715666785244,31.875000000000004,0.067977909472873,0.0,92.86260603202356,7.13739396797645
vsp8_240802_Pd-0.429-Zn-0.571_pp0,vsp,8,240802,Pd-0.429-Zn-0.571,pp0,std,1.0,CO2R,50.0,0.0,0.0,0.0,0.0,0.0,0.0,0.0
vsp8_240802_Pd-0.429-Zn-0.571_pp0,vsp,8,240802,Pd-0.429-Zn-0.571,pp0,avg,1.0,CO2R,100.0,3.3841881860465115,34.45583711732825,60.94302554027505,0.0055042841678439,0.0,95.40436694177114,4.595633058228856
vsp8_240802_Pd-0.429-Zn-0.571_pp0,vsp,8,240802,Pd-0.429-Zn-0.571,pp0,std,1.0,CO2R,100.0,0.0,0.0,0.0,0.0,0.0,0.0,0.0
vsp8_240802_Pd-0.429-Zn-0.571_pp0,vsp,8,240802,Pd-0.429-Zn-0.571,pp0,std,1.0,CO2R,200.0,0.0,0.0,0.0,0.0,0.0,0.0,0.0
vsp8_240802_Pd-0.429-Zn-0.571_pp0,vsp,8,240802,Pd-0.429-Zn-0.571,pp0,avg,1.0,CO2R,150.0,3.582850661129568,40.91443637657201,54.13555992141454,0.0154119956699631,0.0,95.06540829365652,4.9345917063434825
vsp8_240802_Pd-0.429-Zn-0.571_pp0,vsp,8,240802,Pd-0.429-Zn-0.571,pp0,avg,1.0,HER,50.0,2.794250859504132,,,,,,
vsp8_240802_Pd-0.429-Zn-0.571_pp0_rep1,vsp,8,240802,Pd-0.429-Zn-0.571,pp0,1,,CO2R,200.0,3.7746833521594687,60.91715666785244,31.875000000000004,0.067977909472873,0.0,92.86260603202356,7.13739396797645
vsp8_240802_Pd-0.429-Zn-0.571_pp0_rep1,vsp,8,240802,Pd-0.429-Zn-0.571,pp0,1,,CO2R,50.0,3.069672940199336,41.86026072945657,51.48330058939096,0.0077059978349815,0.0,93.35126731668252,6.6487326833174905
vsp8_240802_Pd-0.429-Zn-0.571_pp0_rep1,vsp,8,240802,Pd-0.429-Zn-0.571,pp0,1,,CO2R,100.0,3.3841881860465115,34.45583711732825,60.94302554027505,0.0055042841678439,0.0,95.40436694177114,4.595633058228856
vsp8_240802_Pd-0.429-Zn-0.571_pp0_rep1,vsp,8,240802,Pd-0.429-Zn-0.571,pp0,1,,HER,50.0,2.794250859504132,,,,,,
vsp8_240802_Pd-0.429-Zn-0.571_pp0_rep1,vsp,8,240802,Pd-0.429-Zn-0.571,pp0,1,,CO2R,300.0,3.983172784053156,77.60907321768607,8.570726915520629,0.0866007375740785,0.0029503498271937,86.27643605740957,13.723563942590433
vsp8_240802_Pd-0.429-Zn-0.571_pp0_rep1,vsp,8,240802,Pd-0.429-Zn-0.571,pp0,1,,CO2R,150.0,3.582850661129568,40.91443637657201,54.13555992141454,0.0154119956699631,0.0,95.06540829365652,4.9345917063434825
vsp8_240802_Pd-0.5-Zn-0.5_pp0,vsp,8,240802,Pd-0.5-Zn-0.5,pp0,avg,3.0,CO2R,200.0,3.70580511406423,66.10161334198246,23.7487721021611,0.04284167843971887,0.0017561606114248,89.89893761071191,10.101062389288103
vsp8_240802_Pd-0.5-Zn-0.5_pp0,vsp,8,240802,Pd-0.5-Zn-0.5,pp0,avg,3.0,CO2R,50.0,3.0297560664451826,53.15323610035782,35.849705304518665,0.008072950112837768,0.0,89.01101435498931,10.988985645010672
vsp8_240802_Pd-0.5-Zn-0.5_pp0,vsp,8,240802,Pd-0.5-Zn-0.5,pp0,std,3.0,CO2R,150.0,0.08389576302514543,8.64989610348046,8.86198951398819,0.004237199928001218,0.0,0.7024434967107248,0.7024434967107223
vsp8_240802_Pd-0.5-Zn-0.5_pp0,vsp,8,240802,Pd-0.5-Zn-0.5,pp0,avg,3.0,CO2R,150.0,3.528872685492802,49.43173812662607,40.62704649639817,0.015656630521867266,0.0,90.07630857487366,9.923691425126341
vsp8_240802_Pd-0.5-Zn-0.5_pp0,vsp,8,240802,Pd-0.5-Zn-0.5,pp0,std,3.0,CO2R,100.0,0.07453784303936466,7.921455719993631,7.849965001153545,0.001271159978400371,0.0,0.7562436234245176,0.7562436234245157
vsp8_240802_Pd-0.5-Zn-0.5_pp0,vsp,8,240802,Pd-0.5-Zn-0.5,pp0,avg,3.0,CO2R,100.0,3.3414128460686605,43.91156960806881,46.19106090373281,0.008072950112837768,0.0,90.11070346191445,9.889296538085546
vsp8_240802_Pd-0.5-Zn-0.5_pp0,vsp,8,240802,Pd-0.5-Zn-0.5,pp0,std,3.0,CO2R,50.0,0.0564909407576729,7.340542685587723,7.362508207756535,0.0006355799892001864,0.0,1.0163498370195105,1.0163498370195116
vsp8_240802_Pd-0.5-Zn-0.5_pp0,vsp,8,240802,Pd-0.5-Zn-0.5,pp0,std,3.0,CO2R,300.0,0.09140944454728099,1.465647197889889,1.378930913196379,0.006107303075828208,0.00016222716827943057,0.401838257992984,0.4018382579929825
vsp8_240802_Pd-0.5-Zn-0.5_pp0,vsp,8,240802,Pd-0.5-Zn-0.5,pp0,std,3.0,CO2R,200.0,0.07682894204198192,1.9272396461958565,4.585550407504596,0.006491400315701681,0.00024334075241914585,2.670665332357177,2.670665332357178
vsp8_240802_Pd-0.5-Zn-0.5_pp0,vsp,8,240802,Pd-0.5-Zn-0.5,pp0,std,3.0,HER,50.0,0.04247290144715673,0.0,0.0,0.0,0.0,0.0,0.0
vsp8_240802_Pd-0.5-Zn-0.5_pp0,vsp,8,240802,Pd-0.5-Zn-0.5,pp0,avg,3.0,HER,50.0,2.780592809917355,,,,,,
vsp8_240802_Pd-0.5-Zn-0.5_pp0,vsp,8,240802,Pd-0.5-Zn-0.5,pp0,avg,3.0,CO2R,300.0,3.881300862679956,75.63246772269768,7.924852652259332,0.04421774948167986,0.0017795760862438,83.60716218561107,16.392837814388916
vsp8_240802_Pd-0.5-Zn-0.5_pp0_rep1,vsp,8,240802,Pd-0.5-Zn-0.5,pp0,1,,CO2R,200.0,3.701654797342193,63.88363430915064,28.983300589390964,0.0489881290938113,0.0018966534603388,92.92152686314311,7.078473136856886
vsp8_240802_Pd-0.5-Zn-0.5_pp0_rep1,vsp,8,240802,Pd-0.5-Zn-0.5,pp0,1,,CO2R,300.0,3.899387524916944,74.45039653476742,9.305009823182711,0.0511898427609489,0.0019668998847958,83.81251742811305,16.187482571886946
vsp8_240802_Pd-0.5-Zn-0.5_pp0_rep1,vsp,8,240802,Pd-0.5-Zn-0.5,pp0,1,,HER,50.0,2.8197913884297523,,,,,,
vsp8_240802_Pd-0.5-Zn-0.5_pp0_rep1,vsp,8,240802,Pd-0.5-Zn-0.5,pp0,1,,CO2R,100.0,3.332965631229236,36.471572956119616,54.03241650294695,0.0088068546685503,0.0,90.51279631373512,9.487203686264875
vsp8_240802_Pd-0.5-Zn-0.5_pp0_rep1,vsp,8,240802,Pd-0.5-Zn-0.5,pp0,1,,CO2R,50.0,3.0344054518272428,44.95260415576807,44.29273084479371,0.0088068546685503,0.0,89.25414185523033,10.74585814476967
vsp8_240802_Pd-0.5-Zn-0.5_pp0_rep1,vsp,8,240802,Pd-0.5-Zn-0.5,pp0,1,,CO2R,150.0,3.5124446910299003,42.7847412584486,48.00098231827112,0.0132102820028255,0.0,90.80058149518804,9.199418504811971
vsp8_240802_Pd-0.5-Zn-0.5_pp0_rep2,vsp,8,240802,Pd-0.5-Zn-0.5,pp0,2,,CO2R,100.0,3.4198144385382063,52.23963673648748,38.33251473477407,0.0088068546685503,0.0,90.5809583259301,9.419041674069902
vsp8_240802_Pd-0.5-Zn-0.5_pp0_rep2,vsp,8,240802,Pd-0.5-Zn-0.5,pp0,2,,CO2R,300.0,3.9623149634551496,77.27238485844022,6.547151277013753,0.0398143221474047,0.0016859141869678,83.86482593565897,16.13517406434103
vsp8_240802_Pd-0.5-Zn-0.5_pp0_rep2,vsp,8,240802,Pd-0.5-Zn-0.5,pp0,2,,CO2R,150.0,3.6197673322259134,59.21153403502898,30.79567779960708,0.0205493275599508,0.0,90.03039738054079,9.96960261945921
vsp8_240802_Pd-0.5-Zn-0.5_pp0_rep2,vsp,8,240802,Pd-0.5-Zn-0.5,pp0,2,,HER,50.0,2.786519016528925,,,,,,
vsp8_240802_Pd-0.5-Zn-0.5_pp0_rep2,vsp,8,240802,Pd-0.5-Zn-0.5,pp0,2,,CO2R,200.0,3.784625093023256,67.05350603695412,21.82220039292731,0.036053061299378,0.0014751749135968,88.91718899361159,11.082811006388413
vsp8_240802_Pd-0.5-Zn-0.5_pp0_rep2,vsp,8,240802,Pd-0.5-Zn-0.5,pp0,2,,CO2R,50.0,3.083778634551495,59.10983699177636,30.76620825147348,0.0077059978349815,0.0,89.88375124108481,10.11624875891519
vsp8_240802_Pd-0.5-Zn-0.5_pp0_rep3,vsp,8,240802,Pd-0.5-Zn-0.5,pp0,3,,CO2R,200.0,3.6311354518272414,67.36769967984264,20.44081532416503,0.0434838449259673,0.0018966534603388,87.85809697538099,12.141903024619012
vsp8_240802_Pd-0.5-Zn-0.5_pp0_rep3,vsp,8,240802,Pd-0.5-Zn-0.5,pp0,3,,HER,50.0,2.735468024793388,,,,,,
vsp8_240802_Pd-0.5-Zn-0.5_pp0_rep3,vsp,8,240802,Pd-0.5-Zn-0.5,pp0,3,,CO2R,50.0,2.9710841129568104,55.39726715352906,32.490176817288805,0.0077059978349815,0.0,87.89514996865285,12.104850031347157
vsp8_240802_Pd-0.5-Zn-0.5_pp0_rep3,vsp,8,240802,Pd-0.5-Zn-0.5,pp0,3,,CO2R,300.0,3.7822000996677736,75.17462177488542,7.922396856581533,0.041649083536686,0.0016859141869678,83.14414319306123,16.855856806938775
vsp8_240802_Pd-0.5-Zn-0.5_pp0_rep3,vsp,8,240802,Pd-0.5-Zn-0.5,pp0,3,,CO2R,150.0,3.4544060332225914,46.29893908640064,43.08447937131631,0.0132102820028255,0.0,89.39794684889216,10.60205315110784
vsp8_240802_Pd-0.5-Zn-0.5_pp0_rep3,vsp,8,240802,Pd-0.5-Zn-0.5,pp0,3,,CO2R,100.0,3.271458468438538,43.02349913159932,46.20825147347741,0.0066051410014127,0.0,89.23835574607814,10.761644253921858
vsp8_240802_Pd-0.571-Zn-0.429_pp0,vsp,8,240802,Pd-0.571-Zn-0.429,pp0,std,1.0,HER,50.0,0.0,0.0,0.0,0.0,0.0,0.0,0.0
vsp8_240802_Pd-0.571-Zn-0.429_pp0,vsp,8,240802,Pd-0.571-Zn-0.429,pp0,avg,1.0,CO2R,50.0,3.032869392026578,33.73705245977108,55.10805500982318,0.0099077115021191,0.0,88.85501518109638,11.144984818903623
vsp8_240802_Pd-0.571-Zn-0.429_pp0,vsp,8,240802,Pd-0.571-Zn-0.429,pp0,std,1.0,CO2R,300.0,0.0,0.0,0.0,0.0,0.0,0.0,0.0
vsp8_240802_Pd-0.571-Zn-0.429_pp0,vsp,8,240802,Pd-0.571-Zn-0.429,pp0,avg,1.0,HER,50.0,2.857652495867769,,,,,,
vsp8_240802_Pd-0.571-Zn-0.429_pp0,vsp,8,240802,Pd-0.571-Zn-0.429,pp0,avg,1.0,CO2R,200.0,3.643703292358804,39.43710895812844,51.46856581532417,0.0228427792965524,0.0008429570934839,90.93109052813142,9.06890947186858
vsp8_240802_Pd-0.571-Zn-0.429_pp0,vsp,8,240802,Pd-0.571-Zn-0.429,pp0,std,1.0,CO2R,150.0,0.0,0.0,0.0,0.0,0.0,0.0,0.0
vsp8_240802_Pd-0.571-Zn-0.429_pp0,vsp,8,240802,Pd-0.571-Zn-0.429,pp0,std,1.0,CO2R,50.0,0.0,0.0,0.0,0.0,0.0,0.0,0.0
vsp8_240802_Pd-0.571-Zn-0.429_pp0,vsp,8,240802,Pd-0.571-Zn-0.429,pp0,avg,1.0,CO2R,150.0,3.500042631229236,34.26227793006759,57.12180746561887,0.0157789479478193,0.0,91.40151198009976,8.59848801990023
vsp8_240802_Pd-0.571-Zn-0.429_pp0,vsp,8,240802,Pd-0.571-Zn-0.429,pp0,std,1.0,CO2R,200.0,0.0,0.0,0.0,0.0,0.0,0.0,0.0
vsp8_240802_Pd-0.571-Zn-0.429_pp0,vsp,8,240802,Pd-0.571-Zn-0.429,pp0,avg,1.0,CO2R,300.0,3.8604049435215946,55.20935780200465,32.63506876227898,0.0741243601269655,0.0011239427913119,87.92181679460704,12.07818320539296
vsp8_240802_Pd-0.571-Zn-0.429_pp0,vsp,8,240802,Pd-0.571-Zn-0.429,pp0,avg,1.0,CO2R,100.0,3.317524136212625,30.76398334344724,60.53781925343812,0.0121094251692567,0.0,91.3158891858132,8.684110814186795
vsp8_240802_Pd-0.571-Zn-0.429_pp0,vsp,8,240802,Pd-0.571-Zn-0.429,pp0,std,1.0,CO2R,100.0,0.0,0.0,0.0,0.0,0.0,0.0,0.0
vsp8_240802_Pd-0.571-Zn-0.429_pp0_rep1,vsp,8,240802,Pd-0.571-Zn-0.429,pp0,1,,CO2R,300.0,3.8604049435215946,55.20935780200465,32.63506876227898,0.0741243601269655,0.0011239427913119,87.92181679460704,12.07818320539296
vsp8_240802_Pd-0.571-Zn-0.429_pp0_rep1,vsp,8,240802,Pd-0.571-Zn-0.429,pp0,1,,CO2R,200.0,3.643703292358804,39.43710895812844,51.46856581532417,0.0228427792965524,0.0008429570934839,90.93109052813142,9.06890947186858
vsp8_240802_Pd-0.571-Zn-0.429_pp0_rep1,vsp,8,240802,Pd-0.571-Zn-0.429,pp0,1,,CO2R,150.0,3.500042631229236,34.26227793006759,57.12180746561887,0.0157789479478193,0.0,91.40151198009976,8.59848801990023
vsp8_240802_Pd-0.571-Zn-0.429_pp0_rep1,vsp,8,240802,Pd-0.571-Zn-0.429,pp0,1,,CO2R,100.0,3.317524136212625,30.76398334344724,60.53781925343812,0.0121094251692567,0.0,91.3158891858132,8.684110814186795
vsp8_240802_Pd-0.571-Zn-0.429_pp0_rep1,vsp,8,240802,Pd-0.571-Zn-0.429,pp0,1,,CO2R,50.0,3.032869392026578,33.73705245977108,55.10805500982318,0.0099077115021191,0.0,88.85501518109638,11.144984818903623
vsp8_240802_Pd-0.571-Zn-0.429_pp0_rep1,vsp,8,240802,Pd-0.571-Zn-0.429,pp0,1,,HER,50.0,2.857652495867769,,,,,,
vsp8_240802_Pd-0.625-Zn-0.375_pp0,vsp,8,240802,Pd-0.625-Zn-0.375,pp0,avg,1.0,CO2R,200.0,3.72985422923588,65.63508338739041,23.564587426326128,0.036053061299378,0.0010536963668549,89.23900188061118,10.760998119388816
vsp8_240802_Pd-0.625-Zn-0.375_pp0,vsp,8,240802,Pd-0.625-Zn-0.375,pp0,std,1.0,CO2R,150.0,0.0,0.0,0.0,0.0,0.0,0.0,0.0
vsp8_240802_Pd-0.625-Zn-0.375_pp0,vsp,8,240802,Pd-0.625-Zn-0.375,pp0,std,1.0,CO2R,300.0,0.0,0.0,0.0,0.0,0.0,0.0,0.0
vsp8_240802_Pd-0.625-Zn-0.375_pp0,vsp,8,240802,Pd-0.625-Zn-0.375,pp0,avg,1.0,HER,50.0,2.730789280991736,,,,,,
vsp8_240802_Pd-0.625-Zn-0.375_pp0,vsp,8,240802,Pd-0.625-Zn-0.375,pp0,avg,1.0,CO2R,300.0,3.958362292358805,75.47908514511707,9.3614931237721,0.0477037961213144,0.0018264070358818,84.89373327227044,15.106266727729562
vsp8_240802_Pd-0.625-Zn-0.375_pp0,vsp,8,240802,Pd-0.625-Zn-0.375,pp0,std,1.0,HER,50.0,0.0,0.0,0.0,0.0,0.0,0.0,0.0
vsp8_240802_Pd-0.625-Zn-0.375_pp0,vsp,8,240802,Pd-0.625-Zn-0.375,pp0,std,1.0,CO2R,50.0,0.0,0.0,0.0,0.0,0.0,0.0,0.0
vsp8_240802_Pd-0.625-Zn-0.375_pp0,vsp,8,240802,Pd-0.625-Zn-0.375,pp0,avg,1.0,CO2R,100.0,3.4056929269102985,51.58676682918663,37.536836935167,0.0093572830853347,0.0,89.13296104743895,10.867038952561046
vsp8_240802_Pd-0.625-Zn-0.375_pp0,vsp,8,240802,Pd-0.625-Zn-0.375,pp0,std,1.0,CO2R,100.0,0.0,0.0,0.0,0.0,0.0,0.0,0.0
vsp8_240802_Pd-0.625-Zn-0.375_pp0,vsp,8,240802,Pd-0.625-Zn-0.375,pp0,std,1.0,CO2R,200.0,0.0,0.0,0.0,0.0,0.0,0.0,0.0
vsp8_240802_Pd-0.625-Zn-0.375_pp0,vsp,8,240802,Pd-0.625-Zn-0.375,pp0,avg,1.0,CO2R,150.0,3.581456398671097,56.18782565025424,33.983300589390964,0.0198154230042383,0.0,90.19258929911491,9.807410700885072
vsp8_240802_Pd-0.625-Zn-0.375_pp0,vsp,8,240802,Pd-0.625-Zn-0.375,pp0,avg,1.0,CO2R,50.0,3.133676478405316,50.928874845675786,37.38212180746562,0.0077059978349815,0.0,88.31870265097639,11.681297349023607
vsp8_240802_Pd-0.625-Zn-0.375_pp0_rep1,vsp,8,240802,Pd-0.625-Zn-0.375,pp0,1,,CO2R,200.0,3.72985422923588,65.63508338739041,23.564587426326128,0.036053061299378,0.0010536963668549,89.23900188061118,10.760998119388816
vsp8_240802_Pd-0.625-Zn-0.375_pp0_rep1,vsp,8,240802,Pd-0.625-Zn-0.375,pp0,1,,HER,50.0,2.730789280991736,,,,,,
vsp8_240802_Pd-0.625-Zn-0.375_pp0_rep1,vsp,8,240802,Pd-0.625-Zn-0.375,pp0,1,,CO2R,100.0,3.4056929269102985,51.58676682918663,37.536836935167,0.0093572830853347,0.0,89.13296104743895,10.867038952561046
vsp8_240802_Pd-0.625-Zn-0.375_pp0_rep1,vsp,8,240802,Pd-0.625-Zn-0.375,pp0,1,,CO2R,150.0,3.581456398671097,56.18782565025424,33.983300589390964,0.0198154230042383,0.0,90.19258929911491,9.807410700885072
vsp8_240802_Pd-0.625-Zn-0.375_pp0_rep1,vsp,8,240802,Pd-0.625-Zn-0.375,pp0,1,,CO2R,300.0,3.958362292358805,75.47908514511707,9.3614931237721,0.0477037961213144,0.0018264070358818,84.89373327227044,15.106266727729562
vsp8_240802_Pd-0.625-Zn-0.375_pp0_rep1,vsp,8,240802,Pd-0.625-Zn-0.375,pp0,1,,CO2R,50.0,3.133676478405316,50.928874845675786,37.38212180746562,0.0077059978349815,0.0,88.31870265097639,11.681297349023607
vsp8_240802_Pd-0.7-Zn-0.3_pp0,vsp,8,240802,Pd-0.7-Zn-0.3,pp0,avg,1.0,HER,50.0,2.8558515123966943,,,,,,
vsp8_240802_Pd-0.7-Zn-0.3_pp0,vsp,8,240802,Pd-0.7-Zn-0.3,pp0,avg,1.0,CO2R,300.0,3.8456901196013287,64.01473142354935,23.7426326129666,0.0332091811459919,0.0022478855826238,87.795951612529,12.204048387471005
vsp8_240802_Pd-0.7-Zn-0.3_pp0,vsp,8,240802,Pd-0.7-Zn-0.3,pp0,std,1.0,CO2R,150.0,0.0,0.0,0.0,0.0,0.0,0.0,0.0
vsp8_240802_Pd-0.7-Zn-0.3_pp0,vsp,8,240802,Pd-0.7-Zn-0.3,pp0,std,1.0,CO2R,300.0,0.0,0.0,0.0,0.0,0.0,0.0,0.0
vsp8_240802_Pd-0.7-Zn-0.3_pp0,vsp,8,240802,Pd-0.7-Zn-0.3,pp0,std,1.0,HER,50.0,0.0,0.0,0.0,0.0,0.0,0.0,0.0
vsp8_240802_Pd-0.7-Zn-0.3_pp0,vsp,8,240802,Pd-0.7-Zn-0.3,pp0,avg,1.0,CO2R,200.0,3.6439433787375415,54.07332231266609,36.45014734774067,0.0148615672531787,0.0014751749135968,90.5415364208623,9.4584635791377
vsp8_240802_Pd-0.7-Zn-0.3_pp0,vsp,8,240802,Pd-0.7-Zn-0.3,pp0,std,1.0,CO2R,50.0,0.0,0.0,0.0,0.0,0.0,0.0,0.0
vsp8_240802_Pd-0.7-Zn-0.3_pp0,vsp,8,240802,Pd-0.7-Zn-0.3,pp0,avg,1.0,CO2R,100.0,3.3515090513698627,47.60488815417774,43.15078585461689,0.0066051410014127,0.0,90.763762022615,9.236237977385002
vsp8_240802_Pd-0.7-Zn-0.3_pp0,vsp,8,240802,Pd-0.7-Zn-0.3,pp0,std,1.0,CO2R,100.0,0.0,0.0,0.0,0.0,0.0,0.0,0.0
vsp8_240802_Pd-0.7-Zn-0.3_pp0,vsp,8,240802,Pd-0.7-Zn-0.3,pp0,std,1.0,CO2R,200.0,0.0,0.0,0.0,0.0,0.0,0.0,0.0
vsp8_240802_Pd-0.7-Zn-0.3_pp0,vsp,8,240802,Pd-0.7-Zn-0.3,pp0,avg,1.0,CO2R,150.0,3.5213748333333337,50.56728535855532,40.32416502946955,0.0106416160578316,0.0,90.9037396405482,9.096260359451804
vsp8_240802_Pd-0.7-Zn-0.3_pp0,vsp,8,240802,Pd-0.7-Zn-0.3,pp0,avg,1.0,CO2R,50.0,3.0756045481727576,49.32181045847371,41.2426326129666,0.0066051410014127,0.0,90.57104821244172,9.428951787558276
vsp8_240802_Pd-0.7-Zn-0.3_pp0_rep1,vsp,8,240802,Pd-0.7-Zn-0.3,pp0,1,,CO2R,200.0,3.6439433787375415,54.07332231266609,36.45014734774067,0.0148615672531787,0.0014751749135968,90.5415364208623,9.4584635791377
vsp8_240802_Pd-0.7-Zn-0.3_pp0_rep1,vsp,8,240802,Pd-0.7-Zn-0.3,pp0,1,,HER,50.0,2.8558515123966943,,,,,,
vsp8_240802_Pd-0.7-Zn-0.3_pp0_rep1,vsp,8,240802,Pd-0.7-Zn-0.3,pp0,1,,CO2R,50.0,3.0756045481727576,49.32181045847371,41.2426326129666,0.0066051410014127,0.0,90.57104821244172,9.428951787558276
vsp8_240802_Pd-0.7-Zn-0.3_pp0_rep1,vsp,8,240802,Pd-0.7-Zn-0.3,pp0,1,,CO2R,150.0,3.5213748333333337,50.56728535855532,40.32416502946955,0.0106416160578316,0.0,90.9037396405482,9.096260359451804
vsp8_240802_Pd-0.7-Zn-0.3_pp0_rep1,vsp,8,240802,Pd-0.7-Zn-0.3,pp0,1,,CO2R,300.0,3.8456901196013287,64.01473142354935,23.7426326129666,0.0332091811459919,0.0022478855826238,87.795951612529,12.204048387471005
vsp8_240802_Pd-0.7-Zn-0.3_pp0_rep1,vsp,8,240802,Pd-0.7-Zn-0.3,pp0,1,,CO2R,100.0,3.3515090513698627,47.60488815417774,43.15078585461689,0.0066051410014127,0.0,90.763762022615,9.236237977385002
vsp8_240802_Pd-0.75-Zn-0.25_pp0,vsp,8,240802,Pd-0.75-Zn-0.25,pp0,avg,3.0,CO2R,100.0,3.468358454042082,59.13473811965097,29.484282907662088,0.013760710419609903,0.0,88.63442937419815,11.365570625801846
vsp8_240802_Pd-0.75-Zn-0.25_pp0,vsp,8,240802,Pd-0.75-Zn-0.25,pp0,std,3.0,CO2R,150.0,0.09400119650231659,11.695022657636128,13.587963719065078,0.014223050092802688,0.0008111358413970954,2.404011164810776,2.4040111648107723
vsp8_240802_Pd-0.75-Zn-0.25_pp0,vsp,8,240802,Pd-0.75-Zn-0.25,pp0,avg,3.0,CO2R,150.0,3.6181914019933554,61.742241938521424,27.18238375900459,0.022995676078992566,0.0004683094963799667,88.95039637415307,11.049603625846936
vsp8_240802_Pd-0.75-Zn-0.25_pp0,vsp,8,240802,Pd-0.75-Zn-0.25,pp0,std,3.0,CO2R,50.0,0.060942888609721475,20.040839697704275,20.16368814035119,0.003866082143314237,0.0,1.3210499870085064,1.32104998700851
vsp8_240802_Pd-0.75-Zn-0.25_pp0,vsp,8,240802,Pd-0.75-Zn-0.25,pp0,avg,3.0,CO2R,50.0,3.0937042846068663,64.52740170332085,22.981335952848724,0.009173806946406566,0.0,87.51791146311598,12.48208853688402
vsp8_240802_Pd-0.75-Zn-0.25_pp0,vsp,8,240802,Pd-0.75-Zn-0.25,pp0,avg,3.0,CO2R,200.0,3.7664839977851607,65.32172675720354,22.65717092337918,0.0351356806047373,0.0014751749135968335,88.01847428173893,11.981525718261063
vsp8_240802_Pd-0.75-Zn-0.25_pp0,vsp,8,240802,Pd-0.75-Zn-0.25,pp0,std,3.0,HER,50.0,0.14537395221527388,0.0,0.0,0.0,0.0,0.0,0.0
vsp8_240802_Pd-0.75-Zn-0.25_pp0,vsp,8,240802,Pd-0.75-Zn-0.25,pp0,std,3.0,CO2R,100.0,0.0803652525209346,15.531227680303136,16.769343018722722,0.008580329854202508,0.0,1.5434601554669207,1.543460155466919
vsp8_240802_Pd-0.75-Zn-0.25_pp0,vsp,8,240802,Pd-0.75-Zn-0.25,pp0,avg,3.0,HER,50.0,2.7956590606060607,,,,,,
vsp8_240802_Pd-0.75-Zn-0.25_pp0,vsp,8,240802,Pd-0.75-Zn-0.25,pp0,avg,3.0,CO2R,300.0,3.972730747508306,75.763948467918,8.612475442043221,0.04666409800072163,0.0018732379855198333,84.42858604617153,15.57141395382846
vsp8_240802_Pd-0.75-Zn-0.25_pp0,vsp,8,240802,Pd-0.75-Zn-0.25,pp0,std,3.0,CO2R,300.0,0.1233328746662662,2.4523724614903637,2.288422104010591,0.03335853210425844,0.0007737742767830142,0.9896235900618486,0.9896235900618507
vsp8_240802_Pd-0.75-Zn-0.25_pp0,vsp,8,240802,Pd-0.75-Zn-0.25,pp0,std,3.0,CO2R,200.0,0.09792877004187117,9.728597434260028,10.959496694548173,0.019234172150284484,0.0004214785467419499,1.3025908157247146,1.3025908157247132
vsp8_240802_Pd-0.75-Zn-0.25_pp0_rep1,vsp,8,240802,Pd-0.75-Zn-0.25,pp0,1,,HER,50.0,2.628103801652893,,,,,,
vsp8_240802_Pd-0.75-Zn-0.25_pp0_rep1,vsp,8,240802,Pd-0.75-Zn-0.25,pp0,1,,CO2R,50.0,3.026762571428572,78.39712067630626,7.8388998035363455,0.0055042841678439,0.0,86.24152476401045,13.75847523598955
vsp8_240802_Pd-0.75-Zn-0.25_pp0_rep1,vsp,8,240802,Pd-0.75-Zn-0.25,pp0,1,,CO2R,100.0,3.4048298438538205,73.64686434116638,13.202357563850688,0.0038529989174907,0.0,86.85307490393456,13.146925096065443
vsp8_240802_Pd-0.75-Zn-0.25_pp0_rep1,vsp,8,240802,Pd-0.75-Zn-0.25,pp0,1,,CO2R,300.0,3.844027315614617,77.0928456339325,6.539783889980354,0.0144946149753224,0.0018264070358818,83.65059818238954,16.349401817610456
vsp8_240802_Pd-0.75-Zn-0.25_pp0_rep1,vsp,8,240802,Pd-0.75-Zn-0.25,pp0,1,,CO2R,200.0,3.695367275747509,75.41651844566742,11.098968565815325,0.0129350677944333,0.0014751749135968,86.53162727247954,13.46837272752046
vsp8_240802_Pd-0.75-Zn-0.25_pp0_rep1,vsp,8,240802,Pd-0.75-Zn-0.25,pp0,1,,CO2R,150.0,3.560947332225913,72.55895708217372,13.614931237721022,0.006972093279269,0.0,86.1821785223464,13.817821477653595
vsp8_240802_Pd-0.75-Zn-0.25_pp0_rep2,vsp,8,240802,Pd-0.75-Zn-0.25,pp0,2,,CO2R,150.0,3.726679338870432,63.33549561614598,27.14145383104126,0.0341265618406326,0.0,90.51338270007956,9.486617299920454
vsp8_240802_Pd-0.75-Zn-0.25_pp0_rep2,vsp,8,240802,Pd-0.75-Zn-0.25,pp0,2,,CO2R,100.0,3.558703136212624,61.00378748247505,28.54862475442044,0.0187145661706695,0.0,89.57359825776439,10.426401742235612
vsp8_240802_Pd-0.75-Zn-0.25_pp0_rep2,vsp,8,240802,Pd-0.75-Zn-0.25,pp0,2,,CO2R,200.0,3.8781794252491695,64.54246793195087,23.973477406679766,0.0456855585931049,0.0010536963668549,88.56515604828883,11.434843951711173
vsp8_240802_Pd-0.75-Zn-0.25_pp0_rep2,vsp,8,240802,Pd-0.75-Zn-0.25,pp0,2,,CO2R,50.0,3.145967186046512,73.63493691016761,15.235756385068765,0.0088068546685503,0.0,88.87950014990493,11.120499850095072
vsp8_240802_Pd-0.75-Zn-0.25_pp0_rep2,vsp,8,240802,Pd-0.75-Zn-0.25,pp0,2,,CO2R,300.0,4.08987988704319,77.26506099730064,8.229371316306484,0.044401225620608,0.0011239427913119,85.54242893671727,14.457571063282728
vsp8_240802_Pd-0.75-Zn-0.25_pp0_rep2,vsp,8,240802,Pd-0.75-Zn-0.25,pp0,2,,HER,50.0,2.888240801652892,,,,,,
vsp8_240802_Pd-0.75-Zn-0.25_pp0_rep3,vsp,8,240802,Pd-0.75-Zn-0.25,pp0,3,,CO2R,300.0,3.9842850398671104,72.93393877252088,11.068271119842828,0.0810964534062345,0.0026693641293658,84.09273101940781,15.907268980592193
vsp8_240802_Pd-0.75-Zn-0.25_pp0_rep3,vsp,8,240802,Pd-0.75-Zn-0.25,pp0,3,,HER,50.0,2.870632578512397,,,,,,
vsp8_240802_Pd-0.75-Zn-0.25_pp0_rep3,vsp,8,240802,Pd-0.75-Zn-0.25,pp0,3,,CO2R,100.0,3.441542382059801,42.753562535311474,46.70186640471513,0.0187145661706695,0.0,89.47661496089552,10.523385039104484
vsp8_240802_Pd-0.75-Zn-0.25_pp0_rep3,vsp,8,240802,Pd-0.75-Zn-0.25,pp0,3,,CO2R,50.0,3.1083830963455146,41.55014752348868,45.86935166994106,0.0132102820028255,0.0,87.43270947543256,12.56729052456744
vsp8_240802_Pd-0.75-Zn-0.25_pp0_rep3,vsp,8,240802,Pd-0.75-Zn-0.25,pp0,3,,CO2R,150.0,3.5669475348837207,49.33227311724456,40.79076620825148,0.0278883731170761,0.0014049284891399,90.15562790003324,9.844372099966762
vsp8_240802_Pd-0.75-Zn-0.25_pp0_rep3,vsp,8,240802,Pd-0.75-Zn-0.25,pp0,3,,CO2R,200.0,3.7259052923588034,56.00619389399234,32.89906679764244,0.0467864154266737,0.0018966534603388,88.95863952444844,11.041360475551556
vsp8_240802_Pd-0.8-Zn-0.2_pp0,vsp,8,240802,Pd-0.8-Zn-0.2,pp0,avg,1.0,CO2R,300.0,3.930675800664453,80.24754650651823,8.020628683693518,0.0506394143441645,0.0044957711652476,88.32907710335039,11.670922896649614
vsp8_240802_Pd-0.8-Zn-0.2_pp0,vsp,8,240802,Pd-0.8-Zn-0.2,pp0,avg,1.0,CO2R,50.0,3.178022681063124,70.27265688756827,20.0098231827112,0.0154119956699631,0.0,90.29789206594944,9.70210793405056
vsp8_240802_Pd-0.8-Zn-0.2_pp0,vsp,8,240802,Pd-0.8-Zn-0.2,pp0,std,1.0,CO2R,300.0,0.0,0.0,0.0,0.0,0.0,0.0,0.0
vsp8_240802_Pd-0.8-Zn-0.2_pp0,vsp,8,240802,Pd-0.8-Zn-0.2,pp0,avg,1.0,HER,50.0,2.5137041074380164,,,,,,
vsp8_240802_Pd-0.8-Zn-0.2_pp0,vsp,8,240802,Pd-0.8-Zn-0.2,pp0,std,1.0,HER,50.0,0.0,0.0,0.0,0.0,0.0,0.0,0.0
vsp8_240802_Pd-0.8-Zn-0.2_pp0,vsp,8,240802,Pd-0.8-Zn-0.2,pp0,avg,1.0,CO2R,200.0,3.7499073089701,79.07133440749963,11.393664047151278,0.0399060602168688,0.0031610891005647,90.51226707695534,9.48773292304466
vsp8_240802_Pd-0.8-Zn-0.2_pp0,vsp,8,240802,Pd-0.8-Zn-0.2,pp0,std,1.0,CO2R,150.0,0.0,0.0,0.0,0.0,0.0,0.0,0.0
vsp8_240802_Pd-0.8-Zn-0.2_pp0,vsp,8,240802,Pd-0.8-Zn-0.2,pp0,std,1.0,CO2R,200.0,0.0,0.0,0.0,0.0,0.0,0.0,0.0
vsp8_240802_Pd-0.8-Zn-0.2_pp0,vsp,8,240802,Pd-0.8-Zn-0.2,pp0,avg,1.0,CO2R,150.0,3.628733644518273,77.84301826780222,13.050098231827112,0.0341265618406326,0.0028098569782798,90.93367771867231,9.066322281327686
vsp8_240802_Pd-0.8-Zn-0.2_pp0,vsp,8,240802,Pd-0.8-Zn-0.2,pp0,avg,1.0,CO2R,100.0,3.5061893355481724,74.892339241248,16.00196463654224,0.0253197071720822,0.0025288712804518,90.92511820188064,9.07488179811935
vsp8_240802_Pd-0.8-Zn-0.2_pp0,vsp,8,240802,Pd-0.8-Zn-0.2,pp0,std,1.0,CO2R,100.0,0.0,0.0,0.0,0.0,0.0,0.0,0.0
vsp8_240802_Pd-0.8-Zn-0.2_pp0,vsp,8,240802,Pd-0.8-Zn-0.2,pp0,std,1.0,CO2R,50.0,0.0,0.0,0.0,0.0,0.0,0.0,0.0
vsp8_240802_Pd-0.8-Zn-0.2_pp0_rep1,vsp,8,240802,Pd-0.8-Zn-0.2,pp0,1,,CO2R,300.0,3.930675800664453,80.24754650651823,8.020628683693518,0.0506394143441645,0.0044957711652476,88.32907710335039,11.670922896649614
vsp8_240802_Pd-0.8-Zn-0.2_pp0_rep1,vsp,8,240802,Pd-0.8-Zn-0.2,pp0,1,,HER,50.0,2.5137041074380164,,,,,,
vsp8_240802_Pd-0.8-Zn-0.2_pp0_rep1,vsp,8,240802,Pd-0.8-Zn-0.2,pp0,1,,CO2R,150.0,3.628733644518273,77.84301826780222,13.050098231827112,0.0341265618406326,0.0028098569782798,90.93367771867231,9.066322281327686
vsp8_240802_Pd-0.8-Zn-0.2_pp0_rep1,vsp,8,240802,Pd-0.8-Zn-0.2,pp0,1,,CO2R,100.0,3.5061893355481724,74.892339241248,16.00196463654224,0.0253197071720822,0.0025288712804518,90.92511820188064,9.07488179811935
vsp8_240802_Pd-0.8-Zn-0.2_pp0_rep1,vsp,8,240802,Pd-0.8-Zn-0.2,pp0,1,,CO2R,50.0,3.178022681063124,70.27265688756827,20.0098231827112,0.0154119956699631,0.0,90.29789206594944,9.70210793405056
vsp8_240802_Pd-0.8-Zn-0.2_pp0_rep1,vsp,8,240802,Pd-0.8-Zn-0.2,pp0,1,,CO2R,200.0,3.7499073089701,79.07133440749963,11.393664047151278,0.0399060602168688,0.0031610891005647,90.51226707695534,9.48773292304466
vsp8_240802_Pd-0.833-Zn-0.167_pp0,vsp,8,240802,Pd-0.833-Zn-0.167,pp0,avg,1.0,CO2R,200.0,3.547868661129568,76.29569566218167,9.437622789783893,0.027796635047612,0.0027396105538228,85.76657329773504,14.233426702264964
vsp8_240802_Pd-0.833-Zn-0.167_pp0,vsp,8,240802,Pd-0.833-Zn-0.167,pp0,std,1.0,CO2R,300.0,0.0,0.0,0.0,0.0,0.0,0.0,0.0
vsp8_240802_Pd-0.833-Zn-0.167_pp0,vsp,8,240802,Pd-0.833-Zn-0.167,pp0,avg,1.0,HER,50.0,2.5021007107438016,,,,,,
vsp8_240802_Pd-0.833-Zn-0.167_pp0,vsp,8,240802,Pd-0.833-Zn-0.167,pp0,std,1.0,HER,50.0,0.0,0.0,0.0,0.0,0.0,0.0,0.0
vsp8_240802_Pd-0.833-Zn-0.167_pp0,vsp,8,240802,Pd-0.833-Zn-0.167,pp0,avg,1.0,CO2R,300.0,3.7291489667774087,77.58919416602147,6.2524557956778,0.0379795607581234,0.0036528140717637,83.88690713675324,16.113092863246763
vsp8_240802_Pd-0.833-Zn-0.167_pp0,vsp,8,240802,Pd-0.833-Zn-0.167,pp0,std,1.0,CO2R,150.0,0.0,0.0,0.0,0.0,0.0,0.0,0.0
vsp8_240802_Pd-0.833-Zn-0.167_pp0,vsp,8,240802,Pd-0.833-Zn-0.167,pp0,std,1.0,CO2R,50.0,0.0,0.0,0.0,0.0,0.0,0.0,0.0
vsp8_240802_Pd-0.833-Zn-0.167_pp0,vsp,8,240802,Pd-0.833-Zn-0.167,pp0,avg,1.0,CO2R,100.0,3.255089122923588,73.52382347402123,13.025540275049115,0.0132102820028255,0.0,86.56455119483175,13.43544880516825
vsp8_240802_Pd-0.833-Zn-0.167_pp0,vsp,8,240802,Pd-0.833-Zn-0.167,pp0,std,1.0,CO2R,100.0,0.0,0.0,0.0,0.0,0.0,0.0,0.0
vsp8_240802_Pd-0.833-Zn-0.167_pp0,vsp,8,240802,Pd-0.833-Zn-0.167,pp0,std,1.0,CO2R,200.0,0.0,0.0,0.0,0.0,0.0,0.0,0.0
vsp8_240802_Pd-0.833-Zn-0.167_pp0,vsp,8,240802,Pd-0.833-Zn-0.167,pp0,avg,1.0,CO2R,50.0,2.9637749601328904,71.78681286488522,14.071709233791749,0.0077059978349815,0.0,85.86622809651195,14.133771903488054
vsp8_240802_Pd-0.833-Zn-0.167_pp0,vsp,8,240802,Pd-0.833-Zn-0.167,pp0,avg,1.0,CO2R,150.0,3.413461840531561,75.33616522630732,10.805500982318271,0.0212832321156633,0.0019668998847958,86.16722303167774,13.832776968322264
vsp8_240802_Pd-0.833-Zn-0.167_pp0_rep1,vsp,8,240802,Pd-0.833-Zn-0.167,pp0,1,,HER,50.0,2.5021007107438016,,,,,,
vsp8_240802_Pd-0.833-Zn-0.167_pp0_rep1,vsp,8,240802,Pd-0.833-Zn-0.167,pp0,1,,CO2R,50.0,2.9637749601328904,71.78681286488522,14.071709233791749,0.0077059978349815,0.0,85.86622809651195,14.133771903488054
vsp8_240802_Pd-0.833-Zn-0.167_pp0_rep1,vsp,8,240802,Pd-0.833-Zn-0.167,pp0,1,,CO2R,100.0,3.255089122923588,73.52382347402123,13.025540275049115,0.0132102820028255,0.0,86.56455119483175,13.43544880516825
vsp8_240802_Pd-0.833-Zn-0.167_pp0_rep1,vsp,8,240802,Pd-0.833-Zn-0.167,pp0,1,,CO2R,150.0,3.413461840531561,75.33616522630732,10.805500982318271,0.0212832321156633,0.0019668998847958,86.16722303167774,13.832776968322264
vsp8_240802_Pd-0.833-Zn-0.167_pp0_rep1,vsp,8,240802,Pd-0.833-Zn-0.167,pp0,1,,CO2R,200.0,3.547868661129568,76.29569566218167,9.437622789783893,0.027796635047612,0.0027396105538228,85.76657329773504,14.233426702264964
vsp8_240802_Pd-0.833-Zn-0.167_pp0_rep1,vsp,8,240802,Pd-0.833-Zn-0.167,pp0,1,,CO2R,300.0,3.7291489667774087,77.58919416602147,6.2524557956778,0.0379795607581234,0.0036528140717637,83.88690713675324,16.113092863246763
vsp8_240802_Pd-0.867-Zn-0.133_pp0,vsp,8,240802,Pd-0.867-Zn-0.133,pp0,avg,1.0,CO2R,150.0,3.630774764119601,74.48031973885205,12.56876227897839,0.0410986551199016,0.0030908426761077,87.09821442502292,12.901785574977083
vsp8_240802_Pd-0.867-Zn-0.133_pp0,vsp,8,240802,Pd-0.867-Zn-0.133,pp0,std,1.0,CO2R,150.0,0.0,0.0,0.0,0.0,0.0,0.0,0.0
vsp8_240802_Pd-0.867-Zn-0.133_pp0,vsp,8,240802,Pd-0.867-Zn-0.133,pp0,avg,1.0,CO2R,200.0,3.772745046511628,74.81449705999289,11.290520628683694,0.0586206263875383,0.0056899603810166,86.17550691219073,13.824493087809271
vsp8_240802_Pd-0.867-Zn-0.133_pp0,vsp,8,240802,Pd-0.867-Zn-0.133,pp0,std,1.0,CO2R,100.0,0.0,0.0,0.0,0.0,0.0,0.0,0.0
vsp8_240802_Pd-0.867-Zn-0.133_pp0,vsp,8,240802,Pd-0.867-Zn-0.133,pp0,avg,1.0,CO2R,100.0,3.4972516378737537,73.09883027474942,14.366404715127702,0.0247692787552978,0.0016859141869678,87.49515021939692,12.50484978060308
vsp8_240802_Pd-0.867-Zn-0.133_pp0,vsp,8,240802,Pd-0.867-Zn-0.133,pp0,std,1.0,CO2R,200.0,0.0,0.0,0.0,0.0,0.0,0.0,0.0
vsp8_240802_Pd-0.867-Zn-0.133_pp0,vsp,8,240802,Pd-0.867-Zn-0.133,pp0,avg,1.0,HER,50.0,2.4104675785123963,,,,,,
vsp8_240802_Pd-0.867-Zn-0.133_pp0,vsp,8,240802,Pd-0.867-Zn-0.133,pp0,avg,1.0,CO2R,50.0,3.061371887043189,71.1427315909519,14.219056974459724,0.0077059978349815,0.0,85.3694945632466,14.630505436753396
vsp8_240802_Pd-0.867-Zn-0.133_pp0,vsp,8,240802,Pd-0.867-Zn-0.133,pp0,std,1.0,CO2R,300.0,0.0,0.0,0.0,0.0,0.0,0.0,0.0
vsp8_240802_Pd-0.867-Zn-0.133_pp0,vsp,8,240802,Pd-0.867-Zn-0.133,pp0,std,1.0,HER,50.0,0.0,0.0,0.0,0.0,0.0,0.0,0.0
vsp8_240802_Pd-0.867-Zn-0.133_pp0,vsp,8,240802,Pd-0.867-Zn-0.133,pp0,avg,1.0,CO2R,300.0,3.945026990033223,78.20795580572936,5.306974459724951,0.0585288883180742,0.0063221782011295,83.58703093242168,16.412969067578317
vsp8_240802_Pd-0.867-Zn-0.133_pp0,vsp,8,240802,Pd-0.867-Zn-0.133,pp0,std,1.0,CO2R,50.0,0.0,0.0,0.0,0.0,0.0,0.0,0.0
vsp8_240802_Pd-0.867-Zn-0.133_pp0_rep1,vsp,8,240802,Pd-0.867-Zn-0.133,pp0,1,,CO2R,100.0,3.4972516378737537,73.09883027474942,14.366404715127702,0.0247692787552978,0.0016859141869678,87.49515021939692,12.50484978060308
vsp8_240802_Pd-0.867-Zn-0.133_pp0_rep1,vsp,8,240802,Pd-0.867-Zn-0.133,pp0,1,,CO2R,50.0,3.061371887043189,71.1427315909519,14.219056974459724,0.0077059978349815,0.0,85.3694945632466,14.630505436753396
vsp8_240802_Pd-0.867-Zn-0.133_pp0_rep1,vsp,8,240802,Pd-0.867-Zn-0.133,pp0,1,,CO2R,200.0,3.772745046511628,74.81449705999289,11.290520628683694,0.0586206263875383,0.0056899603810166,86.17550691219073,13.824493087809271
vsp8_240802_Pd-0.867-Zn-0.133_pp0_rep1,vsp,8,240802,Pd-0.867-Zn-0.133,pp0,1,,CO2R,300.0,3.945026990033223,78.20795580572936,5.306974459724951,0.0585288883180742,0.0063221782011295,83.58703093242168,16.412969067578317
vsp8_240802_Pd-0.867-Zn-0.133_pp0_rep1,vsp,8,240802,Pd-0.867-Zn-0.133,pp0,1,,CO2R,150.0,3.630774764119601,74.48031973885205,12.56876227897839,0.0410986551199016,0.0030908426761077,87.09821442502292,12.901785574977083
vsp8_240802_Pd-0.867-Zn-0.133_pp0_rep1,vsp,8,240802,Pd-0.867-Zn-0.133,pp0,1,,HER,50.0,2.4104675785123963,,,,,,
vsp8_240802_Pd-0.889-Zn-0.111_pp0,vsp,8,240802,Pd-0.889-Zn-0.111,pp0,std,1.0,CO2R,300.0,0.0,0.0,0.0,0.0,0.0,0.0,0.0
vsp8_240802_Pd-0.889-Zn-0.111_pp0,vsp,8,240802,Pd-0.889-Zn-0.111,pp0,avg,1.0,CO2R,300.0,3.9193833156146174,80.25047605097407,4.705304518664047,0.1058657321615324,0.0207929416392705,85.08622880730955,14.913771192690447
vsp8_240802_Pd-0.889-Zn-0.111_pp0,vsp,8,240802,Pd-0.889-Zn-0.111,pp0,avg,1.0,HER,50.0,2.389970099173554,,,,,,
vsp8_240802_Pd-0.889-Zn-0.111_pp0,vsp,8,240802,Pd-0.889-Zn-0.111,pp0,std,1.0,HER,50.0,0.0,0.0,0.0,0.0,0.0,0.0,0.0
vsp8_240802_Pd-0.889-Zn-0.111_pp0,vsp,8,240802,Pd-0.889-Zn-0.111,pp0,avg,1.0,CO2R,150.0,3.6670346378737535,69.64071229780912,17.367387033398824,0.3031025815092747,0.0511393970046924,87.36695469182528,12.633045308174715
vsp8_240802_Pd-0.889-Zn-0.111_pp0,vsp,8,240802,Pd-0.889-Zn-0.111,pp0,avg,1.0,CO2R,50.0,3.154846495016612,57.99744711125992,30.884086444007856,0.0528411280113021,0.0059006996543875,88.94027538293346,11.059724617066536
vsp8_240802_Pd-0.889-Zn-0.111_pp0,vsp,8,240802,Pd-0.889-Zn-0.111,pp0,std,1.0,CO2R,50.0,0.0,0.0,0.0,0.0,0.0,0.0,0.0
vsp8_240802_Pd-0.889-Zn-0.111_pp0,vsp,8,240802,Pd-0.889-Zn-0.111,pp0,std,1.0,CO2R,200.0,0.0,0.0,0.0,0.0,0.0,0.0,0.0
vsp8_240802_Pd-0.889-Zn-0.111_pp0,vsp,8,240802,Pd-0.889-Zn-0.111,pp0,avg,1.0,CO2R,100.0,3.491233551495017,63.143191947937815,24.43025540275049,0.2366842192172908,0.0375115906600354,87.85110319714316,12.14889680285684
vsp8_240802_Pd-0.889-Zn-0.111_pp0,vsp,8,240802,Pd-0.889-Zn-0.111,pp0,std,1.0,CO2R,100.0,0.0,0.0,0.0,0.0,0.0,0.0,0.0
vsp8_240802_Pd-0.889-Zn-0.111_pp0,vsp,8,240802,Pd-0.889-Zn-0.111,pp0,avg,1.0,CO2R,200.0,3.793416697674419,75.18770009834898,11.8799115913556,0.2432893602187035,0.043201551041052,87.3590455103608,12.6409544896392
vsp8_240802_Pd-0.889-Zn-0.111_pp0,vsp,8,240802,Pd-0.889-Zn-0.111,pp0,std,1.0,CO2R,150.0,0.0,0.0,0.0,0.0,0.0,0.0,0.0
vsp8_240802_Pd-0.889-Zn-0.111_pp0_rep1,vsp,8,240802,Pd-0.889-Zn-0.111,pp0,1,,CO2R,200.0,3.793416697674419,75.18770009834898,11.8799115913556,0.2432893602187035,0.043201551041052,87.3590455103608,12.6409544896392
vsp8_240802_Pd-0.889-Zn-0.111_pp0_rep1,vsp,8,240802,Pd-0.889-Zn-0.111,pp0,1,,CO2R,50.0,3.154846495016612,57.99744711125992,30.884086444007856,0.0528411280113021,0.0059006996543875,88.94027538293346,11.059724617066536
vsp8_240802_Pd-0.889-Zn-0.111_pp0_rep1,vsp,8,240802,Pd-0.889-Zn-0.111,pp0,1,,HER,50.0,2.389970099173554,,,,,,
vsp8_240802_Pd-0.889-Zn-0.111_pp0_rep1,vsp,8,240802,Pd-0.889-Zn-0.111,pp0,1,,CO2R,150.0,3.6670346378737535,69.64071229780912,17.367387033398824,0.3031025815092747,0.0511393970046924,87.36695469182528,12.633045308174715
vsp8_240802_Pd-0.889-Zn-0.111_pp0_rep1,vsp,8,240802,Pd-0.889-Zn-0.111,pp0,1,,CO2R,300.0,3.9193833156146174,80.25047605097407,4.705304518664047,0.1058657321615324,0.0207929416392705,85.08622880730955,14.913771192690447
vsp8_240802_Pd-0.889-Zn-0.111_pp0_rep1,vsp,8,240802,Pd-0.889-Zn-0.111,pp0,1,,CO2R,100.0,3.491233551495017,63.143191947937815,24.43025540275049,0.2366842192172908,0.0375115906600354,87.85110319714316,12.14889680285684
vsp8_240802_Pd-1.0_pp0,vsp,8,240802,Pd-1.0,pp0,std,3.0,CO2R,50.0,0.0,0.0,0.0,0.0,0.0,0.0,0.0
vsp8_240802_Pd-1.0_pp0,vsp,8,240802,Pd-1.0,pp0,std,3.0,CO2R,300.0,0.0,0.0,0.0,0.0,0.0,0.0,0.0
vsp8_240802_Pd-1.0_pp0,vsp,8,240802,Pd-1.0,pp0,avg,3.0,HER,50.0,2.602203553719008,,,,,,
vsp8_240802_Pd-1.0_pp0,vsp,8,240802,Pd-1.0,pp0,std,3.0,HER,50.0,0.0,0.0,0.0,0.0,0.0,0.0,0.0
vsp8_240802_Pd-1.0_pp0,vsp,8,240802,Pd-1.0,pp0,avg,3.0,CO2R,300.0,3.881746455149501,79.83761953587646,3.1704322200392925,0.0442177494816799,0.0028098569782798,83.05985750812562,16.940142491874383
vsp8_240802_Pd-1.0_pp0,vsp,8,240802,Pd-1.0,pp0,avg,3.0,CO2R,50.0,3.192954149501661,62.54744815752579,24.79862475442043,0.0165128525035319,0.0,87.36258576444976,12.63741423555024
vsp8_240802_Pd-1.0_pp0,vsp,8,240802,Pd-1.0,pp0,std,3.0,CO2R,100.0,0.0,0.0,0.0,0.0,0.0,0.0,0.0
vsp8_240802_Pd-1.0_pp0,vsp,8,240802,Pd-1.0,pp0,avg,3.0,CO2R,150.0,3.6595008671096334,76.47659503232963,12.264243614931235,0.0759591215162468,0.0042147854674197,88.82859168198578,11.171408318014215
vsp8_240802_Pd-1.0_pp0,vsp,8,240802,Pd-1.0,pp0,std,3.0,CO2R,150.0,0.0,0.0,0.0,0.0,0.0,0.0,0.0
vsp8_240802_Pd-1.0_pp0,vsp,8,240802,Pd-1.0,pp0,avg,3.0,CO2R,200.0,3.815266262458472,78.83561070539245,8.457760314341847,0.0902702603526411,0.0054792211076456,87.40024204733666,12.59975795266334
vsp8_240802_Pd-1.0_pp0,vsp,8,240802,Pd-1.0,pp0,std,3.0,CO2R,200.0,0.0,0.0,0.0,0.0,0.0,0.0,0.0
vsp8_240802_Pd-1.0_pp0,vsp,8,240802,Pd-1.0,pp0,avg,3.0,CO2R,100.0,3.509881495016612,71.06237837159179,18.06483300589391,0.0517402711777333,0.0033718283739357,89.18726638643383,10.812733613566166
vsp8_240802_Pd-1.0_pp0_rep1,vsp,8,240802,Pd-1.0,pp0,1,,CO2R,300.0,3.881746455149501,79.83761953587646,3.1704322200392925,0.0442177494816799,0.0028098569782798,83.05985750812562,16.940142491874383
vsp8_240802_Pd-1.0_pp0_rep1,vsp,8,240802,Pd-1.0,pp0,1,,CO2R,50.0,3.192954149501661,62.54744815752579,24.79862475442043,0.0165128525035319,0.0,87.36258576444976,12.63741423555024
vsp8_240802_Pd-1.0_pp0_rep1,vsp,8,240802,Pd-1.0,pp0,1,,CO2R,150.0,3.6595008671096334,76.47659503232963,12.264243614931235,0.0759591215162468,0.0042147854674197,88.82859168198578,11.171408318014215
vsp8_240802_Pd-1.0_pp0_rep1,vsp,8,240802,Pd-1.0,pp0,1,,CO2R,200.0,3.815266262458472,78.83561070539245,8.457760314341847,0.0902702603526411,0.0054792211076456,87.40024204733666,12.59975795266334
vsp8_240802_Pd-1.0_pp0_rep1,vsp,8,240802,Pd-1.0,pp0,1,,HER,50.0,2.602203553719008,,,,,,
vsp8_240802_Pd-1.0_pp0_rep1,vsp,8,240802,Pd-1.0,pp0,1,,CO2R,100.0,3.509881495016612,71.06237837159179,18.06483300589391,0.0517402711777333,0.0033718283739357,89.18726638643383,10.812733613566166
