Repository: FAIR-Chem/fairchem

## `fairchem` by FAIR Chemistry
`fairchem` is the [FAIR](https://ai.meta.com/research/) Chemistry's centralized repository of all its data, models, demos, and application efforts for materials science and quantum chemistry.

### Documentation
If you are looking for `Open-Catalyst-Project/ocp`, it can now be found at [`fairchem.core`](src/fairchem/core). Visit its corresponding documentation [here](https://fair-chem.github.io/).

### Contents
The repository is organized into several directories to help you find what you are looking for:

- [`fairchem.core`](src/fairchem/core): State of the art machine learning models for materials science and chemistry
- [`fairchem.data`](src/fairchem/data): Dataset downloads and input generation codes
- [`fairchem.demo`](src/fairchem/demo): Python API for the [Open Catalyst Demo](https://open-catalyst.metademolab.com/)
- [`fairchem.applications`](src/fairchem/applications): Follow up applications and works (AdsorbML, CatTSunami, etc.)

### Why a single repository?
Since many of our repositories rely heavily on our other repositories, a single repository makes it really easy to test and ensure consistency across repositories. This should also help simplify the installation process for users who are interested in integrating many of the efforts into one place.

## File overview

These files have been processed so they are ready for direct use in modeling. As annotated in the file names, to match structures using the XRD data we used a max R$_{wp}$ score of 40 and a minimum q-score of 70. These are the same as what was used for the publication
The files contain all data needed for modeling (i.e. aggregated computational descriptors and experimental data). All files were last updated with the 241113 experimental data.
Below is a table summarizing the file contents:

## File overview
|Name | Description |
|---   |---    |
|`CO2R_40_70_all.csv`  | Ready for modeling CO$_2$RR and including all 179 experimental targets |
|`CO2R_40_70_matched.csv` | Ready for modeling CO$_2$RR and including only XRD matched 43 experimental targets|
|`HER_40_70_all.csv` | Ready for modeling HER and including all 179 experimental targets |
|`HER_40_70_matched.csv` | Ready for modeling HER and including only XRD matched 43 experimental targets |

File: src/fairchem/applications/ocx/data/processed_data/HER_40_70_all.csv (part 1 of 3)
,sample id,source,batch number,batch date,composition,voltage,post processing id,rep,reaction,xrf comp,bulk_id,computational_comp_nearest_xrf,sid,Unnamed: 0,total reps,current density,fe_h2,fe_co,fe_ch4,fe_c2h4,fe_gas_total,fe_liquid,rwp,q_score,matched,voltage_she,C_mean_energy,C_wulff_energy,C_boltz_energy,CO_mean_energy,CO_wulff_energy,CO_boltz_energy,CHO_mean_energy,CHO_wulff_energy,CHO_boltz_energy,COCOH_mean_energy,COCOH_wulff_energy,COCOH_boltz_energy,H_mean_energy,H_wulff_energy,H_boltz_energy,OH_mean_energy,OH_wulff_energy,OH_boltz_energy,elements,loco_cv,loo_cv
0,vsp13_240823_Ag-0.417-Au-0.167-Zn-0.417_pp0_rep1,vsp,13.0,240823.0,Ag-0.417-Au-0.167-Zn-0.417,2.986291371900826,pp0,1,HER,Ag-0.085-Au-0.431-Zn-0.485,,Ag-0.083-Au-0.417-Zn-0.5,vsp13_240823_Ag-0.417-Au-0.167-Zn-0.417_pp0,1788.0,,50.0,,,,,,,,,False,-1.523008218706308,1.231272466666665,1.324307019999992,-0.07416432803756168,-0.305126566666664,0.079033140000007,-0.8778778851129754,-0.1987506160416664,0.2027230100000281,-1.0120787554821937,-0.18613827249999973,0.2939113099999986,-0.9564941557083881,0.06159514041666517,0.3471934300000043,-0.6220735999636717,-0.15155202416666302,0.1598680300000126,-1.1860989077017607,AgAuZn,0,0
1,vsp13_240823_Ag-0.417-Au-0.083-Zn-0.5_pp0_rep1,vsp,13.0,240823.0,Ag-0.417-Au-0.083-Zn-0.5,3.038293409090909,pp0,1,HER,Ag-0.125-Au-0.359-Zn-0.516,,Ag-0.1-Au-0.4-Zn-0.5,vsp13_240823_Ag-0.417-Au-0.083-Zn-0.5_pp0,1795.5,,50.0,,,,,,,,,False,-1.5630638419733311,0.7461787942105278,1.0950350700000229,-0.6839139975409356,-0.5144623768420974,0.1061038300000234,-1.4642978978274752,-0.5338175821052618,0.155999649999984,-2.0652935195909987,-0.47449673526315306,0.2598064500000134,-1.9360728663998585,-0.15335219052631777,0.3265833800000166,-1.4686697964322681,-0.5007758584210514,-0.1401319400000034,-2.176279200122232,AgAuZn,0,1
2,uoft6_240624_Ag-0.125-Au-0.125-Cd-0.75_pp0_rep1,uoft,6.0,240624.0,Ag-0.125-Au-0.125-Cd-0.75,2.7087873225,pp0,1,HER,Ag-0.129-Au-0.076-Cd-0.796,,Ag-0.125-Au-0.125-Cd-0.75,uoft6_240624_Ag-0.125-Au-0.125-Cd-0.75_pp0,918.5,,50.0,,,,,,,,,False,-1.3092550994344219,1.7123381141614902,1.7763592529989036,1.0232732236962339,-0.12050823173913251,-0.02288238747921211,-0.8422583489254226,0.13385487844720162,0.004027206411483934,-0.4744137238106013,0.09113365416149602,0.18633775066951191,-0.5810258782126564,0.272395549565219,0.35269482519056433,-0.41207314804547923,-0.0011422619875776406,0.14282207016461929,-0.6876189359647753,AgAuCd,1,2
3,vsp13_240823_Ag-0.25-Au-0.25-Zn-0.5_pp0_rep2,vsp,13.0,240823.0,Ag-0.25-Au-0.25-Zn-0.5,2.996532929752066,pp0,2,HER,Ag-0.085-Au-0.132-Zn-0.783,,Ag-0.125-Au-0.125-Zn-0.75,vsp13_240823_Ag-0.25-Au-0.25-Zn-0.5_pp0,1773.5,,50.0,,,,,,,,,False,-1.5308969862454949,0.904844255312502,0.7526133399999964,0.5462818497037674,-0.21394558562500254,0.1084407799999951,-0.3706170617041394,0.053854636874996156,1.5410861299999965,-0.49132749528292896,-0.23467906031249264,-0.0055547599999954,-0.4630032384242297,0.10724270406250455,0.2692561400000102,-0.22503165627848046,-0.3106018875000025,-0.3118632599999955,-0.6078835339427998,AgAuZn,0,3
4,uoft4_240405_Ag-0.125-Cu-0.125-Pd-0.75_pp0_rep1,uoft,4.0,240405.0,Ag-0.125-Cu-0.125-Pd-0.75,2.4650627633333335,pp0,1,HER,Ag-0.129-Cu-0.083-Pd-0.788,,Ag-0.125-Cu-0.125-Pd-0.75,uoft4_240405_Ag-0.125-Cu-0.125-Pd-0.75_pp0,8.0,,50.0,,,,,,,,,False,-1.1215213172516916,-1.3545854839189162,-0.7425138970988996,-1.6518571949883178,-1.6313891264864953,-1.569876746499642,-1.6458566820012983,-1.0175627439189088,-0.7209643714962364,-1.2098884583822105,-1.33884901783784,-1.0950417962669319,-1.6829628240421926,-0.38312362891892504,-0.42143540302411425,-0.4638350312964364,0.32429092851352137,0.6808516007839757,0.13777815547065778,AgCuPd,2,4
5,vsp13_240823_Ag-0.25-Au-0.5-Zn-0.25_pp0_rep3,vsp,13.0,240823.0,Ag-0.25-Au-0.5-Zn-0.25,2.9692941652892566,pp0,3,HER,Ag-0.172-Au-0.21-Zn-0.618,,Ag-0.182-Au-0.182-Zn-0.636,vsp13_240823_Ag-0.25-Au-0.5-Zn-0.25_pp0,1749.0,,50.0,,,,,,,,,False,-1.509915775767272,0.9014835706451607,1.2318072656945702,0.08206874333213628,-0.23133589225806614,-0.2517267213982052,-0.8831957790848304,0.032645206612901836,0.9553485337984055,-0.8326798913498659,-0.2571461875806396,-0.2664856730320531,-0.6859989861655462,0.09902996661290443,0.0997558851557676,-0.44051709283891083,-0.3621555404838729,-0.3332434983459751,-0.8456474420780155,AgAuZn,0,5
6,uoft4_240405_Ag-0.2-Pd-0.8_pp0_rep1,uoft,4.0,240405.0,Ag-0.2-Pd-0.8,2.4543363856666667,pp0,1,HER,Ag-0.205-Pd-0.795,,Ag-0.188-Pd-0.812,uoft4_240405_Ag-0.2-Pd-0.8_pp0,26.0,,50.0,,,,,,,,,False,-1.1132591074220013,-1.427195186874986,0.23499739959037627,-1.802477677165941,-1.7295243231250135,0.12801637165720697,-1.7955490383104487,-1.0423721671875015,0.09329576091114143,-1.062859525895856,-1.436091834687506,0.2688059210813239,-1.815616074373722,-0.44052169874999514,0.06562360267628602,-0.5091454709913267,0.4837077559374885,0.12452777043562314,0.25911393822970036,AgPd,3,6
7,vsp13_240823_Ag-0.25-Au-0.5-Zn-0.25_pp0_rep2,vsp,13.0,240823.0,Ag-0.25-Au-0.5-Zn-0.25,2.942513049586777,pp0,2,HER,Ag-0.14-Au-0.279-Zn-0.581,,Ag-0.2-Au-0.2-Zn-0.6,vsp13_240823_Ag-0.25-Au-0.5-Zn-0.25_pp0,1744.0,,50.0,,,,,,,,,False,-1.4892870785235868,0.9974262826190483,0.5564771770201349,0.21898109448505906,-0.2302234365476232,0.11765511953448622,-0.7748012262845085,-0.09698702809524086,0.4350051035689654,-0.5862983348056093,-0.18911270083333062,0.1793488281753609,-0.6689164651837869,0.13559795928571527,0.12424267753434395,-0.19236616585191155,-0.3052061753571448,0.15586453948832465,-0.7184573721924098,AgAuZn,0,7
8,vsp13_240823_Ag-0.4-Au-0.1-Zn-0.5_pp0_rep1,vsp,13.0,240823.0,Ag-0.4-Au-0.1-Zn-0.5,3.0701834049586783,pp0,1,HER,Ag-0.159-Au-0.383-Zn-0.458,,Ag-0.2-Au-0.4-Zn-0.4,vsp13_240823_Ag-0.4-Au-0.1-Zn-0.5_pp0,1774.0,,50.0,,,,,,,,,False,-1.5876277577252682,1.3055918624137917,1.2560997027847975,0.8615997579094634,-0.32990991586206947,-0.05041491317442832,-0.6856610181851174,-0.18540172517241552,0.019960275066780945,-0.7710069653867782,-0.2038491920689619,0.04312198588467595,-0.5658565403217433,0.08559953206896619,0.23926149006200254,-0.27757683852775417,-0.23736025827586532,-0.16231796448058072,-0.7326141185873635,AgAuZn,0,8
9,vsp23_241025_Ag-0.167-Ga-0.833_pp0_rep1,vsp,23.0,241025.0,Ag-0.167-Ga-0.833,3.0316189421487603,pp0,1,HER,Ag-0.22-Ga-0.78,,Ag-0.2-Ga-0.8,vsp23_241025_Ag-0.167-Ga-0.833_pp0,2064.0,,50.0,,,,,,,,,False,-1.5579226985145533,0.6196117107142801,0.37899825375204094,0.37899825375204094,-0.1403080842857182,0.25007466040215104,0.25007466040215104,-0.09436911857143215,0.301688230180859,0.301688230180859,-0.014134973928573684,0.3106087884191811,0.3106087884191811,0.22783692892856675,0.27675201263114524,0.27675201263114524,-0.27751229607142036,0.3066636590319618,0.3066636590319618,AgGa,4,9
10,vsp13_240823_Ag-0.067-Au-0.533-Zn-0.4_pp0_rep1,vsp,13.0,240823.0,Ag-0.067-Au-0.533-Zn-0.4,2.984408987603306,pp0,1,HER,Ag-0.258-Au-0.313-Zn-0.429,,Ag-0.222-Au-0.333-Zn-0.444,vsp13_240823_Ag-0.067-Au-0.533-Zn-0.4_pp0,1768.25,,50.0,,,,,,,,,False,-1.521558274043763,1.1972420477173922,1.5237084099999976,0.27804684793014917,-0.26991975445652355,-0.1556293900000014,-0.9943195759979936,-0.16594000532609118,-0.0028490100000055,-0.6252120599698067,-0.196823585760864,-0.1121369399999991,-0.7668409355138942,0.11451406695652441,0.1744368900000026,-0.5310762801840203,-0.22633285304347678,-0.0204561500000011,-0.7601432948829104,AgAuZn,0,10
11,vsp13_240823_Ag-0.125-Au-0.125-Zn-0.75_pp0_rep2,vsp,13.0,240823.0,Ag-0.125-Au-0.125-Zn-0.75,3.0424049834710747,pp0,2,HER,Ag-0.231-Au-0.259-Zn-0.51,,Ag-0.25-Au-0.25-Zn-0.5,vsp13_240823_Ag-0.125-Au-0.125-Zn-0.75_pp0,1711.5,,50.0,,,,,,,,,False,-1.5662308654844344,1.171017783403141,1.23854982469956,-0.36572096850548996,-0.2142058695287981,0.010725605276766503,-1.3524288199960823,-0.10261569549738452,0.09280071997877147,-0.9414970447855182,-0.12788654816753559,0.1697164628775593,-1.2747495577985437,0.14943631539267302,0.3053390955976616,-0.5596257458971412,-0.17129042534031702,-0.036183592699508736,-1.0069009421722879,AgAuZn,0,11
12,uoft4_240405_Ag-0.25-Au-0.25-Pd-0.5_pp0_rep1,uoft,5.5,240560.5,Ag-0.25-Au-0.25-Pd-0.5,2.5932641833333334,pp0,1,HER,Ag-0.243-Au-0.387-Pd-0.37,mp-1229031,Ag-0.25-Au-0.375-Pd-0.375,uoft4_240405_Ag-0.25-Au-0.25-Pd-0.5_pp0,549.3333333333334,,50.0,,,,,,,32.0,100.0,True,-1.2202710597482547,-1.441553013049641,-1.3011442700000089,-1.6168566633254426,-1.7893735343971682,-1.673854829999982,-1.8825159312901711,-1.0984305495744677,-1.055497769999988,-2.2711688306893727,-1.3705214020567382,-0.96270844,-2.904106820000038,-0.4581712429077994,-0.4381656699999894,-0.49406174164879724,0.3436518581560297,0.4458009499999775,0.1488127312138277,AgAuPd,5,12
13,uoft8_241025_Ag-0.25-Cd-0.5-Pd-0.25_pp0_rep1,uoft,8.0,241025.0,Ag-0.25-Cd-0.5-Pd-0.25,2.767249900826446,pp0,1,HER,Ag-0.239-Cd-0.511-Pd-0.251,,Ag-0.25-Cd-0.5-Pd-0.25,uoft8_241025_Ag-0.25-Cd-0.5-Pd-0.25_pp0,1143.0,,50.0,,,,,,,,,False,-1.3542870854718756,1.3922361789610396,1.384958689486167,0.1703228091841594,-0.8100999576623361,-0.7422957100069774,-1.2475837303968407,-0.16033645545454872,-0.13985247248099064,-0.48176167720016566,-0.0026307377922032624,0.26986587433307085,-0.363085828324513,0.090783486623378,0.10536110606875243,-0.21458110733721875,0.18322418636363788,0.314490181017343,0.023139577837552435,AgCdPd,6,13
14,uoft8_241025_Ag-0.333-Cd-0.667_pp0_rep1,uoft,8.0,241025.0,Ag-0.333-Cd-0.667,2.8733248636363635,pp0,1,HER,Ag-0.235-Cd-0.765,,Ag-0.25-Cd-0.75,uoft8_241025_Ag-0.333-Cd-0.667_pp0,1157.0,,50.0,,,,,,,,,False,-1.4359934757974422,1.777324427665706,1.901597352877944,1.0821622127623516,-0.09917486438040436,0.06200491858659957,-1.0715948513624334,0.25909719020172567,0.45697091503169907,-0.5622659133107911,0.1282750300864596,0.4514785429147833,-0.8646882662061861,0.3342515963112409,0.48208542540822713,-0.4058229533366715,0.06763609864553273,0.20653455253413208,-0.835825753085988,AgCd,7,14
15,vsp23_241025_Ag-0.2-Ga-0.8_pp0_rep1,vsp,23.0,241025.0,Ag-0.2-Ga-0.8,3.0249224958677687,pp0,1,HER,Ag-0.236-Ga-0.764,mp-1184226,Ag-0.25-Ga-0.75,vsp23_241025_Ag-0.2-Ga-0.8_pp0,2075.0,,50.0,,,,,,,33.8,74.08,True,-1.5527646250244942,0.7120090122500009,0.20455989311123451,0.20455989311123451,-0.104400520000004,0.1758878527443866,0.1758878527443866,0.03058760324999879,0.19944770569485618,0.19944770569485618,0.10614155225000377,0.15123627770433873,0.15123627770433873,0.31829680425000256,0.15160651074928636,0.15160651074928636,-0.10556885550000208,0.18522160410457206,0.18522160410457206,AgGa,4,15
16,vsp11_240802_Ag-0.111-Zn-0.889_pp0_rep1,vsp,11.0,240802.0,Ag-0.111-Zn-0.889,3.1435971818181816,pp0,1,HER,Ag-0.24-Zn-0.76,,Ag-0.25-Zn-0.75,vsp11_240802_Ag-0.111-Zn-0.889_pp0,1591.0,,50.0,,,,,,,,,False,-1.6441762075051232,0.786086526478261,0.8709232767152941,-0.8872886792690259,-0.18238399126087138,0.06283645441694241,-1.0671985806142719,-0.10561262628261224,0.23437450883538152,-1.486333883346959,-0.18238947813043027,0.21783173485222046,-0.9747327307645336,0.121284861717394,0.3138841362071123,-1.2584223812861017,-0.26999699200000116,-0.10598662143403716,-1.3607001257599494,AgZn,8,16
17,vsp13_240823_Ag-0.25-Au-0.625-Zn-0.125_pp0_rep1,vsp,13.0,240823.0,Ag-0.25-Au-0.625-Zn-0.125,2.9987271404958675,pp0,1,HER,Ag-0.254-Au-0.43-Zn-0.315,,Ag-0.286-Au-0.429-Zn-0.286,vsp13_240823_Ag-0.25-Au-0.625-Zn-0.125_pp0,1756.0,,50.0,,,,,,,,,False,-1.5325871215492501,1.352632324576271,1.3249045616605724,0.8092557155421667,-0.31858234101694666,-0.007663563860249268,-0.48714608337339477,-0.1570996215254251,0.07473955163814724,-0.3893269420277352,-0.10124189322033293,0.18695601123365782,-0.32645492588674124,0.13120106203390294,0.23859656023337406,-0.10094859101558791,-0.07159756966101835,-0.014069028150207653,-0.44899791599616345,AgAuZn,0,17
18,vsp13_240823_Ag-0.125-Au-0.125-Zn-0.75_pp0_rep3,vsp,13.0,240823.0,Ag-0.125-Au-0.125-Zn-0.75,3.052635099173554,pp0,3,HER,Ag-0.352-Au-0.199-Zn-0.45,,Ag-0.333-Au-0.222-Zn-0.444,vsp13_240823_Ag-0.125-Au-0.125-Zn-0.75_pp0,1708.0,,50.0,,,,,,,,,False,-1.574110819476597,1.2070306847727261,1.1774732182650327,0.28655836972145127,-0.25865046284091164,-0.1365082466636591,-0.6212662263521277,-0.137624243295456,-0.12795140572165756,-0.6373691915399212,-0.1740810464772701,-0.13169806526089733,-0.5537629314078515,0.14087664386363782,0.22007311781571792,-0.308676467991144,-0.22350534420454726,-0.24915490143709138,-0.8968760919124775,AgAuZn,0,18
19,vsp13_240823_Ag-0.286-Au-0.571-Zn-0.143_pp0_rep1,vsp,13.0,240823.0,Ag-0.286-Au-0.571-Zn-0.143,2.85336811570248,pp0,1,HER,Ag-0.299-Au-0.35-Zn-0.352,,Ag-0.333-Au-0.333-Zn-0.333,vsp13_240823_Ag-0.286-Au-0.571-Zn-0.143_pp0,1759.0,,50.0,,,,,,,,,False,-1.4206213861627108,1.3800104463265281,1.4288007692086184,-0.058736429999775894,-0.2617104874489793,0.009602070191300806,-1.406802839990562,-0.06778934387755334,0.1206504057259498,-1.2251962060908845,-0.040797332244894485,0.33631788318284817,-1.3110941999935284,0.15169799051020239,0.2878677715109416,-1.1318793999573578,-0.07050245132653216,0.0995403909292989,-1.45974857999781,AgAuZn,0,19
20,uoft4_240405_Ag-0.5-Au-0.5_pp0_rep1,uoft,4.0,240405.0,Ag-0.5-Au-0.5,3.089982091,pp0,1,HER,Ag-0.339-Au-0.661,,Ag-0.333-Au-0.667,uoft4_240405_Ag-0.5-Au-0.5_pp0,145.0,,50.0,,,,,,,,,False,-1.6028780969832175,1.593267845374449,1.697506120878939,1.0347206808303884,-0.40610432999999757,-0.24083036591878895,-1.314432474065498,-0.17843666458149954,-0.0312534555839024,-0.7823729982663666,0.06280284933921104,0.3031516698803659,-0.5254875084899294,0.12225077277533138,0.1997388574876474,-0.844539234644291,0.7105441802202641,0.912736952278004,-0.11604255159888396,AgAu,9,20
21,uoft4_240405_Ag-0.222-Cu-0.333-Pd-0.444_pp0_rep1,uoft,4.0,240405.0,Ag-0.222-Cu-0.333-Pd-0.444,2.569379344333333,pp0,1,HER,Ag-0.335-Cu-0.308-Pd-0.357,,Ag-0.333-Cu-0.333-Pd-0.333,uoft4_240405_Ag-0.222-Cu-0.333-Pd-0.444_pp0,44.666666666666664,,50.0,,,,,,,,,False,-1.2018732783444146,0.11646057901638922,0.11232390404731572,-0.6774074278257156,-1.1943710906557397,-0.9943136766844894,-1.6058438144688576,-0.5753329295081991,-0.38777002114376313,-0.9502283309449591,-0.5033814408196762,-0.3609387317106436,-1.0749459891440836,-0.2226897506557459,-0.16173659777800228,-0.32379909827045,0.24114919868852908,0.36437809662999215,-0.03034906341417418,AgCuPd,2,21
22,vsp23_241025_Ag-0.25-Ga-0.75_pp0_rep1,vsp,23.0,241025.0,Ag-0.25-Ga-0.75,2.9938391074380166,pp0,1,HER,Ag-0.327-Ga-0.673,dcgat-agm003291171,Ag-0.333-Ga-0.667,vsp23_241025_Ag-0.25-Ga-0.75_pp0,2089.0,,50.0,,,,,,,32.95,76.555,True,-1.5288220150022442,0.8120143784848436,0.24073966522475487,0.24073966522475487,-0.06587569242424421,0.22094944206223996,0.22094944206223996,0.09139453727273103,0.20425876020772193,0.20425876020772193,0.15312756151514817,0.1817715626341421,0.1817715626341421,0.3955672284848426,0.19350763428734633,0.19350763428734633,-0.013602567575751633,0.19788623960999413,0.19788623960999413,AgGa,4,22
23,vsp11_240802_Ag-0.167-Zn-0.833_pp0_rep1,vsp,11.0,240802.0,Ag-0.167-Zn-0.833,3.1620488099173554,pp0,1,HER,Ag-0.307-Zn-0.693,oqmd-758527,Ag-0.333-Zn-0.667,vsp11_240802_Ag-0.167-Zn-0.833_pp0,1606.0,,50.0,,,,,,,39.4,97.04,True,-1.6583889480772305,0.7771456890123453,0.9961646859590515,-0.1118457120900805,-0.12360191098765552,0.16778406023182918,-0.49941656834820564,-0.0798685372839539,0.2225083291591186,-0.6787686206265588,-0.13277594111110586,0.16062651148426144,-0.6521134316904162,0.17575441814815093,0.3558806997293946,-0.25095923662555414,-0.24630173765432245,-0.16985387753244624,-0.7196508215714391,AgZn,8,23
24,vsp1_240503_Ag-0.111-Au-0.889_pp0_rep1,vsp,1.0,240503.0,Ag-0.111-Au-0.889,2.500558,pp0,1,HER,Ag-0.379-Au-0.621,,Ag-0.375-Au-0.625,vsp1_240503_Ag-0.111-Au-0.889_pp0,2010.0,,50.0,,,,,,,,,False,-1.148862242809988,1.5503274435294117,1.350160493799059,1.3341793721479083,-0.32146514588234754,-0.05593148334956447,-0.4227282022927699,-0.15678167235294638,0.06316350609675521,-0.23552143858018842,0.15014006411765102,0.4535530173587565,0.012467917355481134,0.17678149647058786,0.21908077686247765,0.11029939289033958,0.7287070047058802,0.8821179553131033,0.5466609434756607,AgAu,9,24
25,uoft4_240405_Ag-0.333-Pd-0.667_pp0_rep1,uoft,4.0,240405.0,Ag-0.333-Pd-0.667,2.4818899699999997,pp0,1,HER,Ag-0.384-Pd-0.616,,Ag-0.375-Pd-0.625,uoft4_240405_Ag-0.333-Pd-0.667_pp0,80.0,,50.0,,,,,,,,,False,-1.1344828142871357,-1.225226921395351,-0.783649054482173,-2.0064558207338137,-1.6368893627907,-1.626029332856707,-1.7570111309691665,-1.0130000281395393,-0.7311803524502493,-2.0585163588996025,-1.2304468927906966,-1.0549758744716617,-2.824197949999984,-0.3937483490697736,-0.45045727423945175,-0.5061531910073925,0.47685984023256034,0.7586045334040068,0.24106992198370616,AgPd,3,25
26,vsp11_240802_Ag-0.25-Zn-0.75_pp0_rep2,vsp,11.0,240802.0,Ag-0.25-Zn-0.75,3.1273243388429752,pp0,2,HER,Ag-0.379-Zn-0.621,,Ag-0.375-Zn-0.625,vsp11_240802_Ag-0.25-Zn-0.75_pp0,1622.0,,50.0,,,,,,,,,False,-1.6316417203404052,0.9028747788461531,0.911688877424391,0.0981456594761955,-0.2014150984615422,-0.0475098149976841,-0.6675737317376365,-0.00712184750000233,-0.0280157452747158,-0.5705863447510392,-0.17521133269230332,-0.0038391395525907636,-0.6218546488117961,0.14322938730769466,0.25221183906307765,-0.3319277576205943,-0.2413789148076952,-0.27245131609174966,-0.7820402990932279,AgZn,8,26
27,vsp13_240823_Ag-0.125-Au-0.125-Zn-0.75_pp0_rep1,vsp,13.0,240823.0,Ag-0.125-Au-0.125-Zn-0.75,3.05078341322314,pp0,1,HER,Ag-0.364-Au-0.084-Zn-0.552,,Ag-0.4-Au-0.1-Zn-0.5,vsp13_240823_Ag-0.125-Au-0.125-Zn-0.75_pp0,1703.5,,50.0,,,,,,,,,False,-1.5726845208381897,0.8962958360000094,1.000459363338775,0.32234648262346816,-0.2740177929999973,-0.11262788672993618,-0.6390675293855917,-0.26847139650000573,-0.012643990944688488,-0.7850633823430792,-0.21768131649998992,0.0039952425855147855,-0.8017811198073707,0.10961799000000168,0.181047738046806,-0.1661603722856679,-0.2612716174999946,-0.19760597041605632,-0.7697398188084785,AgAuZn,0,27
28,vsp13_240823_Ag-0.333-Au-0.333-Zn-0.333_pp0_rep1,vsp,13.0,240823.0,Ag-0.333-Au-0.333-Zn-0.333,2.892159747933884,pp0,1,HER,Ag-0.409-Au-0.22-Zn-0.371,,Ag-0.4-Au-0.2-Zn-0.4,vsp13_240823_Ag-0.333-Au-0.333-Zn-0.333_pp0,1780.0,,50.0,,,,,,,,,False,-1.4505014272252241,1.225422985813953,1.1624833694974377,0.7166284093655861,-0.26920123383721106,-0.06927455327035434,-0.537419832474038,-0.09112456220930544,0.036741238519081294,-0.411432921108908,-0.17677784662790305,0.06649206379260653,-0.4585875296390576,0.11639433860465155,0.2518811922657451,-0.11392737777961479,-0.24662182011628225,-0.15912997000766124,-0.5990394429841848,AgAuZn,0,28
29,uoft5_240507_Ag-0.4-Au-0.4-Tl-0.2_pp0_rep1,uoft,5.0,240507.0,Ag-0.4-Au-0.4-Tl-0.2,2.827643062,pp0,1,HER,Ag-0.375-Au-0.416-Tl-0.209,,Ag-0.4-Au-0.4-Tl-0.2,uoft5_240507_Ag-0.4-Au-0.4-Tl-0.2_pp0,792.0,,50.0,,,,,,,,,False,-1.4008061420817155,1.7541569810000006,1.9928205899999936,1.4735982468403654,-0.2314313719999987,0.0322815699999949,-0.5265362993977643,-0.11622009000000233,-0.0272145699999981,-0.5699729917757308,0.0871898790000081,0.3828961399999997,-0.26582350311051206,0.09717745150000281,0.2790496000000075,-0.0814898754410745,0.3109449354999974,0.5897249299999885,-0.09435151251406194,AgAuTl,10,29
30,vsp11_240802_Ag-0.375-Zn-0.625_pp0_rep1,vsp,11.0,240802.0,Ag-0.375-Zn-0.625,3.1135740661157025,pp0,1,HER,Ag-0.413-Zn-0.587,dcgat-agm003290582,Ag-0.4-Zn-0.6,vsp11_240802_Ag-0.375-Zn-0.625_pp0,1629.0,,50.0,,,,,,,34.7,100.0,True,-1.6210502940436005,0.8997726696296274,0.6961815800000011,0.09776770056363232,-0.1977695844444485,-0.1867979200000178,-0.6683370131114706,-0.06564953000000304,-0.287745440000009,-0.568326085956838,-0.15840085814814342,-0.2698231899999967,-0.6222521877709863,0.1713727170370397,0.1727384900000004,-0.33212897239971595,-0.219562165185188,-0.4528270300000088,-0.7856984447188478,AgZn,8,30
31,vsp13_240823_Ag-0.4-Au-0.2-Zn-0.4_pp0_rep1,vsp,13.0,240823.0,Ag-0.4-Au-0.2-Zn-0.4,2.944682925619834,pp0,1,HER,Ag-0.393-Au-0.059-Zn-0.548,,Ag-0.417-Au-0.083-Zn-0.5,vsp13_240823_Ag-0.4-Au-0.2-Zn-0.4_pp0,1779.0,,50.0,,,,,,,,,False,-1.4909584695231084,1.1760655392307622,1.1842340410355585,0.5559917083912188,-0.2340949097435947,-0.04165795471476123,-0.45788973771291863,-0.07315162076923287,-0.00864046118592198,-0.40023828427068564,-0.20130773256410459,0.0132079635551363,-0.4844843648051315,0.09315073487178949,0.17899025342481667,-0.11852067940016142,-0.2052234658974335,-0.06685997806534874,-0.4579827703252083,AgAuZn,0,31
32,uoft4_240405_Ag-0.4-Pd-0.6_pp0_rep1,uoft,4.0,240405.0,Ag-0.4-Pd-0.6,2.241512595,pp0,1,HER,Ag-0.407-Pd-0.593,,Ag-0.429-Pd-0.571,uoft4_240405_Ag-0.4-Pd-0.6_pp0,98.0,,50.0,,,,,,,,,False,-0.9493272685587827,-1.0605705864516106,-1.2529595499999855,-1.732755269999246,-1.6558347579570012,-1.604118519999986,-1.751440307995061,-0.9967224472042991,-0.8945096700000192,-2.134775339999976,-1.2574773202150544,-1.292005459999956,-3.6346174799999744,-0.38329417698925267,-0.364358669999973,-0.3937144476504968,0.44625008999999954,0.5761065099999882,0.46326549357426666,AgPd,3,32
33,vsp1_240503_Ag-0.25-Au-0.75_pp0_rep1,vsp,1.0,240503.0,Ag-0.25-Au-0.75,2.555804,pp0,1,HER,Ag-0.462-Au-0.538,,Ag-0.444-Au-0.556,vsp1_240503_Ag-0.25-Au-0.75_pp0,2019.0,,50.0,,,,,,,,,False,-1.1914165941889756,1.6391201842105245,1.6093126934354227,1.286940205088098,-0.3723755457894676,-0.149957316082502,-0.4718441870847752,-0.1802089121052642,0.02789951296747959,-0.25478115456747696,0.09294203052631791,0.29701091161834287,0.023775370055494405,0.1549982073684249,0.2386186552830492,0.055192173865766636,0.6100636347368434,0.7727144174211786,0.4597855135790897,AgAu,9,33
34,vsp11_240802_Ag-0.429-Zn-0.571_pp0_rep1,vsp,11.0,240802.0,Ag-0.429-Zn-0.571,3.202098880165289,pp0,1,HER,Ag-0.478-Zn-0.522,dcgat-agm003193172,Ag-0.462-Zn-0.538,vsp11_240802_Ag-0.429-Zn-0.571_pp0,1646.0,,50.0,,,,,,,31.4,100.0,True,-1.689238326531484,0.8666751521428603,0.7863685300000043,0.6607230167596341,-0.16203567857142884,-0.0705659599999961,-0.20581150826511163,0.11025775071428155,-0.1812402399999939,-0.17307888264007562,-0.1957287807142762,-0.114912299999986,-0.31243712018281805,0.19350702714286225,0.3470677000000108,0.029203873472902334,-0.30049703357143287,-0.2560386100000045,-0.3723182501811929,AgZn,8,34
35,vsp13_240823_Ag-0.636-Au-0.182-Zn-0.182_pp0_rep1,vsp,13.0,240823.0,Ag-0.636-Au-0.182-Zn-0.182,2.9855083305785124,pp0,1,HER,Ag-0.552-Au-0.237-Zn-0.211,dcgat-agm003166480,Ag-0.5-Au-0.25-Zn-0.25,vsp13_240823_Ag-0.636-Au-0.182-Zn-0.182_pp0,1846.5,,50.0,,,,,,,35.7,81.87,True,-1.522405065254945,1.4613997496153748,0.18634187826479315,1.100627310058903,-0.3048728796153898,0.09575936121379457,-0.4490278463404398,0.06702160692307703,0.6325171527680741,-0.2773627291251217,-0.16180042923077195,0.13089188481119465,-0.2557002327326373,0.1494333526922964,0.07955137738109029,0.08770271800567786,-0.18770535384613835,0.19504523484235972,-0.3671694366267512,AgAuZn,0,35
36,vsp13_240823_Ag-0.5-Au-0.333-Zn-0.167_pp0_rep1,vsp,13.0,240823.0,Ag-0.5-Au-0.333-Zn-0.167,2.915332119834711,pp0,1,HER,Ag-0.454-Au-0.383-Zn-0.162,,Ag-0.5-Au-0.375-Zn-0.125,vsp13_240823_Ag-0.5-Au-0.333-Zn-0.167_pp0,1829.5,,50.0,,,,,,,,,False,-1.468350416403669,1.6101490393616988,1.605130779999996,1.1737136761256832,-0.330536005106383,-0.174813450000002,-0.5862972555350413,-0.1613061806382925,0.0886195799999995,-0.28738624032116633,0.030977121276595097,0.3030312500000036,-0.3142994600291645,0.1665982419148905,0.2671633700000058,0.06100113425652281,0.14377508872341047,0.8639379499999933,-0.4600300204856587,AgAuZn,0,36
37,vsp1_240503_Ag-0.333-Au-0.667_pp0_rep1,vsp,1.0,240503.0,Ag-0.333-Au-0.667,2.611328,pp0,1,HER,Ag-0.498-Au-0.502,,Ag-0.5-Au-0.5,vsp1_240503_Ag-0.333-Au-0.667_pp0,2022.0,,50.0,,,,,,,,,False,-1.2341850807032366,1.708565452372226,1.7354271389472629,1.3207511060190635,-0.36587196717454173,-0.13899719390973922,-0.7136138831321877,-0.1596682071070415,-0.004609708077156188,-0.4255251302746566,0.08625266578592417,0.38746245494790305,-0.20400749442992924,0.15640845419479138,0.22708705992759298,-0.0452523583385353,0.6192031029701064,0.7960047662456694,0.36199397495235175,AgAu,9,37
38,uoft6_240624_Ag-0.417-Cd-0.583_pp0_rep1,uoft,7.2,240864.6,Ag-0.417-Cd-0.583,2.9030493602892564,pp0,1,HER,Ag-0.498-Cd-0.502,,Ag-0.5-Cd-0.5,uoft6_240624_Ag-0.417-Cd-0.583_pp0,1075.2,,50.0,,,,,,,,,False,-1.458889371882783,1.96400103710177,1.9592151669645872,0.35767767000296546,-0.1471764489601801,0.03372877425590552,-2.284367660000015,0.434286835243359,0.4617435403739461,-1.176534239635249,0.11025608117257144,0.41799647161944326,-1.9682550299999944,0.294098635265489,0.38758834707782075,-1.8067839100000072,0.11423754216814011,0.2921018506236686,-1.2439652899341893,AgCd,7,38
39,uoft4_240405_Ag-0.444-Pd-0.556_pp0_rep1,uoft,4.0,240405.0,Ag-0.444-Pd-0.556,2.349388016666667,pp0,1,HER,Ag-0.485-Pd-0.515,dcgat-agm001417020,Ag-0.5-Pd-0.5,uoft4_240405_Ag-0.444-Pd-0.556_pp0,152.16666666666666,,50.0,,,,,,,30.5,72.98,True,-1.0324204988154486,-0.6603889161654183,-0.31727480194611585,-1.4562484455608116,-1.6282461261654149,-1.5233214228627097,-1.8040323028536482,-0.925367216315787,-0.7083634745739957,-1.096197346328885,-0.9385334952631569,-0.7332584635528945,-1.4235581802842292,-0.39991368390978005,-0.3869090473798795,-0.5069940280235377,0.4858560501503795,0.7491351595966049,0.174854037281256,AgPd,3,39
40,vsp1_240503_Ag-0.4-Au-0.6_pp0_rep1,vsp,1.0,240503.0,Ag-0.4-Au-0.6,2.625837,pp0,1,HER,Ag-0.547-Au-0.453,,Ag-0.556-Au-0.444,vsp1_240503_Ag-0.4-Au-0.6_pp0,2028.0,,50.0,,,,,,,,,False,-1.2453609320618462,1.7814336005128222,1.830325833665299,1.5039397806033996,-0.29867340717948254,-0.19803360989875476,-0.4236978837875368,-0.11172517153846244,0.0007629317359899024,-0.2572388481605495,0.15620162128205856,0.2566780425451192,0.04863771518725822,0.19938100820513135,0.2601816005436319,0.12366250906005224,0.5864092092307717,0.5561471718381931,0.4541125265633432,AgAu,9,40
41,uoft4_240405_Ag-0.429-Pd-0.571_pp0_rep1,uoft,4.0,240405.0,Ag-0.429-Pd-0.571,2.5472839366666666,pp0,1,HER,Ag-0.566-Pd-0.434,,Ag-0.556-Pd-0.444,uoft4_240405_Ag-0.429-Pd-0.571_pp0,118.33333333333333,,50.0,,,,,,,,,False,-1.1848538426982267,-0.6299982188135586,0.16438329405662153,-1.3347506284382815,-1.608178615254237,-1.391179511799155,-1.8101084998754553,-0.9075901025423704,-0.5827907269551563,-1.213216416747477,-1.0035901894915242,-0.47644545229316065,-1.7471554324900591,-0.3591583725423742,-0.2666207478056468,-0.40191008185034865,0.4729149344067818,0.7253614539554939,0.26501826033473463,AgPd,3,41
42,uoft8_241025_Ag-0.6-Cd-0.4_pp0_rep1,uoft,8.0,241025.0,Ag-0.6-Cd-0.4,2.8424148402203855,pp0,1,HER,Ag-0.566-Cd-0.434,,Ag-0.571-Cd-0.429,uoft8_241025_Ag-0.6-Cd-0.4_pp0,1188.6666666666667,,50.0,,,,,,,,,False,-1.412184403691294,1.8805913526530629,0.14759928766479763,1.5803090889850406,-0.25047389693877453,0.07250510129791184,-0.39651303938964005,0.29652810448979494,0.4435133712200518,-0.090139883730419,0.008951385918371796,0.07204979834192271,-0.12849605595915656,0.20399351836734939,0.06978529913437197,0.05139329146165295,0.0588110612244881,0.11705320798657949,-0.15483112431582824,AgCd,7,42
43,vsp11_240802_Ag-0.5-Zn-0.5_pp0_rep1,vsp,11.0,240802.0,Ag-0.5-Zn-0.5,3.18226120661157,pp0,1,HER,Ag-0.575-Zn-0.425,dcgat-agm003292345,Ag-0.571-Zn-0.429,vsp11_240802_Ag-0.5-Zn-0.5_pp0,1651.0,,50.0,,,,,,,26.9,100.0,True,-1.673957956351804,0.983757240500001,1.2472752679879435,0.6054666149865947,-0.19274769800000296,-0.15357308195032615,-0.23279559214765175,-0.15000610350000443,0.04777282621019531,-0.31831195101576804,-0.188789120499996,0.04348651411670446,-0.4795818675305901,0.13426380400000215,0.2518917480568181,-0.23298177058976197,-0.23720278400000225,-0.04857094455143101,-0.3894747211831298,AgZn,8,43
44,uoft4_240405_Ag-0.556-Pd-0.444_pp0_rep1,uoft,4.0,240405.0,Ag-0.556-Pd-0.444,2.5014711816666666,pp0,1,HER,Ag-0.599-Pd-0.401,,Ag-0.583-Pd-0.417,uoft4_240405_Ag-0.556-Pd-0.444_pp0,187.33333333333334,,50.0,,,,,,,,,False,-1.1495656394996336,-0.37734200153847025,-0.016223578629612666,-1.1003925464432325,-1.5918074461538554,-1.6574680823581425,-1.7926569446942184,-0.8672710230769203,-0.8315560735998393,-1.147958931710284,-0.7697843984615432,-0.6454077623134267,-1.2684071905326464,-0.38407511596155075,-0.5455340583638993,-0.5956551776358066,0.5050524032692383,0.5038843149622675,0.3587600914167371,AgPd,3,44
45,vsp1_240503_Ag-0.5-Au-0.5_pp0_rep1,vsp,1.0,240503.0,Ag-0.5-Au-0.5,2.544364,pp0,1,HER,Ag-0.665-Au-0.335,,Ag-0.667-Au-0.333,vsp1_240503_Ag-0.5-Au-0.5_pp0,2036.0,,50.0,,,,,,,,,False,-1.1826047022913606,1.8583292259544146,1.8174738864260647,-0.2017327800000146,-0.3065342206837587,-0.15375934325665297,-5.221532730000007,-0.061953245156697395,0.0017606672514843332,-1.6477597699999833,0.13364544886040286,0.3814314604892687,-2.3275374999999765,0.1983398723646731,0.24817413288299775,-2.5251326799999845,0.5560179656980054,0.7020937968645717,0.3045598931972214,AgAu,9,45
46,uoft8_241025_Ag-0.75-Cd-0.25_pp0_rep1,uoft,8.0,241025.0,Ag-0.75-Cd-0.25,2.939471553719008,pp0,1,HER,Ag-0.681-Cd-0.319,,Ag-0.667-Cd-0.333,uoft8_241025_Ag-0.75-Cd-0.25_pp0,1207.6666666666667,,50.0,,,,,,,,,False,-1.4869443046779733,2.025798459440389,2.0508031426229647,1.2821611691696158,-0.17457981201946826,-0.035843653033716276,-1.501491499999989,0.31259922583941346,0.3930096132470924,-1.1213822099999884,0.11783423163017379,0.36737508871012425,-1.2263477199999921,0.2868680547931899,0.3548075113214612,-1.0556160999999789,0.2013071947688535,0.33599187684394594,-1.1412016699999918,AgCd,7,46
47,uoft4_240405_Ag-0.5-Cu-0.25-Pd-0.25_pp0_rep1,uoft,4.0,240405.0,Ag-0.5-Cu-0.25-Pd-0.25,2.638780281,pp0,1,HER,Ag-0.588-Cu-0.17-Pd-0.242,,Ag-0.667-Cu-0.111-Pd-0.222,uoft4_240405_Ag-0.5-Cu-0.25-Pd-0.25_pp0,153.0,,50.0,,,,,,,,,False,-1.2553307566223748,0.44600422344262197,0.35913957832495813,-0.7408116116633497,-1.2931295165573755,-1.3709508307565943,-1.68838318446741,-0.6003135721311554,-0.6164373876727268,-1.0169354948215874,-0.41876646639343773,-0.40934364291521763,-1.207015767841295,-0.21370159163934688,-0.24752294445514866,-0.3803736237900512,0.20811234213114646,0.20986612436600766,0.07413194908128795,AgCuPd,2,47
48,uoft4_240405_Ag-0.625-Pd-0.375_pp0_rep1,uoft,4.0,240405.0,Ag-0.625-Pd-0.375,2.625631524833333,pp0,1,HER,Ag-0.68-Pd-0.32,,Ag-0.667-Pd-0.333,uoft4_240405_Ag-0.625-Pd-0.375_pp0,214.0,,50.0,,,,,,,,,False,-1.2452026606495812,-0.016211428285718865,0.23467767153713953,-1.2283921021387545,-1.4145031250857183,-1.3160993934865846,-1.746776855888957,-0.7475812629714256,-0.48122531091160314,-1.0344029792529728,-0.520116525028571,-0.2901209591620745,-1.6447883660468312,-0.2978081212571478,-0.2697030905709182,-0.4325561904109295,0.5028488269142958,0.7533084940399093,0.2434151644296524,AgPd,3,48
49,vsp1_240503_Ag-0.6-Au-0.4_pp0_rep1,vsp,1.0,240503.0,Ag-0.6-Au-0.4,2.600446,pp0,1,HER,Ag-0.684-Au-0.316,,Ag-0.7-Au-0.3,vsp1_240503_Ag-0.6-Au-0.4_pp0,2044.0,,50.0,,,,,,,,,False,-1.2258029996167124,2.0565397868571367,0.6339655317083823,0.4974058817666757,-0.1755298181428613,0.6344064665963077,-1.992084448526677,0.023734241214285343,0.6576642290483441,-1.8129521468158742,0.27003519992856967,0.6316899180582389,-1.4747668776439358,0.32182920485713373,0.6924215670001534,-2.224595210000009,0.5241447559285752,0.10430461057680811,0.38995823243568895,AgAu,9,49
50,vsp1_240503_Ag-0.667-Au-0.333_pp0_rep1,vsp,1.0,240503.0,Ag-0.667-Au-0.333,2.506418,pp0,1,HER,Ag-0.718-Au-0.282,,Ag-0.714-Au-0.286,vsp1_240503_Ag-0.667-Au-0.333_pp0,2046.0,,50.0,,,,,,,,,False,-1.1533760265967032,1.8618703196428592,1.6479441100000258,1.5051194299304327,-0.28674356714285815,-0.1858760000000074,-0.40036624964009443,-0.0830267439285736,-0.0707965800000351,-0.2708799609686003,0.13305296517858164,0.3643705500000465,-0.025211846068051613,0.207403142500003,0.2193141000000196,0.09820549486662784,0.5110042701785774,0.4975143400000092,0.291401670053515,AgAu,9,50
51,uoft6_240624_Ag-0.714-Cd-0.286_pp0_rep1,uoft,6.0,240624.0,Ag-0.714-Cd-0.286,2.91257673,pp0,1,HER,Ag-0.728-Cd-0.272,,Ag-0.714-Cd-0.286,uoft6_240624_Ag-0.714-Cd-0.286_pp0,944.3333333333334,,50.0,,,,,,,,,False,-1.466228021529608,1.9579363536363614,1.927240801150673,0.5785984003817983,-0.24143568196969595,-0.1988009481663817,-1.7466513799299954,0.27053706080808027,0.6270476513060543,-1.3824023499703182,0.04929692702020397,0.1803939344136816,-1.4397372099192207,0.22100148025252422,0.21542259478924708,-1.33650446999867,0.15774059949494967,0.1695252444997219,-0.5655601942643076,AgCd,7,51
52,vsp23_241025_Ag-0.667-Ga-0.333_pp0_rep1,vsp,23.0,241025.0,Ag-0.667-Ga-0.333,3.0025573223140496,pp0,1,HER,Ag-0.766-Ga-0.234,,Ag-0.75-Ga-0.25,vsp23_241025_Ag-0.667-Ga-0.333_pp0,2103.0,,50.0,,,,,,,,,False,-1.5355373967354415,1.333909253377482,0.2624474407373604,0.2624474407373604,-0.1935712245695348,0.12569389471655792,0.12569389471655792,0.09047246059602275,0.2119369165758084,0.2119369165758084,0.07049723264901071,0.1875703635361447,0.1875703635361447,0.23362519112583058,0.12604256742896752,0.12604256742896752,0.03815238761589126,0.1707329008709129,0.1707329008709129,AgGa,4,52
53,vsp11_240802_Ag-0.6-Zn-0.4_pp0_rep1,vsp,11.0,240802.0,Ag-0.6-Zn-0.4,3.0831820330578505,pp0,1,HER,Ag-0.746-Zn-0.254,mp-864794,Ag-0.75-Zn-0.25,vsp11_240802_Ag-0.6-Zn-0.4_pp0,1661.0,,50.0,,,,,,,38.0,96.08,True,-1.5976402145108626,1.8872577172727254,2.1062620799999934,1.4568517556137466,-0.05436216545454768,0.2197595899999953,-0.15985350763087858,0.28766819727272136,0.579642800000002,0.041612473575482985,0.19064204818182098,0.6742368900000031,-0.1089239905453978,0.37346365181818314,0.3238882800000056,0.32253527693801004,0.15607330818181386,0.2630019199999935,-0.10657959415835985,AgZn,8,53
54,vsp1_240503_Ag-0.75-Au-0.25_pp0_rep1,vsp,1.0,240503.0,Ag-0.75-Au-0.25,2.466797,pp0,1,HER,Ag-0.769-Au-0.231,,Ag-0.778-Au-0.222,vsp1_240503_Ag-0.75-Au-0.25_pp0,2053.0,,50.0,,,,,,,,,False,-1.1228571481985048,1.9158828965384602,0.2284585307042015,1.5932247573989093,-0.2513290200000011,0.08975476501784678,-0.4368452166992673,-0.05630341692308002,0.19047665679253495,-0.3322421381759218,0.13536029153846563,0.1182672018731305,-0.03090357628282123,0.20904480538461784,0.07853876792140499,0.06397594009285101,0.4985366711538438,0.10205638811682019,0.3186896437468873,AgAu,9,54
55,vsp23_241025_Ag-0.7-Ga-0.3_pp0_rep1,vsp,23.0,241025.0,Ag-0.7-Ga-0.3,3.0259502258953166,pp0,1,HER,Ag-0.801-Ga-0.199,,Ag-0.8-Ga-0.2,vsp23_241025_Ag-0.7-Ga-0.3_pp0,2126.3333333333335,,50.0,,,,,,,,,False,-1.5535562549110922,1.5070780718181735,0.2742050103788264,0.2742050103788264,-0.17524322999999883,0.0727247557582508,0.0727247557582508,0.08165688727272814,0.325216396843535,0.325216396843535,0.035535425454542954,0.1360255500602545,0.1360255500602545,0.2786942854545409,0.0932097116987679,0.0932097116987679,0.013644289090907162,0.19673768843827555,0.19673768843827555,AgGa,4,55
56,uoft4_240405_Ag-0.833-Cu-0.167_pp0_rep1,uoft,4.0,240405.0,Ag-0.833-Cu-0.167,2.8733259095,pp0,1,HER,Ag-0.859-Cu-0.141,,Ag-0.833-Cu-0.167,uoft4_240405_Ag-0.833-Cu-0.167_pp0,257.5,,50.0,,,,,,,,,False,-1.4359942813951085,1.3349941261171339,1.3955468726386264,1.0053512508039422,-0.5862900970932767,-0.5680039930341948,-0.8510183353294334,-0.04365716459869896,-0.007607073981398639,-0.6005124818786048,-0.09064465219088831,0.045843969607011946,-0.6776684296759478,0.11801153802602532,0.12301482910518324,-0.17515109203689,0.1282364160954491,0.17834398058536252,-0.4530686169546358,AgCu,11,56
57,uoft4_240405_Ag-0.75-Pd-0.25_pp0_rep1,uoft,4.0,240405.0,Ag-0.75-Pd-0.25,2.8208785785000003,pp0,1,HER,Ag-0.82-Pd-0.18,,Ag-0.833-Pd-0.167,uoft4_240405_Ag-0.75-Pd-0.25_pp0,257.3333333333333,,50.0,,,,,,,,,False,-1.3955956615445482,1.0298106190740732,0.6404533148227213,0.4373744911744352,-1.0108488574999994,-0.9892997129143429,-1.2353102211215605,-0.36693247018518427,-0.3313711668169594,-0.5481852755411789,-0.08883769990740618,-0.08039696056382804,-1.1392513999969704,0.006156663611112199,-0.03410228639226123,-0.11602993126684918,0.5208355739814851,0.5759146177142302,0.4761229715244777,AgPd,3,57
58,vsp11_240802_Ag-0.667-Zn-0.333_pp0_rep1,vsp,11.0,240802.0,Ag-0.667-Zn-0.333,3.1614245454545453,pp0,1,HER,Ag-0.829-Zn-0.171,dcgat-agm003194924,Ag-0.833-Zn-0.167,vsp11_240802_Ag-0.667-Zn-0.333_pp0,1665.0,,50.0,,,,,,,34.65,100.0,True,-1.6579080957204293,1.8512876404347802,1.756918723737469,1.5257143112581306,-0.16536904304347982,0.005049573459933395,-0.25053361915939726,0.12813227347825834,0.31716370095639196,-0.013007413568587747,0.0378887478260922,0.4167820978127696,-0.11417480634904975,0.27865142130434856,0.23367377735782305,0.21926833549825478,0.0795522534782592,0.18219857145702129,-0.08652093284610751,AgZn,8,58
59,vsp23_241025_Ag-0.75-Ga-0.25_pp0_rep2,vsp,23.0,241025.0,Ag-0.75-Ga-0.25,3.0346858925619835,pp0,2,HER,Ag-0.855-Ga-0.145,dcgat-agm003299722,Ag-0.875-Ga-0.125,vsp23_241025_Ag-0.75-Ga-0.25_pp0,2143.0,,50.0,,,,,,,36.4,92.77,True,-1.5602850792397867,1.6895550018181689,0.21612835070298317,0.21612835070298317,-0.133946784545463,0.07317033874469174,0.07317033874469174,0.16626792181817895,0.19892790987671802,0.19892790987671802,0.14309809545454497,0.1994559975039896,0.1994559975039896,0.328805205454538,0.06970860046115716,0.06970860046115716,0.18710307181818694,0.2794166314609981,0.2794166314609981,AgGa,4,59
60,uoft4_240405_Ag-0.889-Cu-0.111_pp0_rep1,uoft,4.0,240405.0,Ag-0.889-Cu-0.111,2.862457835,pp0,1,HER,Ag-0.934-Cu-0.066,,Ag-0.889-Cu-0.111,uoft4_240405_Ag-0.889-Cu-0.111_pp0,282.0,,50.0,,,,,,,,,False,-1.4276229267072393,1.5853553858139495,1.6881676164802486,1.2020228729639502,-0.5634421453488327,-0.1872499602299068,-0.7356176935010543,-0.019209054651164438,0.31937182416809223,-0.17157867371280575,-0.05587762930232799,0.3409645919804418,-0.2083355570464987,0.18646151999999985,0.3733680670600873,0.14148875406875927,0.18002677162790437,0.47694847098588594,0.05763564269018062,AgCu,11,60
61,vsp23_241025_Ag-0.667-Ga-0.333_pp0_rep2,vsp,23.0,241025.0,Ag-0.667-Ga-0.333,3.0732018677685953,pp0,2,HER,Ag-0.943-Ga-0.057,,Ag-0.889-Ga-0.111,vsp23_241025_Ag-0.667-Ga-0.333_pp0,2124.3333333333335,,50.0,,,,,,,,,False,-1.5899527898911736,1.3836885704545425,0.24350024648567048,0.24350024648567048,-0.1803239168181818,0.06183324591065536,0.06183324591065536,0.027842040909087536,0.19980166828940735,0.19980166828940735,0.0505954404545538,0.1576708910382306,0.1576708910382306,0.2368913990909059,0.05573230061010804,0.05573230061010804,0.009695899545455062,0.2123402765583782,0.2123402765583782,AgGa,4,61
62,uoft4_240405_Ag-0.889-Hg-0.111_pp0_rep1,uoft,4.0,240405.0,Ag-0.889-Hg-0.111,3.01259808,pp0,1,HER,Ag-0.984-Hg-0.016,mp-2646971,Ag-0.889-Hg-0.111,uoft4_240405_Ag-0.889-Hg-0.111_pp0,296.3333333333333,,50.0,,,,,,,37.9,100.0,True,-1.5432714938769396,2.2611884483333404,2.2627905015850116,1.9997731633630196,-0.1406098133333368,-0.07540925008942367,-0.21203375387047668,0.3251147366666676,0.39639562467005324,0.26498591756259343,0.2838538016666732,0.37937104190937176,0.1962020385438604,0.34027966666667453,0.32930463577064684,0.2746415250796489,0.5250122583333313,0.5599386648441849,0.39319385696725484,AgHg,12,62
63,uoft4_240405_Ag-1.0_pp0_rep1,uoft,4.0,240405.0,Ag-1.0,2.8147074763333335,pp0,1,HER,Ag-1.0,,Ag-1.0,uoft4_240405_Ag-1.0_pp0,315.6666666666667,,50.0,,,,,,,,,False,-1.3908422450076774,2.18496661655462,2.1730588455380344,1.951969240997678,-0.20097229268908112,-0.1200586175908362,-0.25382699797313013,0.2448508353781519,0.31932195217026915,0.17073784110799078,0.12251004361344628,0.23776384336949027,-0.024905997664196763,0.2553220447899133,0.2969486964603525,0.21963384218628323,0.42509966067227095,0.4845680387945574,-0.41208018998656465,Ag,13,63
64,vsp12_240816_Ag-1.0_pp0_rep1,vsp,6.5,240659.5,Ag-1.0,2.86521570661157,pp0,1,HER,Ag-1.0,,Ag-1.0,vsp12_240816_Ag-1.0_pp0,1872.0,,50.0,,,,,,,,,False,-1.4297472332202337,2.18496661655462,2.1730588455380344,1.951969240997678,-0.20097229268908112,-0.1200586175908362,-0.25382699797313013,0.2448508353781519,0.31932195217026915,0.17073784110799078,0.12251004361344628,0.23776384336949027,-0.024905997664196763,0.2553220447899133,0.2969486964603525,0.21963384218628323,0.42509966067227095,0.4845680387945574,-0.41208018998656465,Ag,13,64
