Repository: FAIR-Chem/fairchem

## File overview

These files have been processed so they are ready for direct use in modeling. As annotated in the file names, to match structures using the XRD data we used a max R$_{wp}$ score of 40 and a minimum q-score of 70. These are the same as what was used for the publication
The files contain all data needed for modeling (i.e. aggregated computational descriptors and experimental data). All files were last updated with the 241113 experimental data.
Below is a table summarizing the file contents:

File: src/fairchem/applications/ocx/data/processed_data/HER_40_70_matched.csv
,sample id,source,batch number,batch date,composition,voltage,post processing id,rep,reaction,xrf comp,bulk_id,computational_comp_nearest_xrf,sid,Unnamed: 0,total reps,current density,fe_h2,fe_co,fe_ch4,fe_c2h4,fe_gas_total,fe_liquid,rwp,q_score,matched,voltage_she,C_mean_energy,C_wulff_energy,C_boltz_energy,CO_mean_energy,CO_wulff_energy,CO_boltz_energy,CHO_mean_energy,CHO_wulff_energy,CHO_boltz_energy,COCOH_mean_energy,COCOH_wulff_energy,COCOH_boltz_energy,H_mean_energy,H_wulff_energy,H_boltz_energy,OH_mean_energy,OH_wulff_energy,OH_boltz_energy,elements,loco_cv,loo_cv
0,uoft7_240716_Ag-0.1-Au-0.5-Pd-0.4_pp0_rep1,uoft,7.0,240716.0,Ag-0.1-Au-0.5-Pd-0.4,2.667648215,pp0,1,HER,Ag-0.238-Au-0.367-Pd-0.394,mp-1229031,Ag-0.25-Au-0.375-Pd-0.375,uoft7_240716_Ag-0.1-Au-0.5-Pd-0.4_pp0,1031.0,,50.0,,,,,,,32.0,100.0,True,-1.27756686796114,-1.441553013049641,-1.3011442700000089,-1.6168566633254426,-1.7893735343971682,-1.673854829999982,-1.8825159312901711,-1.0984305495744677,-1.055497769999988,-2.2711688306893727,-1.3705214020567382,-0.96270844,-2.904106820000038,-0.4581712429077994,-0.4381656699999894,-0.49406174164879724,0.3436518581560297,0.4458009499999775,0.1488127312138277,AgAuPd,0,0
1,vsp23_241025_Ag-0.2-Ga-0.8_pp0_rep1,vsp,23.0,241025.0,Ag-0.2-Ga-0.8,3.0249224958677687,pp0,1,HER,Ag-0.236-Ga-0.764,mp-1184226,Ag-0.25-Ga-0.75,vsp23_241025_Ag-0.2-Ga-0.8_pp0,2075.0,,50.0,,,,,,,33.8,74.08,True,-1.5527646250244942,0.7120090122500009,0.20455989311123451,0.20455989311123451,-0.104400520000004,0.1758878527443866,0.1758878527443866,0.03058760324999879,0.19944770569485618,0.19944770569485618,0.10614155225000377,0.15123627770433873,0.15123627770433873,0.31829680425000256,0.15160651074928636,0.15160651074928636,-0.10556885550000208,0.18522160410457206,0.18522160410457206,AgGa,1,1
2,vsp23_241025_Ag-0.25-Ga-0.75_pp0_rep1,vsp,23.0,241025.0,Ag-0.25-Ga-0.75,2.984710495867769,pp0,1,HER,Ag-0.327-Ga-0.673,dcgat-agm003291171,Ag-0.333-Ga-0.667,vsp23_241025_Ag-0.25-Ga-0.75_pp0,2082.5,,50.0,,,,,,,32.95,76.555,True,-1.5217905168962704,0.8120143784848436,0.24073966522475487,0.24073966522475487,-0.06587569242424421,0.22094944206223996,0.22094944206223996,0.09139453727273103,0.20425876020772193,0.20425876020772193,0.15312756151514817,0.1817715626341421,0.1817715626341421,0.3955672284848426,0.19350763428734633,0.19350763428734633,-0.013602567575751633,0.19788623960999413,0.19788623960999413,AgGa,1,2
3,vsp11_240802_Ag-0.167-Zn-0.833_pp0_rep1,vsp,11.0,240802.0,Ag-0.167-Zn-0.833,3.112236512396694,pp0,1,HER,Ag-0.307-Zn-0.693,oqmd-758527,Ag-0.333-Zn-0.667,vsp11_240802_Ag-0.167-Zn-0.833_pp0,1596.0,,50.0,,,,,,,39.4,97.04,True,-1.62002001617829,0.7771456890123453,0.9961646859590515,-0.1118457120900805,-0.12360191098765552,0.16778406023182918,-0.49941656834820564,-0.0798685372839539,0.2225083291591186,-0.6787686206265588,-0.13277594111110586,0.16062651148426144,-0.6521134316904162,0.17575441814815093,0.3558806997293946,-0.25095923662555414,-0.24630173765432245,-0.16985387753244624,-0.7196508215714391,AgZn,2,3
4,vsp11_240802_Ag-0.375-Zn-0.625_pp0_rep1,vsp,11.0,240802.0,Ag-0.375-Zn-0.625,3.1135740661157025,pp0,1,HER,Ag-0.413-Zn-0.587,dcgat-agm003290582,Ag-0.4-Zn-0.6,vsp11_240802_Ag-0.375-Zn-0.625_pp0,1629.0,,50.0,,,,,,,34.7,100.0,True,-1.6210502940436005,0.8997726696296274,0.6961815800000011,0.09776770056363232,-0.1977695844444485,-0.1867979200000178,-0.6683370131114706,-0.06564953000000304,-0.287745440000009,-0.568326085956838,-0.15840085814814342,-0.2698231899999967,-0.6222521877709863,0.1713727170370397,0.1727384900000004,-0.33212897239971595,-0.219562165185188,-0.4528270300000088,-0.7856984447188478,AgZn,2,4
5,vsp11_240802_Ag-0.429-Zn-0.571_pp0_rep1,vsp,11.0,240802.0,Ag-0.429-Zn-0.571,3.2588824628099173,pp0,1,HER,Ag-0.478-Zn-0.522,dcgat-agm003193172,Ag-0.462-Zn-0.538,vsp11_240802_Ag-0.429-Zn-0.571_pp0,1643.0,,50.0,,,,,,,31.4,100.0,True,-1.7329770321104814,0.8666751521428603,0.7863685300000043,0.6607230167596341,-0.16203567857142884,-0.0705659599999961,-0.20581150826511163,0.11025775071428155,-0.1812402399999939,-0.17307888264007562,-0.1957287807142762,-0.114912299999986,-0.31243712018281805,0.19350702714286225,0.3470677000000108,0.029203873472902334,-0.30049703357143287,-0.2560386100000045,-0.3723182501811929,AgZn,2,5
6,vsp13_240823_Ag-0.636-Au-0.182-Zn-0.182_pp0_rep1,vsp,13.0,240823.0,Ag-0.636-Au-0.182-Zn-0.182,3.044843404958677,pp0,1,HER,Ag-0.552-Au-0.237-Zn-0.211,dcgat-agm003166480,Ag-0.5-Au-0.25-Zn-0.25,vsp13_240823_Ag-0.636-Au-0.182-Zn-0.182_pp0,1842.0,,50.0,,,,,,,35.7,81.87,True,-1.5681091090639425,1.4613997496153748,0.18634187826479315,1.100627310058903,-0.3048728796153898,0.09575936121379457,-0.4490278463404398,0.06702160692307703,0.6325171527680741,-0.2773627291251217,-0.16180042923077195,0.13089188481119465,-0.2557002327326373,0.1494333526922964,0.07955137738109029,0.08770271800567786,-0.18770535384613835,0.19504523484235972,-0.3671694366267512,AgAuZn,3,6
7,uoft4_240405_Ag-0.5-Pd-0.5_pp0_rep1,uoft,4.0,240405.0,Ag-0.5-Pd-0.5,2.315954339,pp0,1,HER,Ag-0.515-Pd-0.485,dcgat-agm001417020,Ag-0.5-Pd-0.5,uoft4_240405_Ag-0.5-Pd-0.5_pp0,163.0,,50.0,,,,,,,30.5,72.98,True,-1.0066675308662911,-0.6603889161654183,-0.31727480194611585,-1.4562484455608116,-1.6282461261654149,-1.5233214228627097,-1.8040323028536482,-0.925367216315787,-0.7083634745739957,-1.096197346328885,-0.9385334952631569,-0.7332584635528945,-1.4235581802842292,-0.39991368390978005,-0.3869090473798795,-0.5069940280235377,0.4858560501503795,0.7491351595966049,0.174854037281256,AgPd,4,7
8,vsp11_240802_Ag-0.5-Zn-0.5_pp0_rep1,vsp,11.0,240802.0,Ag-0.5-Zn-0.5,3.18226120661157,pp0,1,HER,Ag-0.575-Zn-0.425,dcgat-agm003292345,Ag-0.571-Zn-0.429,vsp11_240802_Ag-0.5-Zn-0.5_pp0,1651.0,,50.0,,,,,,,26.9,100.0,True,-1.673957956351804,0.983757240500001,1.2472752679879435,0.6054666149865947,-0.19274769800000296,-0.15357308195032615,-0.23279559214765175,-0.15000610350000443,0.04777282621019531,-0.31831195101576804,-0.188789120499996,0.04348651411670446,-0.4795818675305901,0.13426380400000215,0.2518917480568181,-0.23298177058976197,-0.23720278400000225,-0.04857094455143101,-0.3894747211831298,AgZn,2,8
9,vsp11_240802_Ag-0.6-Zn-0.4_pp0_rep1,vsp,11.0,240802.0,Ag-0.6-Zn-0.4,3.0831820330578505,pp0,1,HER,Ag-0.746-Zn-0.254,mp-864794,Ag-0.75-Zn-0.25,vsp11_240802_Ag-0.6-Zn-0.4_pp0,1661.0,,50.0,,,,,,,38.0,96.08,True,-1.5976402145108626,1.8872577172727254,2.1062620799999934,1.4568517556137466,-0.05436216545454768,0.2197595899999953,-0.15985350763087858,0.28766819727272136,0.579642800000002,0.041612473575482985,0.19064204818182098,0.6742368900000031,-0.1089239905453978,0.37346365181818314,0.3238882800000056,0.32253527693801004,0.15607330818181386,0.2630019199999935,-0.10657959415835985,AgZn,2,9
10,vsp11_240802_Ag-0.667-Zn-0.333_pp0_rep1,vsp,11.0,240802.0,Ag-0.667-Zn-0.333,3.1614245454545453,pp0,1,HER,Ag-0.829-Zn-0.171,dcgat-agm003194924,Ag-0.833-Zn-0.167,vsp11_240802_Ag-0.667-Zn-0.333_pp0,1665.0,,50.0,,,,,,,34.65,100.0,True,-1.6579080957204293,1.8512876404347802,1.756918723737469,1.5257143112581306,-0.16536904304347982,0.005049573459933395,-0.25053361915939726,0.12813227347825834,0.31716370095639196,-0.013007413568587747,0.0378887478260922,0.4167820978127696,-0.11417480634904975,0.27865142130434856,0.23367377735782305,0.21926833549825478,0.0795522534782592,0.18219857145702129,-0.08652093284610751,AgZn,2,10
11,vsp23_241025_Ag-0.75-Ga-0.25_pp0_rep2,vsp,23.0,241025.0,Ag-0.75-Ga-0.25,3.0346858925619835,pp0,2,HER,Ag-0.855-Ga-0.145,dcgat-agm003299722,Ag-0.875-Ga-0.125,vsp23_241025_Ag-0.75-Ga-0.25_pp0,2143.0,,50.0,,,,,,,36.4,92.77,True,-1.5602850792397867,1.6895550018181689,0.21612835070298317,0.21612835070298317,-0.133946784545463,0.07317033874469174,0.07317033874469174,0.16626792181817895,0.19892790987671802,0.19892790987671802,0.14309809545454497,0.1994559975039896,0.1994559975039896,0.328805205454538,0.06970860046115716,0.06970860046115716,0.18710307181818694,0.2794166314609981,0.2794166314609981,AgGa,1,11
12,uoft4_240405_Ag-0.889-Hg-0.111_pp0_rep1,uoft,4.0,240405.0,Ag-0.889-Hg-0.111,3.021599645,pp0,1,HER,Ag-0.984-Hg-0.016,mp-2646971,Ag-0.889-Hg-0.111,uoft4_240405_Ag-0.889-Hg-0.111_pp0,293.0,,50.0,,,,,,,37.9,100.0,True,-1.5502051317868477,2.2611884483333404,2.2627905015850116,1.9997731633630196,-0.1406098133333368,-0.07540925008942367,-0.21203375387047668,0.3251147366666676,0.39639562467005324,0.26498591756259343,0.2838538016666732,0.37937104190937176,0.1962020385438604,0.34027966666667453,0.32930463577064684,0.2746415250796489,0.5250122583333313,0.5599386648441849,0.39319385696725484,AgHg,5,12
13,vsp10_240726_Au-0.294-Zn-0.706_pp0_rep1,vsp,10.0,240726.0,Au-0.294-Zn-0.706,2.971378719008265,pp0,1,HER,Au-0.226-Zn-0.774,oqmd-311946,Au-0.25-Zn-0.75,vsp10_240726_Au-0.294-Zn-0.706_pp0,1493.0,,50.0,,,,,,,38.5,79.375,True,-1.5115214455248487,0.9175981800000017,1.2002699270730517,0.027385602658374832,-0.5198611090000057,-0.11987632662827635,-0.9621692746898338,-0.3958768240000012,-0.024184045991673734,-1.0756269220428445,-0.42463338399999484,-0.09149940208156164,-1.0472763754994796,-0.17488592399999592,0.22166501249802414,-0.8760451593802715,-0.5022221340000016,-0.18080238789739184,-1.1082070817405258,AuZn,6,13
14,vsp3_240718_Au-0.333-Cu-0.667_pp0_rep3,vsp,3.0,240718.0,Au-0.333-Cu-0.667,2.5771600206611565,pp0,3,HER,Au-0.448-Cu-0.552,dcgat-agm003187403,Au-0.429-Cu-0.571,vsp3_240718_Au-0.333-Cu-0.667_pp0,2295.0,,50.0,,,,,,,25.9,93.71000000000001,True,-1.2078665020062247,1.0829100615217349,1.219258667159847,0.6549377085954602,-0.7255759528260854,-0.4786379480126263,-0.9196448282291348,-0.21753226652173682,0.022324972024665646,-0.4751937631926011,-0.2215922193478239,0.18841156380451882,-0.5852710283730282,0.05653264499999441,0.10176065110936755,-0.04484739995475179,0.11847083043478357,0.38930942957639864,-0.30162958398416845,AuCu,7,14
15,vsp3_240718_Au-0.429-Cu-0.571_pp0_rep1,vsp,3.0,240718.0,Au-0.429-Cu-0.571,2.648629,pp0,1,HER,Au-0.57-Cu-0.43,dcgat-agm003194949,Au-0.571-Cu-0.429,vsp3_240718_Au-0.429-Cu-0.571_pp0,2305.0,,50.0,,,,,,,26.9,75.58,True,-1.2629169320732476,1.2112076814655093,1.2577498192393362,0.728329825489863,-0.7020919731465571,-0.5205321453175495,-0.8960571703215482,-0.230341869267239,-0.00036663414623723,-0.4015723457923599,-0.16963428637931355,-0.12966790296118216,-0.5107866110953911,0.0753969624137856,0.13509624687291888,-0.22195315209615749,0.2332353854310406,0.32073902042824376,-0.332645212971556,AuCu,7,15
16,vsp26_241004_Au-0.778-Ga-0.222_pp0_rep2,vsp,26.0,241004.0,Au-0.778-Ga-0.222,3.012869454545455,pp0,2,HER,Au-0.589-Ga-0.411,dcgat-agm003299733,Au-0.6-Ga-0.4,vsp26_241004_Au-0.778-Ga-0.222_pp0,2206.0,,50.0,,,,,,,34.5,70.47,True,-1.5434805256215474,1.2963021624999875,0.19713983504317723,0.19713983504317723,-0.3538467375000032,0.15823609091252952,0.15823609091252952,-0.1755036725000032,0.12908996869632375,0.12908996869632375,0.033170958750005766,0.14351863006769305,0.14351863006769305,0.15198232750000248,0.06843365188285412,0.06843365188285412,0.18534356000001037,0.2802588543731391,0.2802588543731391,AuGa,8,16
17,uoft4_240405_Au-0.5-Pd-0.5_pp0_rep1,uoft,4.0,240405.0,Au-0.5-Pd-0.5,2.598165893,pp0,1,HER,Au-0.642-Pd-0.358,oqmd-1340599,Au-0.625-Pd-0.375,uoft4_240405_Au-0.5-Pd-0.5_pp0,419.0,,50.0,,,,,,,26.9,70.12,True,-1.2240467009804368,-0.3119628939215769,0.059331163446478666,-1.279628696788054,-1.4362234337255102,-1.3703389792143255,-1.7470945473130846,-0.8399882017647051,-0.6413870923104474,-1.0953303896941478,-0.7236088809804001,-0.6088149072188112,-1.7239922476549834,-0.3098213341176686,-0.3653737641519341,-0.4822460948896728,0.7250369103921779,0.9921160569919273,0.4611562338732235,AuPd,9,17
18,vsp3_240718_Au-0.556-Cu-0.444_pp0_rep1,vsp,3.0,240718.0,Au-0.556-Cu-0.444,2.741051493112948,pp0,1,HER,Au-0.653-Cu-0.347,mp-1184018,Au-0.667-Cu-0.333,vsp3_240718_Au-0.556-Cu-0.444_pp0,2352.0,,50.0,,,,,,,29.75,96.74166666666667,True,-1.3341072308686432,1.422922332586207,1.5148747887625293,1.0209226625953132,-0.6356632003448295,-0.42049287791743445,-0.8379967715159269,-0.2177439468965572,0.06458566973036226,-0.4183285609304418,-0.039078156724132444,0.3594948873087295,-0.3021112856030476,0.12469958017241305,0.22352150941322269,0.0752384456681325,0.5428418149999998,0.781223073250216,0.24638591447832617,AuCu,7,18
19,uoft7_240716_Au-0.667-Pd-0.333_pp0_rep1,uoft,8.0,240870.5,Au-0.667-Pd-0.333,2.702147301520661,pp0,1,HER,Au-0.659-Pd-0.341,dcgat-agm003290367,Au-0.667-Pd-0.333,uoft7_240716_Au-0.667-Pd-0.333_pp0,1219.5,,50.0,,,,,,,32.5,87.155,True,-1.3041404886767447,-0.4155619276470667,0.1102693926081956,-1.2056716830581555,-1.2492594941176511,-1.2525956388947221,-1.6310989775929443,-0.7699137817647008,-0.5940370377323378,-1.1814810209176274,-0.8096967688235331,-0.4834031132176171,-1.6807160588885612,-0.23737609529412146,-0.2655297554172088,-0.27062121058130384,0.7759979523529523,1.0279255640633778,0.572740092621351,AuPd,9,19
20,vsp10_240726_Au-0.75-Zn-0.25_pp0_rep3,vsp,10.0,240726.0,Au-0.75-Zn-0.25,3.033929380165289,pp0,3,HER,Au-0.659-Zn-0.341,oqmd-1339474,Au-0.667-Zn-0.333,vsp10_240726_Au-0.75-Zn-0.25_pp0,1569.0,,50.0,,,,,,,37.9,82.28,True,-1.5597023602311437,1.3119271020833319,0.3380795897914094,0.4700102725906662,-0.394553152222221,0.2896666226693437,-1.0436281746062839,-0.25894594763889484,0.3079844098844404,-0.862153451909805,-0.02976182222221979,0.31533071272245405,-0.7780711333666334,0.04001918666666585,0.27143712965783945,-0.5642478221515451,-0.0201181631944453,0.34889228137681444,-0.869669398693273,AuZn,6,20
21,vsp10_240726_Au-0.833-Zn-0.167_pp0_rep1,vsp,10.0,240726.0,Au-0.833-Zn-0.167,3.020223049586777,pp0,1,HER,Au-0.706-Zn-0.294,oqmd-346974,Au-0.7-Zn-0.3,vsp10_240726_Au-0.833-Zn-0.167_pp0,1579.0,,50.0,,,,,,,39.0,97.53,True,-1.5491447812651633,1.6315088000000033,1.51933901000001,1.2852116916689165,-0.2248655572727306,-0.014202670000003,-0.43089040620431296,-0.14776236636363518,0.0195857100000012,-0.5285105200827792,0.07432332909091727,0.2305348700000138,-0.23261890246465677,0.21553757454545322,0.197105300000004,-0.07450996206300069,0.40947096000000466,0.5541612300000054,0.018555182945027712,AuZn,6,21
22,uoft6_240624_Au-0.833-Cd-0.167_pp0_rep2,uoft,6.0,240624.0,Au-0.833-Cd-0.167,2.796632884,pp0,2,HER,Au-0.768-Cd-0.232,mp-1264,Au-0.75-Cd-0.25,uoft6_240624_Au-0.833-Cd-0.167_pp0,986.0,,50.0,,,,,,,26.5,95.6,True,-1.376919923877014,1.8815128270000003,0.19503173208572397,1.4872154116095744,-0.06246472800000474,0.14794750764955675,-0.2526857518773965,0.06526247000000043,0.18705893347073554,-0.2899435162573706,0.3142161370000068,0.23029629287156136,-0.022380490003623518,0.40641767799999684,0.25936861280928636,0.1797755342385862,0.5629462000000046,0.2165525859207148,0.18692829513709278,AuCd,10,22
23,uoft4_240405_Au-0.556-Cu-0.444_pp0_rep1,uoft,4.0,240405.0,Au-0.556-Cu-0.444,2.8031494214999997,pp0,1,HER,Au-0.76-Cu-0.24,dcgat-agm003264508,Au-0.75-Cu-0.25,uoft4_240405_Au-0.556-Cu-0.444_pp0,429.0,,50.0,,,,,,,29.95,93.25,True,-1.381939418981625,1.3304268284000011,1.0844075229935657,0.9360221085873582,-0.6790015682000059,-0.6156876865232963,-0.7688817588597462,-0.2771728038000035,-0.3230956863461425,-0.4982513940160418,-0.10239009649999825,-0.12093439510836196,-0.3175085122339688,0.09337520899999614,0.11471131312028646,0.056885782008464336,0.4674978769000005,0.3655334596423291,0.18936298567489332,AuCu,7,23
24,vsp3_240718_Au-0.875-Cu-0.125_pp0_rep1,vsp,3.0,240718.0,Au-0.875-Cu-0.125,2.8847517520661157,pp0,1,HER,Au-0.715-Cu-0.285,dcgat-agm003203429,Au-0.75-Cu-0.25,vsp3_240718_Au-0.875-Cu-0.125_pp0,2380.0,,50.0,,,,,,,30.2,89.985,True,-1.4447952682422915,1.1575057264705848,0.7514430699999934,0.7657295834404217,-0.5678358933333348,-0.5556663300000082,-0.7411078084716911,-0.2158572366666686,-0.0839112799999952,-0.6553374026952354,-0.01795416686274128,0.0964594000000147,-0.2645200496748482,0.10849377372548666,0.1372400200000072,-0.2459257622135076,0.5248224019607903,0.58350145,0.03227665705636149,AuCu,7,24
25,vsp3_240718_Au-1.0_pp0_rep1,vsp,3.0,240718.0,Au-1.0,2.729426785123967,pp0,1,HER,Au-1.0,mp-81,Au-1.0,vsp3_240718_Au-1.0_pp0,2388.0,,50.0,,,,,,,31.7,100.0,True,-1.3251530638983429,1.5941656281818255,1.6220524931377822,1.4398416063946677,-0.4132145172727251,-0.3820866609925335,-0.49802747196318153,-0.15201056727273315,-0.16303148569738254,-0.18095423346489334,0.06261867545454822,-0.01588583228630157,-0.05959375014156958,0.162166843636367,0.14866195146926875,0.11400043452827172,0.9063645581818182,0.8605874299687105,0.8344033929326385,Au,11,25
26,uoft5_240507_Cd-0.111-In-0.889_pp0_rep1,uoft,5.0,240507.0,Cd-0.111-In-0.889,3.112497223,pp0,1,HER,Cd-0.138-In-0.862,dcgat-agm002142203,Cd-0.125-In-0.875,uoft5_240507_Cd-0.111-In-0.889_pp0,881.0,,50.0,,,,,,,33.8,100.0,True,-1.6202208338052912,1.660618526666667,0.13380509897464626,1.4714136733690868,0.06381197333332503,0.08843893980875,-0.0008479454027733045,0.3309742399999938,0.07674798911822069,0.23403397750987306,0.3691049966666687,0.08421381103432538,0.26593029350421565,0.5805140600000035,0.07239033220117096,0.4813554055547245,0.033942439999999366,0.0818718092385885,-0.08133106515154498,CdIn,12,26
27,uoft6_240624_Cd-0.667-Tl-0.333_pp0_rep1,uoft,6.0,240624.0,Cd-0.667-Tl-0.333,3.077622289,pp0,1,HER,Cd-0.892-Tl-0.108,dcgat-agm003266936,Cd-0.889-Tl-0.111,uoft6_240624_Cd-0.667-Tl-0.333_pp0,1010.0,,50.0,,,,,,,37.5,90.03,True,-1.5933577089500073,1.71708448,0.08039500085513952,0.08039500085513952,0.03280794199999876,0.07908384339897324,0.07908384339897324,0.25019628399999755,0.051176369488825486,0.051176369488825486,0.20312434300000604,0.06389973681291027,0.06389973681291027,0.4798633960000007,0.06716425754084165,0.06716425754084165,0.08391931599999969,0.06514948380562437,0.06514948380562437,CdTl,13,27
28,uoft4_240405_Cu-0.167-Pd-0.833_pp0_rep1,uoft,4.0,240405.0,Cu-0.167-Pd-0.833,2.551168554,pp0,1,HER,Cu-0.125-Pd-0.875,oqmd-1378051,Cu-0.125-Pd-0.875,uoft4_240405_Cu-0.167-Pd-0.833_pp0,519.0,,50.0,,,,,,,26.4,100.0,True,-1.1878460479434132,-1.2781118919999812,0.2121838671430689,-1.554656137186391,-1.6902521135000186,0.0654854870913527,-1.7601268457440598,-1.0813646189999815,0.22359931498592361,-1.931683809999908,-1.4297915115000137,0.12268532931317477,-1.5986282352852017,-0.390750621499987,0.05402418291076654,-0.4812708492191877,0.3568833229999967,0.16450370227909578,0.3436358781454392,CuPd,14,28
29,uoft4_240405_Cu-0.8-Pd-0.2_pp0_rep1,uoft,4.0,240405.0,Cu-0.8-Pd-0.2,2.793150942,pp0,1,HER,Cu-0.745-Pd-0.255,mp-672265,Cu-0.75-Pd-0.25,uoft4_240405_Cu-0.8-Pd-0.2_pp0,659.0,,50.0,,,,,,,27.8,81.06,True,-1.3742378874698669,0.0632218053435256,0.16248519823015276,-0.2696972342393232,-1.1375240676335945,0.16320545639527498,-1.309961556426608,-0.46742774908397244,0.1774076530630349,-0.6297082972476545,-0.5468593200763389,0.08754006971201846,-0.7074378753258947,-0.23342112564884956,0.08439863460775296,-0.38895006852871333,-0.08095778610688892,0.14087995733545738,-0.20475426624708937,CuPd,14,29
30,uoft7_240716_Cu-0.833-Pd-0.167_pp0_rep1,uoft,7.0,240716.0,Cu-0.833-Pd-0.167,2.691385504,pp0,1,HER,Cu-0.865-Pd-0.135,dcgat-agm003299718,Cu-0.875-Pd-0.125,uoft7_240716_Cu-0.833-Pd-0.167_pp0,1101.0,,50.0,,,,,,,27.8,91.85,True,-1.2958509959865276,0.5719920349999962,0.1734708900000043,0.17347144771035983,-0.9155407416666795,-0.6158352199999797,-0.9959885990008422,-0.2825035883333224,-0.1186515299999655,-0.4851787047757629,-0.39037162833334094,-0.5771455500000116,-0.5804330686626737,-0.13659620333334976,-0.0513487099999849,-0.21912076153377483,-0.06252855666666096,-0.0360730499999988,-0.23487506585838136,CuPd,14,30
31,uoft4_240405_Cu-1.0_pp0_rep1,uoft,4.0,240405.0,Cu-1.0,2.815066562,pp0,1,HER,Cu-1.0,mp-30,Cu-1.0,uoft4_240405_Cu-1.0_pp0,675.0,,50.0,,,,,,,22.2,100.0,True,-1.3911188380213706,0.5275917999999962,0.6864289975670432,0.26638872049320284,-0.6835839400000072,-0.5136371974802166,-0.9115804419373394,-0.16344763666667142,0.13106947485627385,-0.3946502297513599,-0.37088510777778555,-0.012464947593091028,-0.5885962017202646,-0.10058876666667028,-0.053388226496393305,-0.3253753728670828,-0.05958025555553564,0.1841043402266217,-0.18828800190301923,Cu,15,31
32,vsp3_240718_Cu-1.0_pp0_rep1,vsp,3.0,240718.0,Cu-1.0,2.730441256198347,pp0,1,HER,Cu-1.0,mp-30,Cu-1.0,vsp3_240718_Cu-1.0_pp0,2397.0,,50.0,,,,,,,33.4,76.34,True,-1.3259344808074944,0.5275917999999962,0.6864289975670432,0.26638872049320284,-0.6835839400000072,-0.5136371974802166,-0.9115804419373394,-0.16344763666667142,0.13106947485627385,-0.3946502297513599,-0.37088510777778555,-0.012464947593091028,-0.5885962017202646,-0.10058876666667028,-0.053388226496393305,-0.3253753728670828,-0.05958025555553564,0.1841043402266217,-0.18828800190301923,Cu,15,32
33,uoft9_241025_Hg-0.2-Pd-0.8_pp0_rep1,uoft,9.0,241025.0,Hg-0.2-Pd-0.8,2.2242450082644623,pp0,1,HER,Hg-0.267-Pd-0.733,mp-1184658,Hg-0.25-Pd-0.75,uoft9_241025_Hg-0.2-Pd-0.8_pp0,1445.0,,50.0,,,,,,,28.5,90.94,True,-0.9360265598484466,-0.7029754061904869,-0.6210449582151095,-1.38537286228792,-1.560328486190484,-1.6228566839843008,-1.7844130872526798,-0.8775252942857199,-0.7111995832969861,-1.1577451575309368,-0.9897531980952443,-1.0668769531538338,-1.4461868577998245,-0.3355000442857253,-0.4386687757662832,-0.4631551738974297,0.5899874014285722,0.7937865280068034,0.3644242796388861,HgPd,16,33
34,vsp8_240802_Pd-0.25-Zn-0.75_pp0_rep1,vsp,8.0,240802.0,Pd-0.25-Zn-0.75,2.88638673553719,pp0,1,HER,Pd-0.246-Zn-0.754,oqmd-759868,Pd-0.25-Zn-0.75,vsp8_240802_Pd-0.25-Zn-0.75_pp0,2500.0,,50.0,,,,,,,36.5,87.37,True,-1.4460546474032614,0.6747600639743583,0.2371939097324279,0.1701470779008037,-0.6332007221794872,0.36479105907402676,-1.1517439594061558,-0.246021932179489,0.21539260565758564,-0.4785965915272424,-0.24739075641025027,0.22444580968564376,-0.6946792674334118,0.05666120461538726,0.21357750380246723,-0.5092210177564223,-0.3716284548717967,0.19505342121205227,-0.7124028278749911,PdZn,17,34
35,vsp8_240802_Pd-0.4-Zn-0.6_pp0_rep1,vsp,8.0,240802.0,Pd-0.4-Zn-0.6,2.9931284049586773,pp0,1,HER,Pd-0.357-Zn-0.643,mp-1215779,Pd-0.375-Zn-0.625,vsp8_240802_Pd-0.4-Zn-0.6_pp0,2508.0,,50.0,,,,,,,37.4,96.08,True,-1.5282745820110462,0.7850986387106882,0.3527267667327491,-0.12703151819745243,-0.7838818373899382,0.35905293564706997,-1.6638586874260186,-0.296664305188679,0.3345532482602187,-1.0315246848471997,-0.3065565225786164,0.35146415428893596,-0.9344574854482833,0.015121767893077068,0.3035538523674938,-0.696236704851845,-0.43889331380502905,0.19622624064616415,-1.1467044117060639,PdZn,17,35
36,vsp8_240802_Pd-0.75-Zn-0.25_pp0_rep1,vsp,8.0,240802.0,Pd-0.75-Zn-0.25,2.628103801652893,pp0,1,HER,Pd-0.602-Zn-0.398,mp-1652,Pd-0.625-Zn-0.375,vsp8_240802_Pd-0.75-Zn-0.25_pp0,2556.0,,50.0,,,,,,,33.4,100.0,True,-1.2471069819848029,1.0546681069230819,1.5358140633254354,0.2997104799758349,-0.8684046753846071,-0.7411491970824219,-1.2024641761586115,-0.3375528630769246,-0.19582901380382522,-0.5982747749895484,-0.2824966838461478,0.06718861948293388,-0.5705623801865511,-0.08316653692307338,-0.11119890751202843,-0.301648434646059,0.03149451923076623,0.21647730038118349,-0.40355033558714004,PdZn,17,36
37,vsp8_240802_Pd-0.8-Zn-0.2_pp0_rep1,vsp,8.0,240802.0,Pd-0.8-Zn-0.2,2.5137041074380164,pp0,1,HER,Pd-0.722-Zn-0.278,dcgat-agm003290716,Pd-0.714-Zn-0.286,vsp8_240802_Pd-0.8-Zn-0.2_pp0,2575.0,,50.0,,,,,,,31.2,90.48,True,-1.158988298545847,-0.19023242514286176,-0.10160847576084894,-1.4295052483788542,-1.377761938000007,-1.218329076729745,-1.4939659272739432,-0.6657139999999937,-0.6375837279403724,-0.8264864452622058,-0.6566505145714262,-0.5563343093099123,-1.1051287391343083,-0.2635415071428635,-0.2016700361308599,-0.3136413367419859,0.18115807571429057,0.3634620388366834,-0.12050024826280595,PdZn,17,37
38,vsp4_240726_Pd-0.889-Sn-0.111_pp0_rep1,vsp,4.0,240726.0,Pd-0.889-Sn-0.111,2.6508979628099167,pp0,1,HER,Pd-0.857-Sn-0.143,dcgat-agm002351115,Pd-0.867-Sn-0.133,vsp4_240726_Pd-0.889-Sn-0.111_pp0,2471.5,,50.0,,,,,,,35.25,89.13499999999999,True,-1.2646646466712101,-0.8406513981818141,0.3821488318065619,-1.3152713320919545,-1.5954760227272893,0.08519858041507643,-1.6308314319507315,-0.872143893636369,0.16186158986474558,-0.9904045444561869,-1.1220869009090988,0.25862527220678594,-1.4793011351317524,-0.39306890181817844,0.05795943063675043,-0.45400716306177413,0.5530135654545425,0.16511744080905852,0.2919352953121933,PdSn,18,38
39,vsp8_240802_Pd-0.867-Zn-0.133_pp0_rep1,vsp,8.0,240802.0,Pd-0.867-Zn-0.133,2.4002188388429753,pp0,1,HER,Pd-0.884-Zn-0.116,oqmd-1367806,Pd-0.889-Zn-0.111,vsp8_240802_Pd-0.867-Zn-0.133_pp0,2592.5,,50.0,,,,,,,32.4,98.765,True,-1.071573969976681,-1.1811334199999806,0.09959244638515159,-1.2404095563655724,-1.6732991625000224,0.06737183178130703,-1.7751187456012398,-0.9966128724999948,0.07563150433605403,-1.0499500784506772,-1.2742828237500134,0.1231002731093894,-1.3509184185287795,-0.41014670749997606,0.06709508212010669,-0.5090434510742442,0.29409827749998385,0.12209685594143234,0.21477253026819282,PdZn,17,39
40,uoft4_240405_Pd-1.0_pp0_rep1,uoft,4.0,240405.0,Pd-1.0,2.466976851,pp0,1,HER,Pd-1.0,mp-1056438,Pd-1.0,uoft4_240405_Pd-1.0_pp0,763.0,,50.0,,,,,,,30.1,100.0,True,-1.122995682076973,-1.4397809399999997,-1.3901781313835273,-1.5748810113276865,-1.7092265400000153,-1.743051938547083,-1.773625923671385,-1.0635952657142735,-1.0452613968799462,-1.0835085368698114,-1.5340753557143014,-1.5178044514195064,-1.778345976108295,-0.4050148499999945,-0.42873122956782955,-0.46145073041449675,0.40232032714288024,0.3691287793170278,0.27076342690037697,Pd,19,40
41,vsp8_240802_Pd-1.0_pp0_rep1,vsp,8.0,240802.0,Pd-1.0,2.602203553719008,pp0,1,HER,Pd-1.0,mp-2646977,Pd-1.0,vsp8_240802_Pd-1.0_pp0,2602.0,,50.0,,,,,,,28.6,100.0,True,-1.2271567909957461,-1.2367332133333566,-1.3495383973584243,-1.3618957441126365,-1.5969789850000164,-1.5697643242416572,-1.5761343290645058,-0.9216366483333474,-0.8155535296749119,-0.985413568691116,-1.3300025850000263,-1.324231672134257,-1.7361295303947413,-0.3503220616666833,-0.37198651532845073,-0.37224152456674103,0.5618598716666648,0.7202510092639727,0.4349723393453863,Pd,19,41
42,uoft4_240405_Rh-1.0_pp0_rep1,uoft,4.0,240405.0,Rh-1.0,2.38159257,pp0,1,HER,Rh-1.0,mp-74,Rh-1.0,uoft4_240405_Rh-1.0_pp0,785.0,,50.0,,,,,,,28.8,100.0,True,-1.0572267088315583,-1.499769802307705,-1.2499921655005255,-1.9898647005962797,-1.7467474546153987,-1.6369128228531538,-1.6881023198630567,-1.3100663869230795,-1.0374883020732688,-1.3189850665629441,-1.8963017499999943,-1.7178996566269757,-2.074791317123948,-0.39696781923077357,-0.36946910262386856,-0.3533597330835327,-0.0449729492307693,0.25565247627043136,-0.24847386830840487,Rh,20,42

File: src/fairchem/applications/ocx/data/processed_data/HER_40_70_all.csv (part 2 of 3)
,sample id,source,batch number,batch date,composition,voltage,post processing id,rep,reaction,xrf comp,bulk_id,computational_comp_nearest_xrf,sid,Unnamed: 0,total reps,current density,fe_h2,fe_co,fe_ch4,fe_c2h4,fe_gas_total,fe_liquid,rwp,q_score,matched,voltage_she,C_mean_energy,C_wulff_energy,C_boltz_energy,CO_mean_energy,CO_wulff_energy,CO_boltz_energy,CHO_mean_energy,CHO_wulff_energy,CHO_boltz_energy,COCOH_mean_energy,COCOH_wulff_energy,COCOH_boltz_energy,H_mean_energy,H_wulff_energy,H_boltz_energy,OH_mean_energy,OH_wulff_energy,OH_boltz_energy,elements,loco_cv,loo_cv
65,vsp15_240809_Au-0.167-In-0.167-Pd-0.667_pp0_rep2,vsp,15.0,240809.0,Au-0.167-In-0.167-Pd-0.667,2.7244168512396696,pp0,2,HER,Au-0.138-In-0.369-Pd-0.493,,Au-0.1-In-0.4-Pd-0.5,vsp15_240809_Au-0.167-In-0.167-Pd-0.667_pp0,1949.0,,50.0,,,,,,,,,False,-1.321294060768743,0.7624570515000073,0.9773075396267049,-0.010103959072681133,-0.9698207470000085,-0.7063831579599086,-1.0639068100139348,-0.25575462749998223,-0.14512198260495435,-0.4825766972474719,-0.1980888420000042,0.19880501935141276,-0.650133496607331,-0.0685635790000049,0.038915074137564676,-0.18118564729384648,0.15241126950001843,0.43155418965951176,-0.11089925388848713,AuInPd,14,65
66,uoft5_240507_Au-0.125-Pd-0.625-Tl-0.25_pp0_rep1,uoft,5.0,240507.0,Au-0.125-Pd-0.625-Tl-0.25,2.7106493166666668,pp0,1,HER,Au-0.124-Pd-0.582-Tl-0.295,,Au-0.125-Pd-0.625-Tl-0.25,uoft5_240507_Au-0.125-Pd-0.625-Tl-0.25_pp0,806.0,,50.0,,,,,,,,,False,-1.3106893381853535,-0.38248824736841636,-0.0850684875050935,-1.4496045180416217,-1.5075337757894753,-1.5843751236427577,-1.7255775020283628,-0.7093315989473701,-0.48932999262999805,-0.9884686029085306,-0.640811086842101,-0.504574971826193,-1.48794028162655,-0.3748674573684286,-0.38726843974029684,-0.4375395712713112,0.5481381221052767,0.7155050001526619,0.2955158770705867,AuPdTl,15,66
67,vsp15_240809_Au-0.375-In-0.25-Pd-0.375_pp0_rep3,vsp,15.0,240809.0,Au-0.375-In-0.25-Pd-0.375,2.921515429752066,pp0,3,HER,Au-0.171-In-0.537-Pd-0.292,,Au-0.143-In-0.571-Pd-0.286,vsp15_240809_Au-0.375-In-0.25-Pd-0.375_pp0,1991.0,,50.0,,,,,,,,,False,-1.473113236207968,1.4296910331034485,1.7410691405028,0.2794998827749617,-0.7368353120689621,-0.6109777136959884,-1.0442274514590397,-0.17951980827586164,-0.10148024387005784,-0.4486599040103864,-0.038585935862066864,0.1136370667926829,-0.3520184754498439,0.10854162172413935,0.21474210741215777,-0.20012079355823398,-0.08052579224137961,-0.15077505976946118,-0.48940350380807573,AuInPd,14,67
68,vsp3_240718_Au-0.125-Cu-0.875_pp0_rep1,vsp,3.0,240718.0,Au-0.125-Cu-0.875,2.946394016528926,pp0,1,HER,Au-0.157-Cu-0.843,,Au-0.167-Cu-0.833,vsp3_240718_Au-0.125-Cu-0.875_pp0,2264.0,,50.0,,,,,,,,,False,-1.4922764719809676,0.4566492383999981,0.42822927460717575,0.08424660531484984,-0.7327750243999994,-0.6018350117994969,-0.7914058764270339,-0.2459635675999969,-0.11654685984628277,-0.37713139096041315,-0.40925260582856987,-0.21574565913363622,-0.5881879837148645,-0.0968122326285745,-0.040419930637361434,-0.1658334178244948,-0.11408712891428169,0.11186964216006758,-0.2996144280039025,AuCu,16,68
69,vsp10_240726_Au-0.2-Zn-0.8_pp0_rep1,vsp,10.0,240726.0,Au-0.2-Zn-0.8,3.1637627272727267,pp0,1,HER,Au-0.17-Zn-0.83,,Au-0.167-Zn-0.833,vsp10_240726_Au-0.2-Zn-0.8_pp0,1479.0,,50.0,,,,,,,,,False,-1.6597091276626306,0.7928037532544376,0.8449244138987492,-0.16603859193897497,-0.21052328674556475,-0.07654883568331115,-1.108880261239604,-0.11863359301775396,-0.09265581359452885,-1.0536401475649988,-0.2433042089940776,-0.013310406877738797,-0.9271138704006439,0.08862879840237019,0.24913094508427522,-0.6925936788300954,-0.3450222776923099,-0.03864626664128149,-1.1907189502322448,AuZn,17,69
70,vsp14_240906_Au-0.25-Cu-0.25-Zn-0.5_pp0_rep1,vsp,14.0,240906.0,Au-0.25-Cu-0.25-Zn-0.5,2.971332055785124,pp0,1,HER,Au-0.157-Cu-0.219-Zn-0.624,,Au-0.182-Cu-0.182-Zn-0.636,vsp14_240906_Au-0.25-Cu-0.25-Zn-0.5_pp0,1887.375,,50.0,,,,,,,,,False,-1.5114855022313245,0.8020865867088564,0.39234629415842953,0.24769785249725987,-0.6446451491139255,-0.8664934295799844,-1.0066806529626988,-0.13827272253164805,-0.4481328600289094,-0.6944706337376516,-0.37620041481012456,-0.45801044550142883,-0.6961047190272759,-0.0415495211392432,-0.1099743336364929,-0.3376072616231332,-0.39563424974683575,-0.3729535108935016,-0.7830591156994295,AuCuZn,18,70
71,vsp10_240726_Au-0.25-Zn-0.75_pp0_rep1,vsp,10.0,240726.0,Au-0.25-Zn-0.75,3.1009585041322314,pp0,1,HER,Au-0.221-Zn-0.779,,Au-0.2-Zn-0.8,vsp10_240726_Au-0.25-Zn-0.75_pp0,1487.0,,50.0,,,,,,,,,False,-1.61133290169867,0.8012938187500032,1.1272529587226197,-0.12829998314539368,-0.21419755166666862,0.050751604152659835,-0.7538313406343635,-0.21892036625000108,0.324387131461751,-0.9539008842432296,-0.2551015999999926,0.3685082645640824,-0.8708820095676458,0.06045575041667115,0.3785495923299166,-0.47990944503766053,-0.3541056287500002,-0.10140961373513005,-0.8251611839005184,AuZn,17,71
72,vsp14_240906_Au-0.25-Cu-0.5-Zn-0.25_pp0_rep1,vsp,14.0,240906.0,Au-0.25-Cu-0.5-Zn-0.25,2.9162115454545456,pp0,1,HER,Au-0.252-Cu-0.241-Zn-0.507,,Au-0.25-Cu-0.25-Zn-0.5,vsp14_240906_Au-0.25-Cu-0.5-Zn-0.25_pp0,1901.5,,50.0,,,,,,,,,False,-1.4690278118139815,0.9184450639834013,0.9684085333001567,-0.29371278755498803,-0.5357183761825713,-0.3757442124008179,-1.3832524155554216,-0.2053517935684667,0.10280166856773093,-0.9698214154847871,-0.2606838153941866,0.09551332852439726,-0.9709939719544876,0.06310740257261527,0.18358580176130124,-0.5523342731749499,-0.2073751909958527,-0.048876592694454775,-0.7277974479260398,AuCuZn,18,72
73,vsp14_240906_Au-0.571-Cu-0.286-Zn-0.143_pp0_rep1,vsp,14.0,240906.0,Au-0.571-Cu-0.286-Zn-0.143,2.925504363636364,pp0,1,HER,Au-0.239-Cu-0.386-Zn-0.376,,Au-0.25-Cu-0.375-Zn-0.375,vsp14_240906_Au-0.571-Cu-0.286-Zn-0.143_pp0,1927.0,,50.0,,,,,,,,,False,-1.476185793391112,0.6331369271428612,0.7383379242149499,0.16650400107657354,-0.7384549292857169,-0.479395080741535,-1.365057051679668,-0.3162470967857049,0.04833834491733872,-1.011291385854284,-0.35849860464284894,0.0694816706762819,-0.8732037753746438,-0.12109850499999905,-0.03744840697110626,-0.6811377409300579,-0.27758741964285505,0.05942394551533549,-0.8913138475841759,AuCuZn,18,73
74,vsp14_240906_Au-0.667-Cu-0.111-Zn-0.222_pp0_rep1,vsp,14.0,240906.0,Au-0.667-Cu-0.111-Zn-0.222,3.016388280991736,pp0,1,HER,Au-0.259-Cu-0.562-Zn-0.179,,Au-0.25-Cu-0.625-Zn-0.125,vsp14_240906_Au-0.667-Cu-0.111-Zn-0.222_pp0,1932.0,,50.0,,,,,,,,,False,-1.546190973021119,0.44016377714286764,0.3329868347710605,0.15742796430425646,-0.6929522104761984,-0.5691160882630647,-0.7616636687702103,-0.21953439952380766,-0.031024061636026813,-0.3042230465734899,-0.3626517504761818,-0.35549531685147073,-0.46960660857548725,-0.030378589047624367,-0.07218922127196838,-0.17511425001836453,-0.14025159571426923,0.06524890509329288,-0.2900684304417317,AuCuZn,18,74
75,vsp15_240809_Au-0.375-In-0.25-Pd-0.375_pp0_rep2,vsp,15.0,240809.0,Au-0.375-In-0.25-Pd-0.375,2.9841489834710746,pp0,2,HER,Au-0.192-In-0.306-Pd-0.502,,Au-0.25-In-0.25-Pd-0.5,vsp15_240809_Au-0.375-In-0.25-Pd-0.375_pp0,1980.0,,50.0,,,,,,,,,False,-1.521358000590428,0.7696629857692344,0.8753620200000114,-0.159928563494095,-1.032464505769232,-0.758357779999983,-1.5014112842258192,-0.40774459769230675,-0.2203432500000417,-0.7181703665813695,-0.20126388269230341,0.1027080300000307,-0.9510084250427575,-0.14882531423077255,-0.0583755399999859,-0.3145522311713006,0.39265875346154533,0.5890972100000056,0.23007337525690272,AuInPd,14,75
76,uoft8_241025_Au-0.333-Pd-0.667_pp0_rep1,uoft,8.0,241025.0,Au-0.333-Pd-0.667,2.4016535454545456,pp0,1,HER,Au-0.262-Pd-0.738,,Au-0.25-Pd-0.75,uoft8_241025_Au-0.333-Pd-0.667_pp0,1244.3333333333333,,50.0,,,,,,,,,False,-1.0726790818268515,-1.3594989198412795,-0.8872828383449856,-1.8335078380702057,-1.6678574217460411,-1.7859834464205662,-1.8602624959587966,-1.0252987530158757,-0.8381071036340911,-1.2836473526689434,-1.359290026031748,-1.3746917678329564,-1.8386847005485283,-0.4064849661904874,-0.5398971120715033,-0.6085550948946366,0.5356169098412743,0.8514059976980454,0.28436776636611427,AuPd,19,76
77,vsp10_240726_Au-0.294-Zn-0.706_pp0_rep1,vsp,10.0,240726.0,Au-0.294-Zn-0.706,2.971378719008265,pp0,1,HER,Au-0.226-Zn-0.774,oqmd-311946,Au-0.25-Zn-0.75,vsp10_240726_Au-0.294-Zn-0.706_pp0,1493.0,,50.0,,,,,,,38.5,79.375,True,-1.5115214455248487,0.9175981800000017,1.2002699270730517,0.027385602658374832,-0.5198611090000057,-0.11987632662827635,-0.9621692746898338,-0.3958768240000012,-0.024184045991673734,-1.0756269220428445,-0.42463338399999484,-0.09149940208156164,-1.0472763754994796,-0.17488592399999592,0.22166501249802414,-0.8760451593802715,-0.5022221340000016,-0.18080238789739184,-1.1082070817405258,AuZn,17,77
78,vsp15_240809_Au-0.167-In-0.167-Pd-0.667_pp0_rep1,vsp,15.0,240809.0,Au-0.167-In-0.167-Pd-0.667,2.7207646336088156,pp0,1,HER,Au-0.252-In-0.404-Pd-0.344,,Au-0.273-In-0.364-Pd-0.364,vsp15_240809_Au-0.167-In-0.167-Pd-0.667_pp0,1956.0,,50.0,,,,,,,,,False,-1.318480866105312,0.8574342699999901,0.7932299099999796,-0.10996356290713859,-1.0181633534482855,-0.7904995500000496,-1.28426055258626,-0.20807669172414134,-0.1742362400000274,-0.5305444693625657,-0.17734826137931467,-0.1361124700000004,-0.549729878359534,-0.024061762758624778,0.058845119999944,-0.24828683207970353,0.0693805420689763,-0.0115029599999729,-0.13816653410709598,AuInPd,14,78
79,uoft8_241025_Au-0.25-Cd-0.5-Pd-0.25_pp0_rep1,uoft,8.0,241025.0,Au-0.25-Cd-0.5-Pd-0.25,2.6669026336088155,pp0,1,HER,Au-0.333-Cd-0.463-Pd-0.204,,Au-0.333-Cd-0.5-Pd-0.167,uoft8_241025_Au-0.25-Cd-0.5-Pd-0.25_pp0,1226.3333333333333,,50.0,,,,,,,,,False,-1.276992568781071,1.1649751804761892,1.055913689999997,0.5958553071194309,-0.7909238300000003,-0.7483971500000024,-1.2138686512066859,-0.2052405766666667,-0.1111474199999946,-0.5863832259435383,-0.023409882857138988,0.3773447100000027,-0.5556797202703067,0.004872371904765847,0.1934475800000115,-0.19065836813371292,0.24256934714285483,0.5928108399999985,-0.2859630861927096,AuCdPd,20,79
80,vsp26_241004_Au-0.333-Ga-0.667_pp0_rep1,vsp,26.0,241004.0,Au-0.333-Ga-0.667,3.0219025977961436,pp0,1,HER,Au-0.148-Ga-0.852,,Au-0.333-Ga-0.667,vsp26_241004_Au-0.333-Ga-0.667_pp0,2169.3333333333335,,50.0,,,,,,,,,False,-1.550438487319164,1.0187229314285682,0.3870444175087662,0.3870444175087662,-0.2117866199999899,0.13974883025681256,0.13974883025681256,-0.23331652000000044,0.18774588704608186,0.18774588704608186,-0.055355649999995614,0.17132891919509435,0.17132891919509435,0.20641846000000488,0.12759269355146058,0.12759269355146058,-0.2544928957142929,0.39740274019332844,0.39740274019332844,AuGa,21,80
81,vsp15_240809_Au-0.375-In-0.25-Pd-0.375_pp0_rep1,vsp,15.0,240809.0,Au-0.375-In-0.25-Pd-0.375,3.0009880826446285,pp0,1,HER,Au-0.311-In-0.337-Pd-0.352,,Au-0.333-In-0.333-Pd-0.333,vsp15_240809_Au-0.375-In-0.25-Pd-0.375_pp0,1987.5,,50.0,,,,,,,,,False,-1.5343286580703728,1.0796209276190514,1.1112729000000172,0.8943923868839356,-0.797607872857139,-0.5493015700000115,-1.0408865172082524,-0.28503615285714545,-0.1179062600000122,-0.4067704482233601,-0.032987075714274956,0.4687334400000225,-0.559525041922061,0.024444679999996572,0.1989491599999837,-0.42744097112242235,0.30163768047619516,0.7233061000000021,0.009907816332169654,AuInPd,14,81
82,uoft4_240405_Au-0.333-Tl-0.667_pp0_rep1,uoft,4.0,240405.0,Au-0.333-Tl-0.667,3.010403655333333,pp0,1,HER,Au-0.347-Tl-0.653,,Au-0.333-Tl-0.667,uoft4_240405_Au-0.333-Tl-0.667_pp0,369.0,,50.0,,,,,,,,,False,-1.5415811937947606,2.006518820527108,2.199397674759178,0.20967388113135738,-0.046366485210842856,0.024761427407671018,-1.5128716185228437,0.2425980438102386,0.42445890614069154,-1.5640105170388225,0.2399190562424732,0.4161421266325761,-1.127412252592302,0.3100426594879525,0.42954252557950034,-1.2643669321423612,0.015638298614457338,0.2789680428369043,-0.9920598601963407,AuTl,22,82
83,vsp3_240718_Au-0.25-Cu-0.75_pp0_rep1,vsp,3.0,240718.0,Au-0.25-Cu-0.75,2.6117177603305786,pp0,1,HER,Au-0.374-Cu-0.626,,Au-0.375-Cu-0.625,vsp3_240718_Au-0.25-Cu-0.75_pp0,2273.0,,50.0,,,,,,,,,False,-1.2344853014986072,0.8902440955319119,1.1518804292428826,-0.00011961474793490742,-0.7202677493617174,-0.511131716176985,-0.825591804392312,-0.24233757574467243,0.020049863903265682,-0.3766561634835586,-0.30882319489361615,0.08295604248016822,-0.6903299259414779,-0.014260968936189607,-0.049233627418214694,-0.13603966351337188,0.060971187021300235,0.10332276331008634,-0.25672025998215126,AuCu,16,83
84,vsp15_240809_Au-0.5-In-0.25-Pd-0.25_pp0_rep2,vsp,15.0,240809.0,Au-0.5-In-0.25-Pd-0.25,2.928550677685951,pp0,2,HER,Au-0.323-In-0.238-Pd-0.439,,Au-0.375-In-0.25-Pd-0.375,vsp15_240809_Au-0.5-In-0.25-Pd-0.25_pp0,2005.0,,50.0,,,,,,,,,False,-1.4785322785389394,0.9283887285714268,1.2530352714918296,-0.4350109592933219,-0.9783375576190497,-0.7303636709673416,-1.3663384144825454,-0.36167263619048284,-0.1307511158874424,-0.5524077454435006,-0.2114473214285673,0.2561081380170532,-1.0770914798227331,-0.09410805000000334,-0.13711921036658758,-0.164597296376321,0.4078292161904737,0.767388392003213,0.10966257599116114,AuInPd,14,84
85,vsp15_240809_Au-0.25-In-0.25-Pd-0.5_pp0_rep2,vsp,15.0,240809.0,Au-0.25-In-0.25-Pd-0.5,2.922700599173554,pp0,2,HER,Au-0.312-In-0.408-Pd-0.28,,Au-0.375-In-0.375-Pd-0.25,vsp15_240809_Au-0.25-In-0.25-Pd-0.5_pp0,1984.5,,50.0,,,,,,,,,False,-1.4740261369791665,1.138250136666671,0.45224838095591835,-0.2750964162137401,-0.8250288369999983,0.42896840269702535,-2.2576469299996904,-0.26053305333333204,0.5817058955376472,-1.547378460042002,-0.1180353046666544,0.3776142276798179,-1.317283704286828,-0.04248081933333388,0.3198283450004066,-1.1354009175041273,0.119716544000012,0.3758864055935635,-0.7692089402519929,AuInPd,14,85
86,uoft9_241025_Au-0.75-Pd-0.25_pp0_rep1,uoft,9.0,241025.0,Au-0.75-Pd-0.25,2.59978308815427,pp0,1,HER,Au-0.401-Pd-0.599,,Au-0.375-Pd-0.625,uoft9_241025_Au-0.75-Pd-0.25_pp0,1412.3333333333333,,50.0,,,,,,,,,False,-1.2252923783298049,-1.1568447355555636,0.33677323682330823,-1.8930789063189746,-1.6241033575000037,0.2236003386489512,-1.9298611255628852,-1.005263351111108,0.1760419875618641,-1.2537978727158772,-1.282225146111114,0.34178698494765863,-1.976394066152677,-0.38006725444445205,0.12005707243703313,-0.5881906431808359,0.5543554377777846,0.17139533448331476,0.3044593934251992,AuPd,19,86
87,vsp10_240726_Au-0.556-Zn-0.444_pp0_rep1,vsp,10.0,240726.0,Au-0.556-Zn-0.444,2.965431768595041,pp0,1,HER,Au-0.379-Zn-0.621,,Au-0.375-Zn-0.625,vsp10_240726_Au-0.556-Zn-0.444_pp0,1528.0,,50.0,,,,,,,,,False,-1.5069406864197958,0.76422288857143,1.205107060000017,-1.0992191499997113,-0.4208882032653039,-0.07679988000001,-2.5079418900000126,-0.39021300489796296,0.0546428999999761,-2.323725910000036,-0.3200018359183625,0.0332351899999991,-2.140568529999996,-0.0682621085714269,0.1868347899999918,-2.1283613100000025,-0.44455407306122624,-0.1898161299999969,-2.081019849994214,AuZn,17,87
88,uoft5_240507_Au-0.444-Cd-0.556_pp0_rep1,uoft,5.0,240507.0,Au-0.444-Cd-0.556,2.8660794875,pp0,1,HER,Au-0.395-Cd-0.605,,Au-0.4-Cd-0.6,uoft5_240507_Au-0.444-Cd-0.556_pp0,822.5,,50.0,,,,,,,,,False,-1.4304125779590509,1.6425124370085469,1.7538388212766478,0.44926406461761365,-0.2889399427350437,-0.08680717435716777,-1.5574076059215478,-0.13909619324786635,0.10444187813313442,-1.6059927999222914,0.03465052811966183,0.34648006821982436,-1.064483448822866,0.09750073316239503,0.23638709205180106,-1.0400414252837582,0.012186827264955378,0.26899207784891294,-1.2552620299945336,AuCd,23,88
89,vsp14_240906_Au-0.2-Cu-0.4-Zn-0.4_pp0_rep1,vsp,14.0,240906.0,Au-0.2-Cu-0.4-Zn-0.4,2.935071855371901,pp0,1,HER,Au-0.327-Cu-0.132-Zn-0.541,,Au-0.4-Cu-0.1-Zn-0.5,vsp14_240906_Au-0.2-Cu-0.4-Zn-0.4_pp0,1881.5,,50.0,,,,,,,,,False,-1.4835553478408388,0.6795103717391184,0.9416961499999844,-0.3135762720750945,-0.6700506978260915,-0.3156888199999912,-1.4985856449934813,-0.3736808552173838,-0.0077534200000002,-1.4757735905068115,-0.36014442086957016,0.1053480899999783,-1.252380697848808,-0.07944515391305566,0.2585809599999891,-0.9681525424143955,-0.34872789999999637,0.1698777099999802,-1.4986555010654183,AuCuZn,18,89
90,uoft4_240405_Au-0.2-Cu-0.8_pp0_rep1,uoft,4.0,240405.0,Au-0.2-Cu-0.8,2.714337203666666,pp0,1,HER,Au-0.415-Cu-0.585,,Au-0.429-Cu-0.571,uoft4_240405_Au-0.2-Cu-0.8_pp0,333.3333333333333,,50.0,,,,,,,,,False,-1.313530007903414,0.9539867148205134,1.304541507358615,0.41635781133131533,-0.7310194956410273,-0.4393851736812763,-0.8369704990422112,-0.2858917317948692,0.05678325151459618,-0.44915325917198073,-0.3205090784102529,0.2886961201189254,-0.5669742974470542,0.0032502259487151033,0.07794454948676229,-0.11773725598942256,0.017337964410259237,0.48166198723158127,-0.3422317383155099,AuCu,16,90
91,vsp3_240718_Au-0.333-Cu-0.667_pp0_rep2,vsp,3.0,240718.0,Au-0.333-Cu-0.667,2.587088217630854,pp0,2,HER,Au-0.442-Cu-0.558,dcgat-agm003187403,Au-0.429-Cu-0.571,vsp3_240718_Au-0.333-Cu-0.667_pp0,2291.6666666666665,,50.0,,,,,,,25.9,93.71000000000001,True,-1.2155138969743366,1.0829100615217349,1.219258667159847,0.6549377085954602,-0.7255759528260854,-0.4786379480126263,-0.9196448282291348,-0.21753226652173682,0.022324972024665646,-0.4751937631926011,-0.2215922193478239,0.18841156380451882,-0.5852710283730282,0.05653264499999441,0.10176065110936755,-0.04484739995475179,0.11847083043478357,0.38930942957639864,-0.30162958398416845,AuCu,16,91
92,vsp10_240726_Au-0.6-Zn-0.4_pp0_rep1,vsp,10.0,240726.0,Au-0.6-Zn-0.4,2.943922,pp0,1,HER,Au-0.417-Zn-0.583,,Au-0.429-Zn-0.571,vsp10_240726_Au-0.6-Zn-0.4_pp0,1534.0,,50.0,,,,,,,,,False,-1.4903723511398828,0.9891208273484825,1.681066654999995,-0.055055924219847945,-0.29065768553030535,0.07015130499999594,-1.0214362699753778,-0.2021822178030333,0.28255203499999476,-0.9447908808170441,-0.2039642129545418,0.4113105200000078,-1.0255075718799118,0.0646799729545447,0.3538610900000094,-1.8577477892050391,-0.3234875044696984,0.22473498499999772,-1.211868965770794,AuZn,17,92
93,uoft8_241025_Au-0.5-Cd-0.25-Cu-0.25_pp0_rep1,uoft,8.0,241025.0,Au-0.5-Cd-0.25-Cu-0.25,2.808703683195592,pp0,1,HER,Au-0.499-Cd-0.217-Cu-0.284,,Au-0.5-Cd-0.25-Cu-0.25,uoft8_241025_Au-0.5-Cd-0.25-Cu-0.25_pp0,1263.3333333333333,,50.0,,,,,,,,,False,-1.3862177016418191,1.2746378325225214,1.3063933025610959,0.05086250492335131,-0.5918678699099104,-0.4490564638723509,-0.9903397251714958,-0.15474363513513828,0.08245746329099916,-0.5643473739822212,-0.08377656036035581,0.23457879618392066,-0.9662783473368477,0.09320288144144316,0.18432439794474878,-0.4073176219496333,0.16983419954954793,0.38001556416510157,-0.5949469854947012,AuCdCu,24,93
94,uoft8_241025_Au-0.5-Cd-0.25-Pd-0.25_pp0_rep1,uoft,8.0,241025.0,Au-0.5-Cd-0.25-Pd-0.25,2.734177801652893,pp0,1,HER,Au-0.577-Cd-0.199-Pd-0.224,,Au-0.5-Cd-0.25-Pd-0.25,uoft8_241025_Au-0.5-Cd-0.25-Pd-0.25_pp0,1277.0,,50.0,,,,,,,,,False,-1.3288126306865138,1.105053952352942,1.2681747912054526,0.46467415925306693,-0.8988524594117618,-0.7572503096494014,-1.2485003153999061,-0.3210506091176484,-0.20822917099559315,-0.529612141262806,-0.047634743529404805,0.28088634913670046,-0.35232250487663297,0.03893265764705901,0.06969669044081339,-0.10875740345567335,0.5688615585294101,0.7503292511358222,0.288564062563863,AuCdPd,20,94
95,uoft5_240507_Au-0.5-Cd-0.25-Tl-0.25_pp0_rep1,uoft,5.0,240507.0,Au-0.5-Cd-0.25-Tl-0.25,2.9758893113333333,pp0,1,HER,Au-0.556-Cd-0.357-Tl-0.088,,Au-0.5-Cd-0.25-Tl-0.25,uoft5_240507_Au-0.5-Cd-0.25-Tl-0.25_pp0,837.0,,50.0,,,,,,,,,False,-1.5149958206964143,1.734571812063492,1.866406800000021,1.2530755281192647,-0.1665042641269855,0.0927231300000244,-0.6172555953424784,-0.04635250349206653,0.1281955699999741,-0.7331446806195057,0.1315930877777835,0.4492439000000274,-0.5271935870733843,0.1874427769841312,0.3754235500000078,-0.3139331685940006,0.31619372095238135,0.5800129900000002,-0.006206389068907524,AuCdTl,25,95
96,uoft5_240507_Au-0.5-Cu-0.4-Hg-0.1_pp0_rep1,uoft,5.0,240507.0,Au-0.5-Cu-0.4-Hg-0.1,2.6135429795,pp0,1,HER,Au-0.541-Cu-0.458-Hg-0.001,,Au-0.5-Cu-0.4-Hg-0.1,uoft5_240507_Au-0.5-Cu-0.4-Hg-0.1_pp0,851.5,,50.0,,,,,,,,,False,-1.2358912135624531,0.8494436113043464,0.970103220000027,0.40978146216187455,-0.7641180304347759,-0.4897337299999833,-1.2632584143630796,-0.2763040456521636,0.0179121500000007,-0.6641225572185143,-0.2202121691304379,0.2263024300000324,-0.7621613955250421,0.059112938695648154,0.1926319100000171,-0.23159405390276466,0.14523371130436247,0.6701766900000052,-0.43729235741945965,AuCuHg,26,96
97,uoft4_240405_Au-0.25-Cu-0.75_pp0_rep1,uoft,4.0,240405.0,Au-0.25-Cu-0.75,2.8154854406666665,pp0,1,HER,Au-0.466-Cu-0.534,,Au-0.5-Cu-0.5,uoft4_240405_Au-0.25-Cu-0.75_pp0,351.0,,50.0,,,,,,,,,False,-1.3914414878053636,0.9652554502029664,1.1204348361620933,0.17591755137067033,-0.7241365621467626,-0.46483820276639154,-1.051266150749509,-0.25518897704918003,0.014318904837074056,-0.8300508503810922,-0.26132371150663436,0.14578060995464964,-0.9228161534110225,-0.0011903006947734565,0.10345057454646112,-0.41867524632862985,0.09385883295862969,0.4265312458045368,-0.7254717725320522,AuCu,16,97
98,vsp3_240718_Au-0.333-Cu-0.667_pp0_rep1,vsp,3.0,240718.0,Au-0.333-Cu-0.667,2.739479152892562,pp0,1,HER,Au-0.481-Cu-0.519,,Au-0.5-Cu-0.5,vsp3_240718_Au-0.333-Cu-0.667_pp0,2283.0,,50.0,,,,,,,,,False,-1.332896103941343,0.9652554502029664,1.1204348361620933,0.17591755137067033,-0.7241365621467626,-0.46483820276639154,-1.051266150749509,-0.25518897704918003,0.014318904837074056,-0.8300508503810922,-0.26132371150663436,0.14578060995464964,-0.9228161534110225,-0.0011903006947734565,0.10345057454646112,-0.41867524632862985,0.09385883295862969,0.4265312458045368,-0.7254717725320522,AuCu,16,98
99,vsp26_241004_Au-0.6-Ga-0.4_pp0_rep2,vsp,26.0,241004.0,Au-0.6-Ga-0.4,3.020369438016529,pp0,2,HER,Au-0.492-Ga-0.508,,Au-0.5-Ga-0.5,vsp26_241004_Au-0.6-Ga-0.4_pp0,2187.0,,50.0,,,,,,,,,False,-1.549257539920586,1.1364586198230047,0.7113812073386155,0.7113812073386155,-0.22352550415929506,0.2922152483989531,0.2922152483989531,-0.19851110442477984,0.2708374924066479,0.2708374924066479,-0.06940067946902523,0.27000485878158414,0.27000485878158414,0.16734387911503731,0.30281660647317266,0.30281660647317266,-0.29912756168141275,0.28781050642253825,0.28781050642253825,AuGa,21,99
100,uoft7_240716_Au-0.556-Pd-0.444_pp0_rep1,uoft,7.0,240716.0,Au-0.556-Pd-0.444,2.659953336,pp0,1,HER,Au-0.494-Pd-0.506,,Au-0.5-Pd-0.5,uoft7_240716_Au-0.556-Pd-0.444_pp0,1051.3333333333333,,50.0,,,,,,,,,False,-1.2716397314302639,-0.6180961020602244,-0.28204204257001547,-1.474114174109909,-1.5227819209033306,-1.3583904482537454,-1.4740203475501024,-0.9153848332805082,-0.6363420287719047,-2.140704819891332,-0.9892764278922317,-0.6607400187466587,-1.9548195040137035,-0.3341812875435861,-0.23082773853567823,-0.2938661208077655,0.634582596893828,0.9179860897954206,0.7002275841545575,AuPd,19,100
101,vsp10_240726_Au-0.625-Zn-0.375_pp0_rep1,vsp,10.0,240726.0,Au-0.625-Zn-0.375,2.8907541239669423,pp0,1,HER,Au-0.466-Zn-0.534,,Au-0.5-Zn-0.5,vsp10_240726_Au-0.625-Zn-0.375_pp0,1541.0,,50.0,,,,,,,,,False,-1.4494187168716066,1.123902911767316,1.4172160962377403,-0.4285673137074605,-0.3499426856394332,-0.03535097976796332,-1.7732641344866564,-0.2682935145559535,0.09698425097150089,-1.7004089846107735,-0.19559251824156038,0.28315180662129336,-1.4341614026861083,0.05596553252220078,0.304171636691702,-1.2967613634258528,-0.27701992837477735,0.12165095470123788,-1.6466710568018712,AuZn,17,101
102,vsp10_240726_Au-0.667-Zn-0.333_pp0_rep1,vsp,10.0,240726.0,Au-0.667-Zn-0.333,2.970382504132231,pp0,1,HER,Au-0.557-Zn-0.443,,Au-0.556-Zn-0.444,vsp10_240726_Au-0.667-Zn-0.333_pp0,1547.0,,50.0,,,,,,,,,False,-1.51075409082254,1.196795569230764,1.289747405,0.5493908607135454,-0.3339065203846134,-0.1918632099999939,-1.1934687147447702,-0.30964152653845756,-0.2103163800000089,-1.5187689999936933,-0.22991877903846003,-0.05475404000000596,-1.869927939999968,0.031624108461540526,0.16723596999999293,-1.429918339999967,-0.29621880942307866,-0.039929360000016345,-1.9079653099999427,AuZn,17,102
103,vsp3_240718_Au-0.429-Cu-0.571_pp0_rep1,vsp,3.0,240718.0,Au-0.429-Cu-0.571,2.648629,pp0,1,HER,Au-0.57-Cu-0.43,dcgat-agm003194949,Au-0.571-Cu-0.429,vsp3_240718_Au-0.429-Cu-0.571_pp0,2305.0,,50.0,,,,,,,26.9,75.58,True,-1.2629169320732476,1.2112076814655093,1.2577498192393362,0.728329825489863,-0.7020919731465571,-0.5205321453175495,-0.8960571703215482,-0.230341869267239,-0.00036663414623723,-0.4015723457923599,-0.16963428637931355,-0.12966790296118216,-0.5107866110953911,0.0753969624137856,0.13509624687291888,-0.22195315209615749,0.2332353854310406,0.32073902042824376,-0.332645212971556,AuCu,16,103
104,vsp26_241004_Au-0.6-Ga-0.4_pp0_rep1,vsp,26.0,241004.0,Au-0.6-Ga-0.4,2.962973644628099,pp0,1,HER,Au-0.561-Ga-0.439,,Au-0.571-Ga-0.429,vsp26_241004_Au-0.6-Ga-0.4_pp0,2189.5,,50.0,,,,,,,,,False,-1.505047266606192,1.1747781700000035,0.4068826860348958,0.4068826860348958,-0.34738755913043734,0.3430781503143897,0.3430781503143897,-0.21341021173911717,0.3997258626996238,0.3997258626996238,-0.06842305999999507,0.3946003847025113,0.3946003847025113,0.06358948521738945,0.3294932960476323,0.3294932960476323,-0.2326232586956375,0.43298582688874626,0.43298582688874626,AuGa,21,104
105,vsp3_240718_Au-0.6-Cu-0.4_pp0_rep1,vsp,3.0,240718.0,Au-0.6-Cu-0.4,2.691295388429752,pp0,1,HER,Au-0.599-Cu-0.401,,Au-0.6-Cu-0.4,vsp3_240718_Au-0.6-Cu-0.4_pp0,2329.0,,50.0,,,,,,,,,False,-1.2957815826418324,1.0821705924186933,1.1452221903404,0.5021843050477547,-0.7082605172967527,-0.4609629759502959,-0.88974318600519,-0.24636120052845417,-0.05835737889632569,-0.6780790951487679,-0.20582530849593617,0.021578623861739265,-0.581087037345323,0.04969477004064464,0.16324166932705328,-0.2896888330346341,0.1836731623577302,0.5436018059325242,-0.3065225085193779,AuCu,16,105
106,vsp26_241004_Au-0.778-Ga-0.222_pp0_rep2,vsp,26.0,241004.0,Au-0.778-Ga-0.222,3.0027418016528937,pp0,2,HER,Au-0.589-Ga-0.411,dcgat-agm003299733,Au-0.6-Ga-0.4,vsp26_241004_Au-0.778-Ga-0.222_pp0,2209.0,,50.0,,,,,,,34.5,70.47,True,-1.5356794956857245,1.2963021624999875,0.19713983504317723,0.19713983504317723,-0.3538467375000032,0.15823609091252952,0.15823609091252952,-0.1755036725000032,0.12908996869632375,0.12908996869632375,0.033170958750005766,0.14351863006769305,0.14351863006769305,0.15198232750000248,0.06843365188285412,0.06843365188285412,0.18534356000001037,0.2802588543731391,0.2802588543731391,AuGa,21,106
107,vsp2_240718_Au-0.75-In-0.25_pp0_rep1,vsp,2.0,240718.0,Au-0.75-In-0.25,2.868816685950413,pp0,1,HER,Au-0.607-In-0.393,,Au-0.6-In-0.4,vsp2_240718_Au-0.75-In-0.25_pp0,2231.0,,50.0,,,,,,,,,False,-1.4325209605506033,1.5989148381818208,0.17454809977983307,1.3160183832388328,-0.29004620090908917,0.19989158656495143,-0.7680173643682672,-0.23641435909091255,0.1513329736183404,-0.447732584872763,0.11439895636364122,0.13375019291812326,-0.10184934328968338,0.14151808090909457,0.13070790750047598,-0.16476801572512648,0.09186883151515099,0.20080987146332815,-0.5734548629696525,AuIn,27,107
108,uoft6_240624_Au-0.7-Cd-0.3_pp0_rep1,uoft,6.0,240624.0,Au-0.7-Cd-0.3,2.827041322,pp0,1,HER,Au-0.614-Cd-0.386,,Au-0.625-Cd-0.375,uoft6_240624_Au-0.7-Cd-0.3_pp0,954.0,,50.0,,,,,,,,,False,-1.400342639648982,1.4871246222727246,1.43288489204499,0.6386746244988393,-0.39724077878787695,-0.11751107107533838,-1.017687568422242,-0.27831281545454745,0.001996401676006211,-0.8158933026001857,0.017211694166667815,0.31226435773644323,-0.44142582610705633,0.06158178575757753,0.25932658058720653,-0.4662422070925734,0.21040832749999977,0.3915488479864436,-0.40746147133654376,AuCd,23,108
109,uoft4_240405_Au-0.429-Cu-0.571_pp0_rep1,uoft,4.0,240405.0,Au-0.429-Cu-0.571,2.833598507,pp0,1,HER,Au-0.629-Cu-0.371,,Au-0.625-Cu-0.375,uoft4_240405_Au-0.429-Cu-0.571_pp0,386.3333333333333,,50.0,,,,,,,,,False,-1.4053934443144245,1.1351913310958834,1.0675570504937741,0.38201071080781773,-0.6770109600000062,-0.48391935572249734,-0.8657390649715762,-0.22999671726027537,0.012084060206860769,-0.4079901543652406,-0.14907178794520815,0.20980364657558737,-0.6534039851683633,0.07630008287670297,0.14541352673026603,-0.10214590026353909,0.300959572739731,0.530411848076401,-0.18798315881686795,AuCu,16,109
110,vsp2_240718_Au-0.769-In-0.231_pp0_rep1,vsp,2.0,240718.0,Au-0.769-In-0.231,2.89572573553719,pp0,1,HER,Au-0.627-In-0.373,,Au-0.625-In-0.375,vsp2_240718_Au-0.769-In-0.231_pp0,2243.5,,50.0,,,,,,,,,False,-1.453248201461987,1.6009999531999963,1.9921033100000043,0.6704239902685177,-0.4207514710000072,0.0546827800000073,-0.9712042671912925,-0.13483199959999695,1.5648834000000136,-1.1645630561037774,0.017792260600000703,0.5649986800000022,-0.6293504220834385,0.04860485719999247,0.4341568700000096,-0.8423091398673768,0.029671771400005584,0.6943599100000029,-0.47769679026035344,AuIn,27,110
111,uoft4_240405_Au-0.5-Pd-0.5_pp0_rep1,uoft,4.0,240405.0,Au-0.5-Pd-0.5,2.598165893,pp0,1,HER,Au-0.642-Pd-0.358,oqmd-1340599,Au-0.625-Pd-0.375,uoft4_240405_Au-0.5-Pd-0.5_pp0,419.0,,50.0,,,,,,,26.9,70.12,True,-1.2240467009804368,-0.3119628939215769,0.059331163446478666,-1.279628696788054,-1.4362234337255102,-1.3703389792143255,-1.7470945473130846,-0.8399882017647051,-0.6413870923104474,-1.0953303896941478,-0.7236088809804001,-0.6088149072188112,-1.7239922476549834,-0.3098213341176686,-0.3653737641519341,-0.4822460948896728,0.7250369103921779,0.9921160569919273,0.4611562338732235,AuPd,19,111
112,vsp10_240726_Au-0.7-Zn-0.3_pp0_rep1,vsp,10.0,240726.0,Au-0.7-Zn-0.3,2.9700481570247934,pp0,1,HER,Au-0.628-Zn-0.372,,Au-0.625-Zn-0.375,vsp10_240726_Au-0.7-Zn-0.3_pp0,1553.0,,50.0,,,,,,,,,False,-1.510496553185563,1.275259720740741,1.258857026020689,-0.2826932955821167,-0.4308662529218107,-0.07273473065175219,-2.028668439820771,-0.3236617500823093,-0.12618207369644152,-1.9177186051409028,-0.15978358851851304,0.12136141600978255,-1.7591672799742972,0.01387865279835403,0.24906524956575715,-1.328065702952861,-0.13468204057613103,0.05554653578977117,-1.9920269499999936,AuZn,17,112
113,uoft6_240624_Au-0.889-Cd-0.111_pp0_rep1,uoft,6.0,240624.0,Au-0.889-Cd-0.111,2.9304906503333332,pp0,1,HER,Au-0.682-Cd-0.318,,Au-0.667-Cd-0.333,uoft6_240624_Au-0.889-Cd-0.111_pp0,1001.0,,50.0,,,,,,,,,False,-1.4800265817953258,1.4963851720707078,1.6034139954466096,0.6463415039722437,-0.3722726919696966,-0.08041196296383266,-1.2121317647520315,-0.2293871242424273,0.025140634463893793,-0.9241327219249588,0.02057944141414662,0.3888167128592277,-0.6530916453070932,0.06658964313131446,0.27154806493037864,-1.0490990272747391,0.20509622984848216,0.5539194415764233,-0.6284879775815313,AuCd,23,113
114,uoft4_240405_Au-0.5-Cu-0.5_pp0_rep1,uoft,4.0,240405.0,Au-0.5-Cu-0.5,2.813911925333333,pp0,1,HER,Au-0.706-Cu-0.294,,Au-0.667-Cu-0.333,uoft4_240405_Au-0.5-Cu-0.5_pp0,405.3333333333333,,50.0,,,,,,,,,False,-1.3902294557234955,1.1532021441618483,1.1229940070080218,0.05907982403973287,-0.6839046396242784,-0.4666468126016617,-1.9770403399998324,-0.24052428196531847,-0.024839795085131924,-1.5540228999999586,-0.15226181644508296,0.14553259662350138,-1.423980129999353,0.04880217421965204,0.13362989683209656,-1.2835149999998086,0.3064667113872868,0.5156993724279899,-0.8501178894735222,AuCu,16,114
115,vsp3_240718_Au-0.556-Cu-0.444_pp0_rep1,vsp,3.0,240718.0,Au-0.556-Cu-0.444,2.734248493801653,pp0,1,HER,Au-0.653-Cu-0.347,mp-1184018,Au-0.667-Cu-0.333,vsp3_240718_Au-0.556-Cu-0.444_pp0,2350.25,,50.0,,,,,,,29.75,96.74166666666667,True,-1.3288670827470805,1.422922332586207,1.5148747887625293,1.0209226625953132,-0.6356632003448295,-0.42049287791743445,-0.8379967715159269,-0.2177439468965572,0.06458566973036226,-0.4183285609304418,-0.039078156724132444,0.3594948873087295,-0.3021112856030476,0.12469958017241305,0.22352150941322269,0.0752384456681325,0.5428418149999998,0.781223073250216,0.24638591447832617,AuCu,16,115
116,vsp26_241004_Au-0.8-Ga-0.2_pp0_rep1,vsp,26.0,241004.0,Au-0.8-Ga-0.2,3.0336919008264465,pp0,1,HER,Au-0.677-Ga-0.323,,Au-0.667-Ga-0.333,vsp26_241004_Au-0.8-Ga-0.2_pp0,2216.0,,50.0,,,,,,,,,False,-1.5595194369565109,1.1629327146724817,0.5009931605811319,0.5009931605811319,-0.47167364179040266,0.33838196129944226,0.33838196129944226,-0.3399522250655007,0.3124381810595108,0.3124381810595108,-0.12192375537118326,0.3097973761687363,0.3097973761687363,-0.016983744148480202,0.33441866961260425,0.33441866961260425,-0.215650655545844,0.34627416374424996,0.34627416374424996,AuGa,21,116
117,vsp2_240718_Au-0.875-In-0.125_pp0_rep1,vsp,2.0,240718.0,Au-0.875-In-0.125,2.835349495867768,pp0,1,HER,Au-0.672-In-0.328,,Au-0.667-In-0.333,vsp2_240718_Au-0.875-In-0.125_pp0,2252.0,,50.0,,,,,,,,,False,-1.4067421789837162,1.5164076879624655,1.5893883875758406,-0.5243953573374194,-0.380987757774797,-0.16406743740606794,-2.33865627861532,-0.1816238624664889,-0.040473486920956654,-2.7918220557005773,0.046051938391424345,0.30429445569277486,-1.9751028460681488,0.06597826235925151,0.1963257896642958,-1.76362773708818,0.13040516833780144,0.438632490382758,-1.4170466172520837,AuIn,27,117
118,uoft7_240716_Au-0.667-Pd-0.333_pp0_rep1,uoft,8.0,240870.5,Au-0.667-Pd-0.333,2.696046553655647,pp0,1,HER,Au-0.659-Pd-0.341,dcgat-agm003290367,Au-0.667-Pd-0.333,uoft7_240716_Au-0.667-Pd-0.333_pp0,1226.8333333333333,,50.0,,,,,,,32.5,87.155,True,-1.299441263966858,-0.4155619276470667,0.1102693926081956,-1.2056716830581555,-1.2492594941176511,-1.2525956388947221,-1.6310989775929443,-0.7699137817647008,-0.5940370377323378,-1.1814810209176274,-0.8096967688235331,-0.4834031132176171,-1.6807160588885612,-0.23737609529412146,-0.2655297554172088,-0.27062121058130384,0.7759979523529523,1.0279255640633778,0.572740092621351,AuPd,19,118
119,vsp10_240726_Au-0.75-Zn-0.25_pp0_rep1,vsp,10.0,240726.0,Au-0.75-Zn-0.25,3.0011390991735536,pp0,1,HER,Au-0.675-Zn-0.325,oqmd-1339474,Au-0.667-Zn-0.333,vsp10_240726_Au-0.75-Zn-0.25_pp0,1563.5,,50.0,,,,,,,37.9,82.28,True,-1.5344449816129986,1.3119271020833319,0.3380795897914094,0.4700102725906662,-0.394553152222221,0.2896666226693437,-1.0436281746062839,-0.25894594763889484,0.3079844098844404,-0.862153451909805,-0.02976182222221979,0.31533071272245405,-0.7780711333666334,0.04001918666666585,0.27143712965783945,-0.5642478221515451,-0.0201181631944453,0.34889228137681444,-0.869669398693273,AuZn,17,119
120,vsp10_240726_Au-0.75-Zn-0.25_pp0_rep2,vsp,10.0,240726.0,Au-0.75-Zn-0.25,2.9865955647382925,pp0,2,HER,Au-0.701-Zn-0.299,oqmd-346974,Au-0.7-Zn-0.3,vsp10_240726_Au-0.75-Zn-0.25_pp0,1571.6666666666667,,50.0,,,,,,,39.0,97.53,True,-1.5232425294055898,1.6315088000000033,1.51933901000001,1.2852116916689165,-0.2248655572727306,-0.014202670000003,-0.43089040620431296,-0.14776236636363518,0.0195857100000012,-0.5285105200827792,0.07432332909091727,0.2305348700000138,-0.23261890246465677,0.21553757454545322,0.197105300000004,-0.07450996206300069,0.40947096000000466,0.5541612300000054,0.018555182945027712,AuZn,17,120
121,vsp2_240718_Au-0.889-In-0.111_pp0_rep1,vsp,2.0,240718.0,Au-0.889-In-0.111,2.934087388429752,pp0,1,HER,Au-0.721-In-0.279,,Au-0.714-In-0.286,vsp2_240718_Au-0.889-In-0.111_pp0,2257.0,,50.0,,,,,,,,,False,-1.4827970422227446,1.5102417878431258,1.4608318380113827,0.917490047840892,-0.30996094019608883,-0.25507557182540547,-0.7807436927242479,-0.1884515521568625,-0.04686997425201939,-0.6084122593402308,0.11440672470587064,0.1913636444734857,-0.3764927387948886,0.10164620666665099,0.17370368588288732,-0.3232842527043877,0.1447959076470639,0.2447348573398268,-0.7282458598647998,AuIn,27,121
122,uoft5_240507_Au-0.75-Cd-0.125-Ga-0.125_pp0_rep1,uoft,5.0,240507.0,Au-0.75-Cd-0.125-Ga-0.125,2.784857983666667,pp0,1,HER,Au-0.853-Cd-0.13-Ga-0.017,,Au-0.75-Cd-0.125-Ga-0.125,uoft5_240507_Au-0.75-Cd-0.125-Ga-0.125_pp0,865.6666666666666,,50.0,,,,,,,,,False,-1.3678500682089618,1.4684323893333384,1.810051117113784,1.1913195012704252,-0.2640150653333355,-0.2853431867169634,-0.5871466512609537,-0.17667523200000043,-0.1804104921715692,-0.37873903814732224,0.08558376866667078,0.01591915717674,-0.035926117879937707,0.17159359266667215,0.07688874370067093,0.01868991441433557,0.07309629800000247,0.030997291544598758,-0.13617554621470204,AuCdGa,28,122
123,uoft6_240624_Au-0.833-Cd-0.167_pp0_rep1,uoft,6.0,240624.0,Au-0.833-Cd-0.167,2.818531219,pp0,1,HER,Au-0.768-Cd-0.232,mp-1264,Au-0.75-Cd-0.25,uoft6_240624_Au-0.833-Cd-0.167_pp0,984.0,,50.0,,,,,,,26.5,95.6,True,-1.3937875603068872,1.8815128270000003,0.19503173208572397,1.4872154116095744,-0.06246472800000474,0.14794750764955675,-0.2526857518773965,0.06526247000000043,0.18705893347073554,-0.2899435162573706,0.3142161370000068,0.23029629287156136,-0.022380490003623518,0.40641767799999684,0.25936861280928636,0.1797755342385862,0.5629462000000046,0.2165525859207148,0.18692829513709278,AuCd,23,123
124,uoft4_240405_Au-0.556-Cu-0.444_pp0_rep1,uoft,4.0,240405.0,Au-0.556-Cu-0.444,2.80416984725,pp0,1,HER,Au-0.76-Cu-0.24,dcgat-agm003264508,Au-0.75-Cu-0.25,uoft4_240405_Au-0.556-Cu-0.444_pp0,431.0,,50.0,,,,,,,29.95,93.25,True,-1.382725422600379,1.3304268284000011,1.0844075229935657,0.9360221085873582,-0.6790015682000059,-0.6156876865232963,-0.7688817588597462,-0.2771728038000035,-0.3230956863461425,-0.4982513940160418,-0.10239009649999825,-0.12093439510836196,-0.3175085122339688,0.09337520899999614,0.11471131312028646,0.056885782008464336,0.4674978769000005,0.3655334596423291,0.18936298567489332,AuCu,16,124
125,vsp3_240718_Au-0.875-Cu-0.125_pp0_rep1,vsp,3.0,240718.0,Au-0.875-Cu-0.125,2.8847517520661157,pp0,1,HER,Au-0.715-Cu-0.285,dcgat-agm003203429,Au-0.75-Cu-0.25,vsp3_240718_Au-0.875-Cu-0.125_pp0,2380.0,,50.0,,,,,,,30.2,89.985,True,-1.4447952682422915,1.1575057264705848,0.7514430699999934,0.7657295834404217,-0.5678358933333348,-0.5556663300000082,-0.7411078084716911,-0.2158572366666686,-0.0839112799999952,-0.6553374026952354,-0.01795416686274128,0.0964594000000147,-0.2645200496748482,0.10849377372548666,0.1372400200000072,-0.2459257622135076,0.5248224019607903,0.58350145,0.03227665705636149,AuCu,16,125
126,vsp26_241004_Au-0.875-Ga-0.125_pp0_rep1,vsp,26.0,241004.0,Au-0.875-Ga-0.125,3.1056926363636363,pp0,1,HER,Au-0.766-Ga-0.234,,Au-0.778-Ga-0.222,vsp26_241004_Au-0.875-Ga-0.125_pp0,2221.0,,50.0,,,,,,,,,False,-1.6149794630144179,1.2338487531578912,0.3150666312079611,0.3150666312079611,-0.4245866078195544,0.29067632386358205,0.29067632386358205,-0.2318953915037557,0.27892175202748065,0.27892175202748065,0.016531992105259904,0.28578478535422414,0.28578478535422414,0.07176639751878995,0.2812080812341061,0.2812080812341061,-0.07090289744360427,0.2749700494502974,0.2749700494502974,AuGa,21,126
127,uoft6_240624_Au-0.8-Cd-0.2_pp0_rep1,uoft,6.0,240624.0,Au-0.8-Cd-0.2,2.758314479333333,pp0,1,HER,Au-0.8-Cd-0.2,,Au-0.8-Cd-0.2,uoft6_240624_Au-0.8-Cd-0.2_pp0,970.0,,50.0,,,,,,,,,False,-1.3474043959389266,1.4890347805,1.5732747162523497,1.079124067406188,-0.40484113860000037,-0.21890365942480638,-1.1242013800970578,-0.20611778090000313,-0.09179994557060774,-0.9568026717600482,0.038614507700005574,0.17582294353434127,-0.6615587054937999,0.12352350509999849,0.18327128844977283,-0.5935125017607933,0.4990436080000012,0.6557575134601507,-0.3862871372116498,AuCd,23,127
128,uoft9_241025_Au-0.625-Pd-0.375_pp0_rep1,uoft,9.0,241025.0,Au-0.625-Pd-0.375,2.5131507685950414,pp0,1,HER,Au-0.799-Pd-0.201,,Au-0.833-Pd-0.167,uoft9_241025_Au-0.625-Pd-0.375_pp0,1396.0,,50.0,,,,,,,,,False,-1.1585620780854406,0.8051149017241322,0.8933615330240521,0.0586692610118986,-0.9849590262069031,-0.5058503925012776,-1.228950703121624,-0.4645649706896624,-0.12587508869315778,-0.6550286660925952,-0.20890490551724875,0.0851810312461435,-0.5534360649986421,-0.03269139758621631,0.11665232236150169,-0.1104490875624644,0.8767097010344855,1.058217166356909,0.7910047781625249,AuPd,19,128
129,uoft4_240405_Au-0.75-Cu-0.25_pp0_rep1,uoft,4.0,240405.0,Au-0.75-Cu-0.25,2.915080140666667,pp0,1,HER,Au-0.866-Cu-0.134,,Au-0.875-Cu-0.125,uoft4_240405_Au-0.75-Cu-0.25_pp0,454.0,,50.0,,,,,,,,,False,-1.4681563243416713,1.4336428300000037,0.11483606870428884,1.2718162382107867,-0.48858301583333485,0.2255803086820353,-0.7543910005033247,-0.19637995083333706,0.15629889285612802,-0.387667586988236,0.06155176333333401,0.2542027897456876,-0.22760739106822003,0.1308000816666587,0.07782970076969556,0.10215266827879932,0.6750109616666814,0.3049044917534054,0.2917086134825889,AuCu,16,129
