Repository: FAIR-Chem/fairchem

## `fairchem` by FAIR Chemistry
`fairchem` is the [FAIR](https://ai.meta.com/research/) Chemistry's centralized repository of all its data, models, demos, and application efforts for materials science and quantum chemistry.

### Documentation
If you are looking for `Open-Catalyst-Project/ocp`, it can now be found at [`fairchem.core`](src/fairchem/core). Visit its corresponding documentation [here](https://fair-chem.github.io/).

### Contents
The repository is organized into several directories to help you find what you are looking for:

- [`fairchem.core`](src/fairchem/core): State of the art machine learning models for materials science and chemistry
- [`fairchem.data`](src/fairchem/data): Dataset downloads and input generation codes
- [`fairchem.demo`](src/fairchem/demo): Python API for the [Open Catalyst Demo](https://open-catalyst.metademolab.com/)
- [`fairchem.applications`](src/fairchem/applications): Follow up applications and works (AdsorbML, CatTSunami, etc.)

### Why a single repository?
Since many of our repositories rely heavily on our other repositories, a single repository makes it really easy to test and ensure consistency across repositories. This should also help simplify the installation process for users who are interested in integrating many of the efforts into one place.

## File overview

These files have been processed so they are ready for direct use in modeling. As annotated in the file names, to match structures using the XRD data we used a max R$_{wp}$ score of 40 and a minimum q-score of 70. These are the same as what was used for the publication
The files contain all data needed for modeling (i.e. aggregated computational descriptors and experimental data). All files were last updated with the 241113 experimental data.
Below is a table summarizing the file contents:

## File overview
|Name | Description |
|---   |---    |
|`CO2R_40_70_all.csv`  | Ready for modeling CO$_2$RR and including all 179 experimental targets |
|`CO2R_40_70_matched.csv` | Ready for modeling CO$_2$RR and including only XRD matched 43 experimental targets|
|`HER_40_70_all.csv` | Ready for modeling HER and including all 179 experimental targets |
|`HER_40_70_matched.csv` | Ready for modeling HER and including only XRD matched 43 experimental targets |

File: src/fairchem/applications/ocx/data/processed_data/CO2R_40_70_all.csv (part 1 of 4)
,voltage,sample id,source,batch number,batch date,composition,post processing id,rep,reaction,xrf comp,bulk_id,computational_comp_nearest_xrf,sid,Unnamed: 0,total reps,current density,fe_h2,fe_co,fe_ch4,fe_c2h4,fe_gas_total,fe_liquid,rwp,q_score,matched,H2_pr,CO_pr,CH4_pr,Total_Liquid_pr,C2H4_pr,C_mean_energy,C_wulff_energy,C_boltz_energy,CO_mean_energy,CO_wulff_energy,CO_boltz_energy,CHO_mean_energy,CHO_wulff_energy,CHO_boltz_energy,COCOH_mean_energy,COCOH_wulff_energy,COCOH_boltz_energy,H_mean_energy,H_wulff_energy,H_boltz_energy,OH_mean_energy,OH_wulff_energy,OH_boltz_energy,elements,loco_cv,loo_cv
0,3.3,vsp13_240823_Ag-0.417-Au-0.167-Zn-0.417_pp0_rep1,vsp,13.0,240823.0,Ag-0.417-Au-0.167-Zn-0.417,pp0,1,CO2R,Ag-0.085-Au-0.431-Zn-0.485,,Ag-0.083-Au-0.417-Zn-0.5,,1790.6868231987376,,134.34115993687305,57.46607678098837,24.67090878820794,0.00791922944011533,0.0,82.3315468525738,17.65233067167601,,,False,3.9342804405550156e-07,1.6890360249592434e-07,1.3554287692743978e-11,1.20852550203602e-07,0.0,1.231272466666665,1.324307019999992,-0.07416432803756168,-0.305126566666664,0.079033140000007,-0.8778778851129754,-0.1987506160416664,0.2027230100000281,-1.0120787554821937,-0.18613827249999973,0.2939113099999986,-0.9564941557083881,0.06159514041666517,0.3471934300000043,-0.6220735999636717,-0.15155202416666302,0.1598680300000126,-1.1860989077017607,AgAuZn,0,0
1,3.3,vsp13_240823_Ag-0.417-Au-0.083-Zn-0.5_pp0_rep1,vsp,13.0,240823.0,Ag-0.417-Au-0.083-Zn-0.5,pp0,1,CO2R,Ag-0.125-Au-0.359-Zn-0.516,,Ag-0.1-Au-0.4-Zn-0.5,,1793.2230954937945,,109.23015020684565,34.93738614665872,51.91507371810134,0.012812095910104324,0.0,87.2074535620311,12.774233745141892,,,False,1.951226063979463e-07,2.8994168174731173e-07,1.78886418184371e-11,7.134311000329546e-08,0.0,0.7461787942105278,1.0950350700000229,-0.6839139975409356,-0.5144623768420974,0.1061038300000234,-1.4642978978274752,-0.5338175821052618,0.155999649999984,-2.0652935195909987,-0.47449673526315306,0.2598064500000134,-1.9360728663998585,-0.15335219052631777,0.3265833800000166,-1.4686697964322681,-0.5007758584210514,-0.1401319400000034,-2.176279200122232,AgAuZn,0,1
2,3.3,uoft6_240624_Ag-0.125-Au-0.125-Cd-0.75_pp0_rep1,uoft,6.0,240624.0,Ag-0.125-Au-0.125-Cd-0.75,pp0,1,CO2R,Ag-0.129-Au-0.076-Cd-0.796,,Ag-0.125-Au-0.125-Cd-0.75,,918.5,,127.50186968165323,53.45790332892454,24.645105997914012,0.30217929338688254,0.03321301231903402,78.75859208737812,20.998450206043785,,,False,3.4624132545563273e-07,1.5962380930295973e-07,4.892960280529275e-10,1.3600479590677892e-07,2.1511725472956237e-10,1.7123381141614902,1.7763592529989036,1.0232732236962339,-0.12050823173913251,-0.02288238747921211,-0.8422583489254226,0.13385487844720162,0.004027206411483934,-0.4744137238106013,0.09113365416149602,0.18633775066951191,-0.5810258782126564,0.272395549565219,0.35269482519056433,-0.41207314804547923,-0.0011422619875776406,0.14282207016461929,-0.6876189359647753,AgAuCd,1,2
3,3.3,vsp13_240823_Ag-0.25-Au-0.25-Zn-0.5_pp0_rep2,vsp,13.0,240823.0,Ag-0.25-Au-0.25-Zn-0.5,pp0,2,CO2R,Ag-0.085-Au-0.132-Zn-0.783,,Ag-0.125-Au-0.125-Zn-0.75,,1772.0528373357113,,129.92906660722082,63.70571328740574,17.119701996287315,0.007925070266773955,0.0,80.87990300686958,19.120001261922223,,,False,4.208172425474601e-07,1.1308665134648314e-07,1.308754758624606e-11,1.2629991555461814e-07,0.0,0.904844255312502,0.7526133399999964,0.5462818497037674,-0.21394558562500254,0.1084407799999951,-0.3706170617041394,0.053854636874996156,1.5410861299999965,-0.49132749528292896,-0.23467906031249264,-0.0055547599999954,-0.4630032384242297,0.10724270406250455,0.2692561400000102,-0.22503165627848046,-0.3106018875000025,-0.3118632599999955,-0.6078835339427998,AgAuZn,0,3
4,3.3,uoft4_240405_Ag-0.125-Cu-0.125-Pd-0.75_pp0_rep1,uoft,4.0,240405.0,Ag-0.125-Cu-0.125-Pd-0.75,pp0,1,CO2R,Ag-0.129-Cu-0.083-Pd-0.788,,Ag-0.125-Cu-0.125-Pd-0.75,,9.333333333333334,,143.35500151449543,29.398166005191527,61.181339305129825,0.01181417989866512,0.0,90.63733267248938,9.275085084986166,,,False,2.1653054906595944e-07,4.506277360972479e-07,2.1754170479293126e-11,6.831512094090806e-08,0.0,-1.3545854839189162,-0.7425138970988996,-1.6518571949883178,-1.6313891264864953,-1.569876746499642,-1.6458566820012983,-1.0175627439189088,-0.7209643714962364,-1.2098884583822105,-1.33884901783784,-1.0950417962669319,-1.6829628240421926,-0.38312362891892504,-0.42143540302411425,-0.4638350312964364,0.32429092851352137,0.6808516007839757,0.13777815547065778,AgCuPd,2,4
5,3.3,vsp13_240823_Ag-0.25-Au-0.5-Zn-0.25_pp0_rep3,vsp,13.0,240823.0,Ag-0.25-Au-0.5-Zn-0.25,pp0,3,CO2R,Ag-0.172-Au-0.21-Zn-0.618,,Ag-0.182-Au-0.182-Zn-0.636,,1749.7479714841984,,143.6992871049622,65.26326316425497,14.25836213068973,0.006140569749968675,0.0,79.55099954102229,20.441944785019306,,,False,4.820368475901661e-07,1.0531278394674432e-07,1.1338618164221786e-11,1.5098495148768328e-07,0.0,0.9014835706451607,1.2318072656945702,0.08206874333213628,-0.23133589225806614,-0.2517267213982052,-0.8831957790848304,0.032645206612901836,0.9553485337984055,-0.8326798913498659,-0.2571461875806396,-0.2664856730320531,-0.6859989861655462,0.09902996661290443,0.0997558851557676,-0.44051709283891083,-0.3621555404838729,-0.3332434983459751,-0.8456474420780155,AgAuZn,0,5
6,3.3,uoft4_240405_Ag-0.2-Pd-0.8_pp0_rep1,uoft,4.0,240405.0,Ag-0.2-Pd-0.8,pp0,1,CO2R,Ag-0.205-Pd-0.795,,Ag-0.188-Pd-0.812,,27.631232201461454,,94.68483021921806,51.3669282288798,29.746301147900425,0.04032889321876233,0.0,81.18466975791327,18.81532613564692,,,False,2.4728244598254705e-07,1.4319988288983734e-07,4.853622604445353e-11,9.057773219474418e-08,0.0,-1.427195186874986,0.23499739959037627,-1.802477677165941,-1.7295243231250135,0.12801637165720697,-1.7955490383104487,-1.0423721671875015,0.09329576091114143,-1.062859525895856,-1.436091834687506,0.2688059210813239,-1.815616074373722,-0.44052169874999514,0.06562360267628602,-0.5091454709913267,0.4837077559374885,0.12452777043562314,0.25911393822970036,AgPd,3,6
7,3.3,vsp13_240823_Ag-0.25-Au-0.5-Zn-0.25_pp0_rep2,vsp,13.0,240823.0,Ag-0.25-Au-0.5-Zn-0.25,pp0,2,CO2R,Ag-0.14-Au-0.279-Zn-0.581,,Ag-0.2-Au-0.2-Zn-0.6,,1740.440604227613,,145.59395772386955,68.40252497417127,10.740164424028173,0.004490871476718335,0.0,79.14881660042651,20.850189250752756,,,False,5.130459751342522e-07,8.055547850182999e-08,8.420827801479398e-12,1.5638466094527013e-07,0.0,0.9974262826190483,0.5564771770201349,0.21898109448505906,-0.2302234365476232,0.11765511953448622,-0.7748012262845085,-0.09698702809524086,0.4350051035689654,-0.5862983348056093,-0.18911270083333062,0.1793488281753609,-0.6689164651837869,0.13559795928571527,0.12424267753434395,-0.19236616585191155,-0.3052061753571448,0.15586453948832465,-0.7184573721924098,AgAuZn,0,7
8,3.3,vsp13_240823_Ag-0.4-Au-0.1-Zn-0.5_pp0_rep1,vsp,13.0,240823.0,Ag-0.4-Au-0.1-Zn-0.5,pp0,1,CO2R,Ag-0.159-Au-0.383-Zn-0.458,,Ag-0.2-Au-0.4-Zn-0.4,,1772.3623780120627,,115.94054969843357,41.078767275542745,37.15029302833049,0.010968169616617156,0.0,78.80386779953102,20.922204575138476,,,False,2.422520355506373e-07,2.1908481447479867e-07,1.6170527940063713e-11,1.2338361111317422e-07,0.0,1.3055918624137917,1.2560997027847975,0.8615997579094634,-0.32990991586206947,-0.05041491317442832,-0.6856610181851174,-0.18540172517241552,0.019960275066780945,-0.7710069653867782,-0.2038491920689619,0.04312198588467595,-0.5658565403217433,0.08559953206896619,0.23926149006200254,-0.27757683852775417,-0.23736025827586532,-0.16231796448058072,-0.7326141185873635,AgAuZn,0,8
9,3.3,vsp23_241025_Ag-0.167-Ga-0.833_pp0_rep1,vsp,23.0,241025.0,Ag-0.167-Ga-0.833,pp0,1,CO2R,Ag-0.22-Ga-0.78,,Ag-0.2-Ga-0.8,,2065.9908086740434,,99.540433702163,30.938013926771877,41.96465863283799,0.03481810084825233,0.0,72.96856568669486,27.02721417725913,,,False,1.5930733369575662e-07,2.160862003641736e-07,4.482171046607808e-11,1.3916967773026531e-07,0.0,0.6196117107142801,0.37899825375204094,0.37899825375204094,-0.1403080842857182,0.25007466040215104,0.25007466040215104,-0.09436911857143215,0.301688230180859,0.301688230180859,-0.014134973928573684,0.3106087884191811,0.3106087884191811,0.22783692892856675,0.27675201263114524,0.27675201263114524,-0.27751229607142036,0.3066636590319618,0.3066636590319618,AgGa,4,9
10,3.3,vsp13_240823_Ag-0.067-Au-0.533-Zn-0.4_pp0_rep1,vsp,13.0,240823.0,Ag-0.067-Au-0.533-Zn-0.4,pp0,1,CO2R,Ag-0.258-Au-0.313-Zn-0.429,,Ag-0.222-Au-0.333-Zn-0.444,,1768.3869694201862,,125.34198343389019,61.49028573259524,18.858691477711147,0.007916749221139555,0.0,80.48196915407617,19.504251206391988,,,False,3.913512719465468e-07,1.200250219871319e-07,1.2596420070513928e-11,1.2413364854377822e-07,0.0,1.1972420477173922,1.5237084099999976,0.27804684793014917,-0.26991975445652355,-0.1556293900000014,-0.9943195759979936,-0.16594000532609118,-0.0028490100000055,-0.6252120599698067,-0.196823585760864,-0.1121369399999991,-0.7668409355138942,0.11451406695652441,0.1744368900000026,-0.5310762801840203,-0.22633285304347678,-0.0204561500000011,-0.7601432948829104,AgAuZn,0,10
11,3.3,vsp13_240823_Ag-0.125-Au-0.125-Zn-0.75_pp0_rep2,vsp,13.0,240823.0,Ag-0.125-Au-0.125-Zn-0.75,pp0,2,CO2R,Ag-0.231-Au-0.259-Zn-0.51,,Ag-0.25-Au-0.25-Zn-0.5,,1709.7505228855043,,124.94771144955622,52.616055011236874,30.46327483748661,0.011407565257330379,0.0,83.2271096494433,16.66231371625119,,,False,3.338027916700409e-07,1.932628012874219e-07,1.809275290708238e-11,1.0570778886746352e-07,0.0,1.171017783403141,1.23854982469956,-0.36572096850548996,-0.2142058695287981,0.010725605276766503,-1.3524288199960823,-0.10261569549738452,0.09280071997877147,-0.9414970447855182,-0.12788654816753559,0.1697164628775593,-1.2747495577985437,0.14943631539267302,0.3053390955976616,-0.5596257458971412,-0.17129042534031702,-0.036183592699508736,-1.0069009421722879,AgAuZn,0,11
12,3.3,uoft4_240405_Ag-0.25-Au-0.25-Pd-0.5_pp0_rep1,uoft,5.5,240560.5,Ag-0.25-Au-0.25-Pd-0.5,pp0,1,CO2R,Ag-0.243-Au-0.387-Pd-0.37,mp-1229031,Ag-0.25-Au-0.375-Pd-0.375,,548.1067439850565,,117.97680448304332,58.11684250199504,33.40988780321325,0.0359976510391175,0.0018809909734830968,91.58700954086643,8.39877537082055,32.0,100.0,True,3.484362867271059e-07,2.0030711829744062e-07,5.395547710002347e-11,5.0354389145682286e-08,1.1277376436016041e-11,-1.441553013049641,-1.3011442700000089,-1.6168566633254426,-1.7893735343971682,-1.673854829999982,-1.8825159312901711,-1.0984305495744677,-1.055497769999988,-2.2711688306893727,-1.3705214020567382,-0.96270844,-2.904106820000038,-0.4581712429077994,-0.4381656699999894,-0.49406174164879724,0.3436518581560297,0.4458009499999775,0.1488127312138277,AgAuPd,5,12
13,3.3,uoft8_241025_Ag-0.25-Cd-0.5-Pd-0.25_pp0_rep1,uoft,8.0,241025.0,Ag-0.25-Cd-0.5-Pd-0.25,pp0,1,CO2R,Ag-0.239-Cd-0.511-Pd-0.251,,Ag-0.25-Cd-0.5-Pd-0.25,,1143.2790662654825,,97.28664660746527,44.33662547961651,38.33545820986028,0.11502590911159043,0.011547706409016097,82.89468735022943,17.080603206054413,,,False,2.2127727944877498e-07,1.913263764965602e-07,1.435191557713185e-10,8.524666385621448e-08,5.7632826820233053e-11,1.3922361789610396,1.384958689486167,0.1703228091841594,-0.8100999576623361,-0.7422957100069774,-1.2475837303968407,-0.16033645545454872,-0.13985247248099064,-0.48176167720016566,-0.0026307377922032624,0.26986587433307085,-0.363085828324513,0.090783486623378,0.10536110606875243,-0.21458110733721875,0.18322418636363788,0.314490181017343,0.023139577837552435,AgCdPd,6,13
14,3.3,uoft8_241025_Ag-0.333-Cd-0.667_pp0_rep1,uoft,8.0,241025.0,Ag-0.333-Cd-0.667,pp0,1,CO2R,Ag-0.235-Cd-0.765,,Ag-0.25-Cd-0.75,,1157.7315242710974,,123.15242710974724,19.548333017265428,41.90635073203616,0.04302382759794594,0.003727592463946862,61.62877438025482,38.30874999707328,,,False,1.2222463044916294e-07,2.620166244954136e-07,6.725089326060411e-11,2.3952286914828947e-07,2.330651984333357e-11,1.777324427665706,1.901597352877944,1.0821622127623516,-0.09917486438040436,0.06200491858659957,-1.0715948513624334,0.25909719020172567,0.45697091503169907,-0.5622659133107911,0.1282750300864596,0.4514785429147833,-0.8646882662061861,0.3342515963112409,0.48208542540822713,-0.4058229533366715,0.06763609864553273,0.20653455253413208,-0.835825753085988,AgCd,7,14
15,3.3,vsp23_241025_Ag-0.2-Ga-0.8_pp0_rep1,vsp,23.0,241025.0,Ag-0.2-Ga-0.8,pp0,1,CO2R,Ag-0.236-Ga-0.764,mp-1184226,Ag-0.25-Ga-0.75,,2070.4464671739042,,88.83832065239378,40.006692306513095,30.804242736664232,0.03853953686745635,0.0,71.26649206447266,28.731923643644024,33.8,74.08,True,1.7759995176314546e-07,1.3674792162813073e-07,4.277171826774532e-11,1.2754836651024053e-07,0.0,0.7120090122500009,0.20455989311123451,0.20455989311123451,-0.104400520000004,0.1758878527443866,0.1758878527443866,0.03058760324999879,0.19944770569485618,0.19944770569485618,0.10614155225000377,0.15123627770433873,0.15123627770433873,0.31829680425000256,0.15160651074928636,0.15160651074928636,-0.10556885550000208,0.18522160410457206,0.18522160410457206,AgGa,4,15
16,3.3,vsp11_240802_Ag-0.111-Zn-0.889_pp0_rep1,vsp,11.0,240802.0,Ag-0.111-Zn-0.889,pp0,1,CO2R,Ag-0.24-Zn-0.76,,Ag-0.25-Zn-0.75,,1591.2527149107082,,87.47285089291864,9.609658545956973,63.64336891260319,0.013326968732118255,0.015386606182429199,73.30861849510327,26.655155143918456,,,False,4.185980556529431e-08,2.772313954196353e-07,1.4513115040282455e-11,1.1611022455179943e-07,6.702426938751365e-11,0.786086526478261,0.8709232767152941,-0.8872886792690259,-0.18238399126087138,0.06283645441694241,-1.0671985806142719,-0.10561262628261224,0.23437450883538152,-1.486333883346959,-0.18238947813043027,0.21783173485222046,-0.9747327307645336,0.121284861717394,0.3138841362071123,-1.2584223812861017,-0.26999699200000116,-0.10598662143403716,-1.3607001257599494,AgZn,8,16
17,3.3,vsp13_240823_Ag-0.25-Au-0.625-Zn-0.125_pp0_rep1,vsp,13.0,240823.0,Ag-0.25-Au-0.625-Zn-0.125,pp0,1,CO2R,Ag-0.254-Au-0.43-Zn-0.315,,Ag-0.286-Au-0.429-Zn-0.286,,1756.1851870444764,,113.58021592539521,77.02071826819669,4.093629452957792,0.006464576894482229,0.0,81.12404104921605,18.865579760686916,,,False,4.455997248004919e-07,2.3683499695774606e-08,9.350126011231843e-12,1.0914591993664918e-07,0.0,1.352632324576271,1.3249045616605724,0.8092557155421667,-0.31858234101694666,-0.007663563860249268,-0.48714608337339477,-0.1570996215254251,0.07473955163814724,-0.3893269420277352,-0.10124189322033293,0.18695601123365782,-0.32645492588674124,0.13120106203390294,0.23859656023337406,-0.10094859101558791,-0.07159756966101835,-0.014069028150207653,-0.44899791599616345,AgAuZn,0,17
18,3.3,vsp13_240823_Ag-0.125-Au-0.125-Zn-0.75_pp0_rep3,vsp,13.0,240823.0,Ag-0.125-Au-0.125-Zn-0.75,pp0,3,CO2R,Ag-0.352-Au-0.199-Zn-0.45,,Ag-0.333-Au-0.222-Zn-0.444,,1704.5313527212927,,126.56763606463318,24.91157975608556,51.42495200848893,0.0060642070020728855,0.0,76.63917478486287,23.299766254241355,,,False,1.60131968271674e-07,3.305602801598345e-07,9.745200954302983e-12,1.4977120949746898e-07,0.0,1.2070306847727261,1.1774732182650327,0.28655836972145127,-0.25865046284091164,-0.1365082466636591,-0.6212662263521277,-0.137624243295456,-0.12795140572165756,-0.6373691915399212,-0.1740810464772701,-0.13169806526089733,-0.5537629314078515,0.14087664386363782,0.22007311781571792,-0.308676467991144,-0.22350534420454726,-0.24915490143709138,-0.8968760919124775,AgAuZn,0,18
19,3.3,vsp13_240823_Ag-0.286-Au-0.571-Zn-0.143_pp0_rep1,vsp,13.0,240823.0,Ag-0.286-Au-0.571-Zn-0.143,pp0,1,CO2R,Ag-0.299-Au-0.35-Zn-0.352,,Ag-0.333-Au-0.333-Zn-0.333,,1761.2867303606592,,192.83174098352083,68.6953698504541,9.913480785964717,0.0033528345895494235,0.0,78.61739455891563,21.365739254210343,,,False,6.832124950062724e-07,9.859491195287503e-08,8.336436976233334e-12,2.1249379769408164e-07,0.0,1.3800104463265281,1.4288007692086184,-0.058736429999775894,-0.2617104874489793,0.009602070191300806,-1.406802839990562,-0.06778934387755334,0.1206504057259498,-1.2251962060908845,-0.040797332244894485,0.33631788318284817,-1.3110941999935284,0.15169799051020239,0.2878677715109416,-1.1318793999573578,-0.07050245132653216,0.0995403909292989,-1.45974857999781,AgAuZn,0,19
20,3.3,uoft4_240405_Ag-0.5-Au-0.5_pp0_rep1,uoft,4.0,240405.0,Ag-0.5-Au-0.5,pp0,1,CO2R,Ag-0.339-Au-0.661,,Ag-0.333-Au-0.667,,144.22941849114113,,55.735462278528544,82.7915750927857,5.454154821393688,0.1894824579678625,0.010066221805294505,88.47812117214609,11.478703075518293,,,False,2.322722228821508e-07,1.530166158680681e-08,1.328985215586393e-10,3.2203565111145584e-08,2.824084107737034e-11,1.593267845374449,1.697506120878939,1.0347206808303884,-0.40610432999999757,-0.24083036591878895,-1.314432474065498,-0.17843666458149954,-0.0312534555839024,-0.7823729982663666,0.06280284933921104,0.3031516698803659,-0.5254875084899294,0.12225077277533138,0.1997388574876474,-0.844539234644291,0.7105441802202641,0.912736952278004,-0.11604255159888396,AgAu,9,20
21,3.3,uoft4_240405_Ag-0.222-Cu-0.333-Pd-0.444_pp0_rep1,uoft,4.0,240405.0,Ag-0.222-Cu-0.333-Pd-0.444,pp0,1,CO2R,Ag-0.335-Cu-0.308-Pd-0.357,,Ag-0.333-Cu-0.333-Pd-0.333,,45.224194887839644,,111.20974439198227,72.53637167822056,22.754864792936942,0.016945857010677894,0.004825764053360161,96.6015918874869,3.1663748045074587,,,False,4.1166580257821947e-07,1.2914072569135503e-07,2.4043213305536225e-11,1.7970132707263525e-08,2.738766753998146e-11,0.11646057901638922,0.11232390404731572,-0.6774074278257156,-1.1943710906557397,-0.9943136766844894,-1.6058438144688576,-0.5753329295081991,-0.38777002114376313,-0.9502283309449591,-0.5033814408196762,-0.3609387317106436,-1.0749459891440836,-0.2226897506557459,-0.16173659777800228,-0.32379909827045,0.24114919868852908,0.36437809662999215,-0.03034906341417418,AgCuPd,2,21
22,3.3,vsp23_241025_Ag-0.25-Ga-0.75_pp0_rep1,vsp,23.0,241025.0,Ag-0.25-Ga-0.75,pp0,1,CO2R,Ag-0.327-Ga-0.673,dcgat-agm003291171,Ag-0.333-Ga-0.667,,2086.522233722268,,99.36475079234577,34.27453999623139,38.84219862369737,0.03688604420525709,0.0,73.17465651240667,26.824924141793808,32.95,76.555,True,1.7605860507933295e-07,1.995213738435135e-07,4.7368290649460323e-11,1.3779203823836656e-07,0.0,0.8120143784848436,0.24073966522475487,0.24073966522475487,-0.06587569242424421,0.22094944206223996,0.22094944206223996,0.09139453727273103,0.20425876020772193,0.20425876020772193,0.15312756151514817,0.1817715626341421,0.1817715626341421,0.3955672284848426,0.19350763428734633,0.19350763428734633,-0.013602567575751633,0.19788623960999413,0.19788623960999413,AgGa,4,22
23,3.3,vsp11_240802_Ag-0.167-Zn-0.833_pp0_rep1,vsp,11.0,240802.0,Ag-0.167-Zn-0.833,pp0,1,CO2R,Ag-0.307-Zn-0.693,oqmd-758527,Ag-0.333-Zn-0.667,,1607.2925709738129,,79.25709738127793,17.48510817330228,57.22064863302386,0.030013781726776965,0.01262908718221987,74.7999840903859,25.134724162682232,39.4,97.04,True,6.796632829248398e-08,2.2242226651129023e-07,2.9166627422640256e-11,9.770113499156343e-08,4.9090499009423486e-11,0.7771456890123453,0.9961646859590515,-0.1118457120900805,-0.12360191098765552,0.16778406023182918,-0.49941656834820564,-0.0798685372839539,0.2225083291591186,-0.6787686206265588,-0.13277594111110586,0.16062651148426144,-0.6521134316904162,0.17575441814815093,0.3558806997293946,-0.25095923662555414,-0.24630173765432245,-0.16985387753244624,-0.7196508215714391,AgZn,8,23
24,3.3,vsp1_240503_Ag-0.111-Au-0.889_pp0_rep1,vsp,1.0,240503.0,Ag-0.111-Au-0.889,pp0,1,CO2R,Ag-0.379-Au-0.621,,Ag-0.375-Au-0.625,,2014.0578436024875,,223.55390993781052,73.31817288355252,24.83382261739168,0.013253270206268965,0.001229839458758368,98.25342831118591,1.6677379308631768,,,False,8.360422185209334e-07,2.831784172850965e-07,3.778153829441696e-11,1.9017104011100414e-08,1.4023777040352091e-11,1.5503274435294117,1.350160493799059,1.3341793721479083,-0.32146514588234754,-0.05593148334956447,-0.4227282022927699,-0.15678167235294638,0.06316350609675521,-0.23552143858018842,0.15014006411765102,0.4535530173587565,0.012467917355481134,0.17678149647058786,0.21908077686247765,0.11029939289033958,0.7287070047058802,0.8821179553131033,0.5466609434756607,AgAu,9,24
25,3.3,uoft4_240405_Ag-0.333-Pd-0.667_pp0_rep1,uoft,4.0,240405.0,Ag-0.333-Pd-0.667,pp0,1,CO2R,Ag-0.384-Pd-0.616,,Ag-0.375-Pd-0.625,,82.10554801629121,,103.79642195070198,29.207865343378177,64.9414314530854,0.00977253214147283,0.0,94.20181587640721,5.797133201348609,,,False,1.560918957892637e-07,3.4705826775111393e-07,1.3056526475751536e-11,3.098088480288544e-08,0.0,-1.225226921395351,-0.783649054482173,-2.0064558207338137,-1.6368893627907,-1.626029332856707,-1.7570111309691665,-1.0130000281395393,-0.7311803524502493,-2.0585163588996025,-1.2304468927906966,-1.0549758744716617,-2.824197949999984,-0.3937483490697736,-0.45045727423945175,-0.5061531910073925,0.47685984023256034,0.7586045334040068,0.24106992198370616,AgPd,3,25
26,3.3,vsp11_240802_Ag-0.25-Zn-0.75_pp0_rep2,vsp,11.0,240802.0,Ag-0.25-Zn-0.75,pp0,2,CO2R,Ag-0.379-Zn-0.621,,Ag-0.375-Zn-0.625,,1623.7174562541902,,87.17456254190236,16.277938392337514,58.51224805867779,0.028669355932363094,0.007217559541223361,74.87488917592587,25.058086046419508,,,False,7.061431913066744e-08,2.538283692862e-07,3.1092190550855646e-11,1.0870293536179781e-07,3.1310049252210777e-11,0.9028747788461531,0.911688877424391,0.0981456594761955,-0.2014150984615422,-0.0475098149976841,-0.6675737317376365,-0.00712184750000233,-0.0280157452747158,-0.5705863447510392,-0.17521133269230332,-0.0038391395525907636,-0.6218546488117961,0.14322938730769466,0.25221183906307765,-0.3319277576205943,-0.2413789148076952,-0.27245131609174966,-0.7820402990932279,AgZn,8,26
27,3.3,vsp13_240823_Ag-0.125-Au-0.125-Zn-0.75_pp0_rep1,vsp,13.0,240823.0,Ag-0.125-Au-0.125-Zn-0.75,pp0,1,CO2R,Ag-0.364-Au-0.084-Zn-0.552,,Ag-0.4-Au-0.1-Zn-0.5,,1702.869354663064,,115.76613342339724,54.164709030910586,25.08908093472782,0.012297189544726476,0.0,79.29271495111156,20.681300701867347,,,False,3.189717222636011e-07,1.477476293871355e-07,1.8104296128706666e-11,1.2179055738601744e-07,0.0,0.8962958360000094,1.000459363338775,0.32234648262346816,-0.2740177929999973,-0.11262788672993618,-0.6390675293855917,-0.26847139650000573,-0.012643990944688488,-0.7850633823430792,-0.21768131649998992,0.0039952425855147855,-0.8017811198073707,0.10961799000000168,0.181047738046806,-0.1661603722856679,-0.2612716174999946,-0.19760597041605632,-0.7697398188084785,AgAuZn,0,27
28,3.3,vsp13_240823_Ag-0.333-Au-0.333-Zn-0.333_pp0_rep1,vsp,13.0,240823.0,Ag-0.333-Au-0.333-Zn-0.333,pp0,1,CO2R,Ag-0.409-Au-0.22-Zn-0.371,,Ag-0.4-Au-0.2-Zn-0.4,,1781.2478065676726,,143.80483580818776,69.32431152053111,10.634292306314297,0.008128417118625808,0.0,79.97941569879798,20.011724594140137,,,False,5.124703484075052e-07,7.861252948282259e-08,1.5022048764054482e-11,1.4793389577272298e-07,0.0,1.225422985813953,1.1624833694974377,0.7166284093655861,-0.26920123383721106,-0.06927455327035434,-0.537419832474038,-0.09112456220930544,0.036741238519081294,-0.411432921108908,-0.17677784662790305,0.06649206379260653,-0.4585875296390576,0.11639433860465155,0.2518811922657451,-0.11392737777961479,-0.24662182011628225,-0.15912997000766124,-0.5990394429841848,AgAuZn,0,28
29,3.3,uoft5_240507_Ag-0.4-Au-0.4-Tl-0.2_pp0_rep1,uoft,5.0,240507.0,Ag-0.4-Au-0.4-Tl-0.2,pp0,1,CO2R,Ag-0.375-Au-0.416-Tl-0.209,,Ag-0.4-Au-0.4-Tl-0.2,,791.7919944755448,,79.19944755447698,86.42073642918874,0.0,0.12341592525151474,0.006143299993446631,86.57563420660364,13.409073076932026,,,False,3.356575047264814e-07,0.0,1.198366365096196e-10,5.208074121638553e-08,2.3860531994842512e-11,1.7541569810000006,1.9928205899999936,1.4735982468403654,-0.2314313719999987,0.0322815699999949,-0.5265362993977643,-0.11622009000000233,-0.0272145699999981,-0.5699729917757308,0.0871898790000081,0.3828961399999997,-0.26582350311051206,0.09717745150000281,0.2790496000000075,-0.0814898754410745,0.3109449354999974,0.5897249299999885,-0.09435151251406194,AgAuTl,10,29
30,3.3,vsp11_240802_Ag-0.375-Zn-0.625_pp0_rep1,vsp,11.0,240802.0,Ag-0.375-Zn-0.625,pp0,1,CO2R,Ag-0.413-Zn-0.587,dcgat-agm003290582,Ag-0.4-Zn-0.6,,1626.4417110959605,,88.95722260098586,17.41817079303859,64.96817808796555,0.022921786116048257,0.0,82.43281090425921,17.51052967076624,34.7,100.0,True,7.745128065316254e-08,2.8888616688881656e-07,2.5480885889799448e-11,7.786196174273786e-08,0.0,0.8997726696296274,0.6961815800000011,0.09776770056363232,-0.1977695844444485,-0.1867979200000178,-0.6683370131114706,-0.06564953000000304,-0.287745440000009,-0.568326085956838,-0.15840085814814342,-0.2698231899999967,-0.6222521877709863,0.1713727170370397,0.1727384900000004,-0.33212897239971595,-0.219562165185188,-0.4528270300000088,-0.7856984447188478,AgZn,8,30
31,3.3,vsp13_240823_Ag-0.4-Au-0.2-Zn-0.4_pp0_rep1,vsp,13.0,240823.0,Ag-0.4-Au-0.2-Zn-0.4,pp0,1,CO2R,Ag-0.393-Au-0.059-Zn-0.548,,Ag-0.417-Au-0.083-Zn-0.5,,1776.0498979925849,,151.24744981462467,63.51696497843552,16.045341615822597,0.008040818779398471,0.0,79.58108720624045,20.416302624060595,,,False,4.972883628942108e-07,1.2562252725582475e-07,1.5738337027334553e-11,1.5984374744162982e-07,0.0,1.1760655392307622,1.1842340410355585,0.5559917083912188,-0.2340949097435947,-0.04165795471476123,-0.45788973771291863,-0.07315162076923287,-0.00864046118592198,-0.40023828427068564,-0.20130773256410459,0.0132079635551363,-0.4844843648051315,0.09315073487178949,0.17899025342481667,-0.11852067940016142,-0.2052234658974335,-0.06685997806534874,-0.4579827703252083,AgAuZn,0,31
32,3.3,uoft4_240405_Ag-0.4-Pd-0.6_pp0_rep1,uoft,4.0,240405.0,Ag-0.4-Pd-0.6,pp0,1,CO2R,Ag-0.407-Pd-0.593,,Ag-0.429-Pd-0.571,,99.0,,134.90675604163357,23.52113088332272,67.54880195938718,0.011689359408311447,0.0,91.17690161450138,8.684524681368059,,,False,1.6177220091576068e-07,4.645830345657792e-07,2.009909098502036e-11,5.972989473088181e-08,0.0,-1.0605705864516106,-1.2529595499999855,-1.732755269999246,-1.6558347579570012,-1.604118519999986,-1.751440307995061,-0.9967224472042991,-0.8945096700000192,-2.134775339999976,-1.2574773202150544,-1.292005459999956,-3.6346174799999744,-0.38329417698925267,-0.364358669999973,-0.3937144476504968,0.44625008999999954,0.5761065099999882,0.46326549357426666,AgPd,3,32
33,3.3,vsp1_240503_Ag-0.25-Au-0.75_pp0_rep1,vsp,1.0,240503.0,Ag-0.25-Au-0.75,pp0,1,CO2R,Ag-0.462-Au-0.538,,Ag-0.444-Au-0.556,,2019.5366332965536,,181.70791620692148,39.06772645994006,49.64902119483633,0.007879405226912125,0.0,88.74746255255664,11.252466062714062,,,False,3.6446056181400506e-07,4.631728487384641e-07,1.8376628972159874e-11,1.0497360544425416e-07,0.0,1.6391201842105245,1.6093126934354227,1.286940205088098,-0.3723755457894676,-0.149957316082502,-0.4718441870847752,-0.1802089121052642,0.02789951296747959,-0.25478115456747696,0.09294203052631791,0.29701091161834287,0.023775370055494405,0.1549982073684249,0.2386186552830492,0.055192173865766636,0.6100636347368434,0.7727144174211786,0.4597855135790897,AgAu,9,33
34,3.3,vsp11_240802_Ag-0.429-Zn-0.571_pp0_rep1,vsp,11.0,240802.0,Ag-0.429-Zn-0.571,pp0,1,CO2R,Ag-0.478-Zn-0.522,dcgat-agm003193172,Ag-0.462-Zn-0.538,,1643.1133462082798,,79.55512639067068,11.549658218919223,79.03586784637605,0.015955175744545823,0.0,90.70123219266205,10.127282152865794,31.4,100.0,True,4.508052151155912e-08,3.0849208462263086e-07,1.556902441914879e-11,3.952871611369786e-08,0.0,0.8666751521428603,0.7863685300000043,0.6607230167596341,-0.16203567857142884,-0.0705659599999961,-0.20581150826511163,0.11025775071428155,-0.1812402399999939,-0.17307888264007562,-0.1957287807142762,-0.114912299999986,-0.31243712018281805,0.19350702714286225,0.3470677000000108,0.029203873472902334,-0.30049703357143287,-0.2560386100000045,-0.3723182501811929,AgZn,8,34
35,3.3,vsp13_240823_Ag-0.636-Au-0.182-Zn-0.182_pp0_rep1,vsp,13.0,240823.0,Ag-0.636-Au-0.182-Zn-0.182,pp0,1,CO2R,Ag-0.552-Au-0.237-Zn-0.211,dcgat-agm003166480,Ag-0.5-Au-0.25-Zn-0.25,,1849.2914059587633,,135.82811917526595,66.44332550251036,17.359845639314194,0.009666353035906811,0.0,83.82318927196762,16.16639230477538,35.7,81.87,True,4.6040701941769383e-07,1.2029191386644112e-07,1.674531172334568e-11,1.1202209461200971e-07,0.0,1.4613997496153748,0.18634187826479315,1.100627310058903,-0.3048728796153898,0.09575936121379457,-0.4490278463404398,0.06702160692307703,0.6325171527680741,-0.2773627291251217,-0.16180042923077195,0.13089188481119465,-0.2557002327326373,0.1494333526922964,0.07955137738109029,0.08770271800567786,-0.18770535384613835,0.19504523484235972,-0.3671694366267512,AgAuZn,0,35
36,3.3,vsp13_240823_Ag-0.5-Au-0.333-Zn-0.167_pp0_rep1,vsp,13.0,240823.0,Ag-0.5-Au-0.333-Zn-0.167,pp0,1,CO2R,Ag-0.454-Au-0.383-Zn-0.162,,Ag-0.5-Au-0.375-Zn-0.125,,1829.5,,142.90421277222796,67.91771082466693,12.943961087552553,0.005187879460375134,0.008785822277842902,80.88120759810266,19.118400770901843,,,False,4.984187591026085e-07,9.499014240608487e-08,9.517901927264959e-12,1.4030168968531354e-07,6.447535678467118e-11,1.6101490393616988,1.605130779999996,1.1737136761256832,-0.330536005106383,-0.174813450000002,-0.5862972555350413,-0.1613061806382925,0.0886195799999995,-0.28738624032116633,0.030977121276595097,0.3030312500000036,-0.3142994600291645,0.1665982419148905,0.2671633700000058,0.06100113425652281,0.14377508872341047,0.8639379499999933,-0.4600300204856587,AgAuZn,0,36
37,3.3,vsp1_240503_Ag-0.333-Au-0.667_pp0_rep1,vsp,1.0,240503.0,Ag-0.333-Au-0.667,pp0,1,CO2R,Ag-0.498-Au-0.502,,Ag-0.5-Au-0.5,,2024.8980173765094,,164.96695627515683,39.6709237847729,51.147598218978224,0.006522233848731776,0.0,90.82661570701457,9.173384281657738,,,False,3.3610333981930944e-07,4.333369870185179e-07,1.3814554656795781e-11,7.771951848760757e-08,0.0,1.708565452372226,1.7354271389472629,1.3207511060190635,-0.36587196717454173,-0.13899719390973922,-0.7136138831321877,-0.1596682071070415,-0.004609708077156188,-0.4255251302746566,0.08625266578592417,0.38746245494790305,-0.20400749442992924,0.15640845419479138,0.22708705992759298,-0.0452523583385353,0.6192031029701064,0.7960047662456694,0.36199397495235175,AgAu,9,37
38,3.3,uoft6_240624_Ag-0.417-Cd-0.583_pp0_rep1,uoft,7.2,240864.6,Ag-0.417-Cd-0.583,pp0,1,CO2R,Ag-0.498-Cd-0.502,,Ag-0.5-Cd-0.5,,1076.234029655848,,113.07036943399714,19.87792318443773,48.8881391391646,0.050374827563636405,0.0033840151327084217,68.87537510139258,31.083797140287786,,,False,1.1452828761330663e-07,2.816730303391584e-07,7.255967696106756e-11,1.7909185109356044e-07,1.949728122050663e-11,1.96400103710177,1.9592151669645872,0.35767767000296546,-0.1471764489601801,0.03372877425590552,-2.284367660000015,0.434286835243359,0.4617435403739461,-1.176534239635249,0.11025608117257144,0.41799647161944326,-1.9682550299999944,0.294098635265489,0.38758834707782075,-1.8067839100000072,0.11423754216814011,0.2921018506236686,-1.2439652899341893,AgCd,7,38
39,3.3,uoft4_240405_Ag-0.444-Pd-0.556_pp0_rep1,uoft,4.0,240405.0,Ag-0.444-Pd-0.556,pp0,1,CO2R,Ag-0.485-Pd-0.515,dcgat-agm001417020,Ag-0.5-Pd-0.5,,152.48858380715708,,117.80828595095815,30.230742231622624,57.74510676972365,0.026760364711353613,0.0011301569493278193,88.0533245612647,11.943159266879725,30.5,72.98,True,1.809992116345616e-07,3.457347729339085e-07,4.0055292710790095e-11,7.150675941624765e-08,6.766539679521367e-12,-0.6603889161654183,-0.31727480194611585,-1.4562484455608116,-1.6282461261654149,-1.5233214228627097,-1.8040323028536482,-0.925367216315787,-0.7083634745739957,-1.096197346328885,-0.9385334952631569,-0.7332584635528945,-1.4235581802842292,-0.39991368390978005,-0.3869090473798795,-0.5069940280235377,0.4858560501503795,0.7491351595966049,0.174854037281256,AgPd,3,39
40,3.3,vsp1_240503_Ag-0.4-Au-0.6_pp0_rep1,vsp,1.0,240503.0,Ag-0.4-Au-0.6,pp0,1,CO2R,Ag-0.547-Au-0.453,,Ag-0.556-Au-0.444,,2031.9384995877988,,176.53751030502872,43.06937802983441,45.5168471696616,0.005005676256751183,0.0,88.62446738217312,11.358891483978685,,,False,3.900150109408917e-07,4.121780824086524e-07,1.1332232837742727e-11,1.0286050992729841e-07,0.0,1.7814336005128222,1.830325833665299,1.5039397806033996,-0.29867340717948254,-0.19803360989875476,-0.4236978837875368,-0.11172517153846244,0.0007629317359899024,-0.2572388481605495,0.15620162128205856,0.2566780425451192,0.04863771518725822,0.19938100820513135,0.2601816005436319,0.12366250906005224,0.5864092092307717,0.5561471718381931,0.4541125265633432,AgAu,9,40
41,3.3,uoft4_240405_Ag-0.429-Pd-0.571_pp0_rep1,uoft,4.0,240405.0,Ag-0.429-Pd-0.571,pp0,1,CO2R,Ag-0.566-Pd-0.434,,Ag-0.556-Pd-0.444,,116.38998017612566,,97.16765786038358,26.002456823271178,68.29422403080687,0.023237330753527217,0.0,94.44512126378812,5.444501552006719,,,False,1.2956037257125755e-07,3.402841958371198e-07,2.8945699731862645e-11,2.7127884658632795e-08,0.0,-0.6299982188135586,0.16438329405662153,-1.3347506284382815,-1.608178615254237,-1.391179511799155,-1.8101084998754553,-0.9075901025423704,-0.5827907269551563,-1.213216416747477,-1.0035901894915242,-0.47644545229316065,-1.7471554324900591,-0.3591583725423742,-0.2666207478056468,-0.40191008185034865,0.4729149344067818,0.7253614539554939,0.26501826033473463,AgPd,3,41
42,3.3,uoft8_241025_Ag-0.6-Cd-0.4_pp0_rep1,uoft,8.0,241025.0,Ag-0.6-Cd-0.4,pp0,1,CO2R,Ag-0.566-Cd-0.434,,Ag-0.571-Cd-0.429,,1191.0,,111.43174658650197,28.354158030834398,41.386911333548156,0.05967788985747698,0.0040303154354584024,69.8450817843022,30.116635478085918,,,False,1.612083643991374e-07,2.3530645051628383e-07,8.482508107147482e-11,1.7122897958555214e-07,2.291447196761377e-11,1.8805913526530629,0.14759928766479763,1.5803090889850406,-0.25047389693877453,0.07250510129791184,-0.39651303938964005,0.29652810448979494,0.4435133712200518,-0.090139883730419,0.008951385918371796,0.07204979834192271,-0.12849605595915656,0.20399351836734939,0.06978529913437197,0.05139329146165295,0.0588110612244881,0.11705320798657949,-0.15483112431582824,AgCd,7,42
43,3.3,vsp11_240802_Ag-0.5-Zn-0.5_pp0_rep1,vsp,11.0,240802.0,Ag-0.5-Zn-0.5,pp0,1,CO2R,Ag-0.575-Zn-0.425,dcgat-agm003292345,Ag-0.571-Zn-0.429,,1653.301020051456,,82.52550128639683,19.071090778069717,85.3139539914945,0.032281836883212726,0.0,104.51435850802147,0.0,26.9,100.0,True,7.756731724041166e-08,3.469950728723831e-07,3.282475438561185e-11,0.0,0.0,0.983757240500001,1.2472752679879435,0.6054666149865947,-0.19274769800000296,-0.15357308195032615,-0.23279559214765175,-0.15000610350000443,0.04777282621019531,-0.31831195101576804,-0.188789120499996,0.04348651411670446,-0.4795818675305901,0.13426380400000215,0.2518917480568181,-0.23298177058976197,-0.23720278400000225,-0.04857094455143101,-0.3894747211831298,AgZn,8,43
44,3.3,uoft4_240405_Ag-0.556-Pd-0.444_pp0_rep1,uoft,4.0,240405.0,Ag-0.556-Pd-0.444,pp0,1,CO2R,Ag-0.599-Pd-0.401,,Ag-0.583-Pd-0.417,,189.01050836547512,,100.39406370531697,21.373682044582917,70.01215453014345,0.022593961959053638,0.0,91.41405513062749,8.584696148579393,,,False,1.1111619753579629e-07,3.639749284400812e-07,2.93650286240078e-11,4.462959592271558e-08,0.0,-0.37734200153847025,-0.016223578629612666,-1.1003925464432325,-1.5918074461538554,-1.6574680823581425,-1.7926569446942184,-0.8672710230769203,-0.8315560735998393,-1.147958931710284,-0.7697843984615432,-0.6454077623134267,-1.2684071905326464,-0.38407511596155075,-0.5455340583638993,-0.5956551776358066,0.5050524032692383,0.5038843149622675,0.3587600914167371,AgPd,3,44
45,3.3,vsp1_240503_Ag-0.5-Au-0.5_pp0_rep1,vsp,1.0,240503.0,Ag-0.5-Au-0.5,pp0,1,CO2R,Ag-0.665-Au-0.335,,Ag-0.667-Au-0.333,,2038.0603212328465,,223.49196917883978,42.291893046417165,47.79626873122979,0.0064431558245483704,0.0013254705820580804,90.22230880027958,9.760115855369744,,,False,4.8213052459039e-07,5.448807905467672e-07,1.8363106224032577e-11,1.1126600013500843e-07,1.511045689904228e-11,1.8583292259544146,1.8174738864260647,-0.2017327800000146,-0.3065342206837587,-0.15375934325665297,-5.221532730000007,-0.061953245156697395,0.0017606672514843332,-1.6477597699999833,0.13364544886040286,0.3814314604892687,-2.3275374999999765,0.1983398723646731,0.24817413288299775,-2.5251326799999845,0.5560179656980054,0.7020937968645717,0.3045598931972214,AgAu,9,45
46,3.3,uoft8_241025_Ag-0.75-Cd-0.25_pp0_rep1,uoft,8.0,241025.0,Ag-0.75-Cd-0.25,pp0,1,CO2R,Ag-0.681-Cd-0.319,,Ag-0.667-Cd-0.333,,1210.569198253369,,97.91139114361908,25.76423001914536,46.94723555274088,0.06423382818906839,0.004111258767407985,72.81979370685792,27.17032552037141,,,False,1.297037978042497e-07,2.3634452661990214e-07,8.084242627702071e-11,1.3678244624237354e-07,2.0697140007389328e-11,2.025798459440389,2.0508031426229647,1.2821611691696158,-0.17457981201946826,-0.035843653033716276,-1.501491499999989,0.31259922583941346,0.3930096132470924,-1.1213822099999884,0.11783423163017379,0.36737508871012425,-1.2263477199999921,0.2868680547931899,0.3548075113214612,-1.0556160999999789,0.2013071947688535,0.33599187684394594,-1.1412016699999918,AgCd,7,46
47,3.3,uoft4_240405_Ag-0.5-Cu-0.25-Pd-0.25_pp0_rep1,uoft,4.0,240405.0,Ag-0.5-Cu-0.25-Pd-0.25,pp0,1,CO2R,Ag-0.588-Cu-0.17-Pd-0.242,,Ag-0.667-Cu-0.111-Pd-0.222,,155.5,,96.92077472499605,39.38796042881735,56.44458127351297,0.029520875366720965,0.0,96.52075153147092,3.270617375522694,,,False,1.9558471550443664e-07,2.8028101099822677e-07,3.6647188298037346e-11,1.6240565948356746e-08,0.0,0.44600422344262197,0.35913957832495813,-0.7408116116633497,-1.2931295165573755,-1.3709508307565943,-1.68838318446741,-0.6003135721311554,-0.6164373876727268,-1.0169354948215874,-0.41876646639343773,-0.40934364291521763,-1.207015767841295,-0.21370159163934688,-0.24752294445514866,-0.3803736237900512,0.20811234213114646,0.20986612436600766,0.07413194908128795,AgCuPd,2,47
48,3.3,uoft4_240405_Ag-0.625-Pd-0.375_pp0_rep1,uoft,4.0,240405.0,Ag-0.625-Pd-0.375,pp0,1,CO2R,Ag-0.68-Pd-0.32,,Ag-0.667-Pd-0.333,,215.66071588313218,,98.21476493966173,28.470363203968127,70.65872148165079,0.045522485456764065,0.0,99.23877283130484,0.7570569197619873,,,False,1.439312259954075e-07,3.5721344112338395e-07,5.7534453417483554e-11,3.8272827722290125e-09,0.0,-0.016211428285718865,0.23467767153713953,-1.2283921021387545,-1.4145031250857183,-1.3160993934865846,-1.746776855888957,-0.7475812629714256,-0.48122531091160314,-1.0344029792529728,-0.520116525028571,-0.2901209591620745,-1.6447883660468312,-0.2978081212571478,-0.2697030905709182,-0.4325561904109295,0.5028488269142958,0.7533084940399093,0.2434151644296524,AgPd,3,48
49,3.3,vsp1_240503_Ag-0.6-Au-0.4_pp0_rep1,vsp,1.0,240503.0,Ag-0.6-Au-0.4,pp0,1,CO2R,Ag-0.684-Au-0.316,,Ag-0.7-Au-0.3,,2040.6375008615341,,181.8750430767109,48.705149737472645,38.342720855165446,0.005377342046979994,0.002292417775113856,87.0577394603267,12.936817303731303,,,False,4.548046510066895e-07,3.580411490607471e-07,1.2553293574717823e-11,1.2080292763034096e-07,2.14064071621165e-11,2.0565397868571367,0.6339655317083823,0.4974058817666757,-0.1755298181428613,0.6344064665963077,-1.992084448526677,0.023734241214285343,0.6576642290483441,-1.8129521468158742,0.27003519992856967,0.6316899180582389,-1.4747668776439358,0.32182920485713373,0.6924215670001534,-2.224595210000009,0.5241447559285752,0.10430461057680811,0.38995823243568895,AgAu,9,49
50,3.3,vsp1_240503_Ag-0.667-Au-0.333_pp0_rep1,vsp,1.0,240503.0,Ag-0.667-Au-0.333,pp0,1,CO2R,Ag-0.718-Au-0.282,,Ag-0.714-Au-0.286,,2047.6393698704342,,236.06301295658244,55.9645537924365,30.92418679522346,0.004197594821767395,0.0,87.0932538221865,12.897444277224766,,,False,6.713624666963374e-07,3.7097299845219787e-07,1.2588805872487765e-11,1.5472043315400092e-07,0.0,1.8618703196428592,1.6479441100000258,1.5051194299304327,-0.28674356714285815,-0.1858760000000074,-0.40036624964009443,-0.0830267439285736,-0.0707965800000351,-0.2708799609686003,0.13305296517858164,0.3643705500000465,-0.025211846068051613,0.207403142500003,0.2193141000000196,0.09820549486662784,0.5110042701785774,0.4975143400000092,0.291401670053515,AgAu,9,50
