Repository: FAIR-Chem/fairchem

## File overview

These files have been processed so they are ready for direct use in modeling. As annotated in the file names, to match structures using the XRD data we used a max R$_{wp}$ score of 40 and a minimum q-score of 70. These are the same as what was used for the publication
The files contain all data needed for modeling (i.e. aggregated computational descriptors and experimental data). All files were last updated with the 241113 experimental data.
Below is a table summarizing the file contents:

File: src/fairchem/applications/ocx/data/processed_data/CO2R_40_70_matched.csv
,voltage,sample id,source,batch number,batch date,composition,post processing id,rep,reaction,xrf comp,bulk_id,computational_comp_nearest_xrf,sid,Unnamed: 0,total reps,current density,fe_h2,fe_co,fe_ch4,fe_c2h4,fe_gas_total,fe_liquid,rwp,q_score,matched,H2_pr,CO_pr,CH4_pr,Total_Liquid_pr,C2H4_pr,C_mean_energy,C_wulff_energy,C_boltz_energy,CO_mean_energy,CO_wulff_energy,CO_boltz_energy,CHO_mean_energy,CHO_wulff_energy,CHO_boltz_energy,COCOH_mean_energy,COCOH_wulff_energy,COCOH_boltz_energy,H_mean_energy,H_wulff_energy,H_boltz_energy,OH_mean_energy,OH_wulff_energy,OH_boltz_energy,elements,loco_cv,loo_cv
0,3.3,uoft7_240716_Ag-0.1-Au-0.5-Pd-0.4_pp0_rep1,uoft,7.0,240716.0,Ag-0.1-Au-0.5-Pd-0.4,pp0,1,CO2R,Ag-0.238-Au-0.367-Pd-0.394,mp-1229031,Ag-0.25-Au-0.375-Pd-0.375,,1027.7900789417185,,129.83464902864068,74.54654057993574,13.529274234771067,0.05948483251365298,0.0038520413218904887,88.25284055580754,11.503242167702709,32.0,100.0,True,4.920509965071927e-07,8.93011643122437e-08,9.8158716983053e-11,7.592816149010039e-08,2.542573748262233e-11,-1.441553013049641,-1.3011442700000089,-1.6168566633254426,-1.7893735343971682,-1.673854829999982,-1.8825159312901711,-1.0984305495744677,-1.055497769999988,-2.2711688306893727,-1.3705214020567382,-0.96270844,-2.904106820000038,-0.4581712429077994,-0.4381656699999894,-0.49406174164879724,0.3436518581560297,0.4458009499999775,0.1488127312138277,AgAuPd,0,0
1,3.3,vsp23_241025_Ag-0.2-Ga-0.8_pp0_rep1,vsp,23.0,241025.0,Ag-0.2-Ga-0.8,pp0,1,CO2R,Ag-0.236-Ga-0.764,mp-1184226,Ag-0.25-Ga-0.75,,2070.4464671739042,,88.83832065239378,40.006692306513095,30.804242736664232,0.03853953686745635,0.0,71.26649206447266,28.731923643644024,33.8,74.08,True,1.7759995176314546e-07,1.3674792162813073e-07,4.277171826774532e-11,1.2754836651024053e-07,0.0,0.7120090122500009,0.20455989311123451,0.20455989311123451,-0.104400520000004,0.1758878527443866,0.1758878527443866,0.03058760324999879,0.19944770569485618,0.19944770569485618,0.10614155225000377,0.15123627770433873,0.15123627770433873,0.31829680425000256,0.15160651074928636,0.15160651074928636,-0.10556885550000208,0.18522160410457206,0.18522160410457206,AgGa,1,1
2,3.3,vsp23_241025_Ag-0.25-Ga-0.75_pp0_rep1,vsp,23.0,241025.0,Ag-0.25-Ga-0.75,pp0,1,CO2R,Ag-0.327-Ga-0.673,dcgat-agm003291171,Ag-0.333-Ga-0.667,,2080.5,,107.6211607320408,35.54878453756167,41.439472651960294,0.03269809704827642,0.0,77.03811974251805,22.96099632034397,32.95,76.555,True,1.9596357560646965e-07,2.2843614311325332e-07,4.506227214559994e-11,1.2657307407141576e-07,0.0,0.8120143784848436,0.24073966522475487,0.24073966522475487,-0.06587569242424421,0.22094944206223996,0.22094944206223996,0.09139453727273103,0.20425876020772193,0.20425876020772193,0.15312756151514817,0.1817715626341421,0.1817715626341421,0.3955672284848426,0.19350763428734633,0.19350763428734633,-0.013602567575751633,0.19788623960999413,0.19788623960999413,AgGa,1,2
3,3.3,vsp11_240802_Ag-0.167-Zn-0.833_pp0_rep1,vsp,11.0,240802.0,Ag-0.167-Zn-0.833,pp0,1,CO2R,Ag-0.307-Zn-0.693,oqmd-758527,Ag-0.333-Zn-0.667,,1597.5468600122392,,77.34300061196092,18.434143011010743,59.9584447188658,0.020784419361749323,0.0,78.50804668478744,21.373156118243365,39.4,97.04,True,6.977894950094579e-08,2.269613121528883e-07,1.9668868633921738e-11,8.090402578302254e-08,0.0,0.7771456890123453,0.9961646859590515,-0.1118457120900805,-0.12360191098765552,0.16778406023182918,-0.49941656834820564,-0.0798685372839539,0.2225083291591186,-0.6787686206265588,-0.13277594111110586,0.16062651148426144,-0.6521134316904162,0.17575441814815093,0.3558806997293946,-0.25095923662555414,-0.24630173765432245,-0.16985387753244624,-0.7196508215714391,AgZn,2,3
4,3.3,vsp11_240802_Ag-0.375-Zn-0.625_pp0_rep1,vsp,11.0,240802.0,Ag-0.375-Zn-0.625,pp0,1,CO2R,Ag-0.413-Zn-0.587,dcgat-agm003290582,Ag-0.4-Zn-0.6,,1626.4417110959605,,88.95722260098586,17.41817079303859,64.96817808796555,0.022921786116048257,0.0,82.43281090425921,17.51052967076624,34.7,100.0,True,7.745128065316254e-08,2.8888616688881656e-07,2.5480885889799448e-11,7.786196174273786e-08,0.0,0.8997726696296274,0.6961815800000011,0.09776770056363232,-0.1977695844444485,-0.1867979200000178,-0.6683370131114706,-0.06564953000000304,-0.287745440000009,-0.568326085956838,-0.15840085814814342,-0.2698231899999967,-0.6222521877709863,0.1713727170370397,0.1727384900000004,-0.33212897239971595,-0.219562165185188,-0.4528270300000088,-0.7856984447188478,AgZn,2,4
5,3.3,vsp11_240802_Ag-0.429-Zn-0.571_pp0_rep1,vsp,11.0,240802.0,Ag-0.429-Zn-0.571,pp0,1,CO2R,Ag-0.478-Zn-0.522,dcgat-agm003193172,Ag-0.462-Zn-0.538,,1640.6193094328019,,69.03452835990478,11.91685983981702,72.87421184006348,0.014311138836394304,0.0,84.81570867392759,15.171120461847496,31.4,100.0,True,4.0201413070227164e-08,2.4584045895723284e-07,1.206962261033215e-11,5.117963025688078e-08,0.0,0.8666751521428603,0.7863685300000043,0.6607230167596341,-0.16203567857142884,-0.0705659599999961,-0.20581150826511163,0.11025775071428155,-0.1812402399999939,-0.17307888264007562,-0.1957287807142762,-0.114912299999986,-0.31243712018281805,0.19350702714286225,0.3470677000000108,0.029203873472902334,-0.30049703357143287,-0.2560386100000045,-0.3723182501811929,AgZn,2,5
6,3.3,vsp13_240823_Ag-0.636-Au-0.182-Zn-0.182_pp0_rep1,vsp,13.0,240823.0,Ag-0.636-Au-0.182-Zn-0.182,pp0,1,CO2R,Ag-0.552-Au-0.237-Zn-0.211,dcgat-agm003166480,Ag-0.5-Au-0.25-Zn-0.25,,1846.5102215938427,,125.51107969213425,72.03232838029649,12.28119378002019,0.011734519088146473,0.0,84.33272528602399,15.666871920589774,35.7,81.87,True,4.5907455212684016e-07,7.827018313749124e-08,1.869653257067365e-11,9.984769855281644e-08,0.0,1.4613997496153748,0.18634187826479315,1.100627310058903,-0.3048728796153898,0.09575936121379457,-0.4490278463404398,0.06702160692307703,0.6325171527680741,-0.2773627291251217,-0.16180042923077195,0.13089188481119465,-0.2557002327326373,0.1494333526922964,0.07955137738109029,0.08770271800567786,-0.18770535384613835,0.19504523484235972,-0.3671694366267512,AgAuZn,3,6
7,3.3,uoft4_240405_Ag-0.5-Pd-0.5_pp0_rep1,uoft,4.0,240405.0,Ag-0.5-Pd-0.5,pp0,1,CO2R,Ag-0.515-Pd-0.485,dcgat-agm001417020,Ag-0.5-Pd-0.5,,163.726033878168,,117.26033878167998,35.26029672931266,50.86719935536545,0.034009446966933685,0.002244292200690586,86.25202467955154,13.43235287127796,30.5,72.98,True,2.1017645453252278e-07,3.032046977534932e-07,5.068012500714221e-11,8.006637959368027e-08,1.3377578223384802e-11,-0.6603889161654183,-0.31727480194611585,-1.4562484455608116,-1.6282461261654149,-1.5233214228627097,-1.8040323028536482,-0.925367216315787,-0.7083634745739957,-1.096197346328885,-0.9385334952631569,-0.7332584635528945,-1.4235581802842292,-0.39991368390978005,-0.3869090473798795,-0.5069940280235377,0.4858560501503795,0.7491351595966049,0.174854037281256,AgPd,4,7
8,3.3,vsp11_240802_Ag-0.5-Zn-0.5_pp0_rep1,vsp,11.0,240802.0,Ag-0.5-Zn-0.5,pp0,1,CO2R,Ag-0.575-Zn-0.425,dcgat-agm003292345,Ag-0.571-Zn-0.429,,1653.301020051456,,82.52550128639683,19.071090778069717,85.3139539914945,0.032281836883212726,0.0,104.51435850802147,0.0,26.9,100.0,True,7.756731724041166e-08,3.469950728723831e-07,3.282475438561185e-11,0.0,0.0,0.983757240500001,1.2472752679879435,0.6054666149865947,-0.19274769800000296,-0.15357308195032615,-0.23279559214765175,-0.15000610350000443,0.04777282621019531,-0.31831195101576804,-0.188789120499996,0.04348651411670446,-0.4795818675305901,0.13426380400000215,0.2518917480568181,-0.23298177058976197,-0.23720278400000225,-0.04857094455143101,-0.3894747211831298,AgZn,2,8
9,3.3,vsp11_240802_Ag-0.6-Zn-0.4_pp0_rep1,vsp,11.0,240802.0,Ag-0.6-Zn-0.4,pp0,1,CO2R,Ag-0.746-Zn-0.254,mp-864794,Ag-0.75-Zn-0.25,,1658.0245858822823,,101.2292941141146,7.768273540316137,78.92997649719906,0.008251865712509309,0.0,86.71656685341858,13.27465960626681,38.0,96.08,True,4.0659690818394276e-08,4.1312505591153874e-07,1.0797711576589328e-11,6.948050329446418e-08,0.0,1.8872577172727254,2.1062620799999934,1.4568517556137466,-0.05436216545454768,0.2197595899999953,-0.15985350763087858,0.28766819727272136,0.579642800000002,0.041612473575482985,0.19064204818182098,0.6742368900000031,-0.1089239905453978,0.37346365181818314,0.3238882800000056,0.32253527693801004,0.15607330818181386,0.2630019199999935,-0.10657959415835985,AgZn,2,9
10,3.3,vsp11_240802_Ag-0.667-Zn-0.333_pp0_rep1,vsp,11.0,240802.0,Ag-0.667-Zn-0.333,pp0,1,CO2R,Ag-0.829-Zn-0.171,dcgat-agm003194924,Ag-0.833-Zn-0.167,,1667.0,,76.02816124780468,15.248313094842047,81.89043615952495,0.0190486316587533,0.0,97.55547074775745,0.0,34.65,100.0,True,5.667703906178235e-08,3.0438169915134875e-07,1.7700647177848452e-11,0.0,0.0,1.8512876404347802,1.756918723737469,1.5257143112581306,-0.16536904304347982,0.005049573459933395,-0.25053361915939726,0.12813227347825834,0.31716370095639196,-0.013007413568587747,0.0378887478260922,0.4167820978127696,-0.11417480634904975,0.27865142130434856,0.23367377735782305,0.21926833549825478,0.0795522534782592,0.18219857145702129,-0.08652093284610751,AgZn,2,10
11,3.3,vsp23_241025_Ag-0.75-Ga-0.25_pp0_rep2,vsp,23.0,241025.0,Ag-0.75-Ga-0.25,pp0,2,CO2R,Ag-0.855-Ga-0.145,dcgat-agm003299722,Ag-0.875-Ga-0.125,,2144.678395590681,,116.08022046595536,48.317535859225735,47.78859480994093,0.05089462039327345,0.0017716007195178738,96.30347574648113,0.0,36.4,92.77,True,2.8526382824529017e-07,2.8214099207511187e-07,7.511969511843303e-11,0.0,1.0459424190095208e-11,1.6895550018181689,0.21612835070298317,0.21612835070298317,-0.133946784545463,0.07317033874469174,0.07317033874469174,0.16626792181817895,0.19892790987671802,0.19892790987671802,0.14309809545454497,0.1994559975039896,0.1994559975039896,0.328805205454538,0.06970860046115716,0.06970860046115716,0.18710307181818694,0.2794166314609981,0.2794166314609981,AgGa,1,11
12,3.3,uoft4_240405_Ag-0.889-Hg-0.111_pp0_rep1,uoft,4.0,240405.0,Ag-0.889-Hg-0.111,pp0,1,CO2R,Ag-0.984-Hg-0.016,mp-2646971,Ag-0.889-Hg-0.111,,288.84584920913613,,57.70753954319216,53.951456486153425,34.12951516411416,0.22928482240631265,0.01595047864153689,88.66538951871269,11.228106737864822,37.9,100.0,True,1.555562241531071e-07,9.840435934233516e-08,1.6527209621437886e-10,3.2373581776769544e-08,4.5989420722108896e-11,2.2611884483333404,2.2627905015850116,1.9997731633630196,-0.1406098133333368,-0.07540925008942367,-0.21203375387047668,0.3251147366666676,0.39639562467005324,0.26498591756259343,0.2838538016666732,0.37937104190937176,0.1962020385438604,0.34027966666667453,0.32930463577064684,0.2746415250796489,0.5250122583333313,0.5599386648441849,0.39319385696725484,AgHg,5,12
13,3.3,vsp10_240726_Au-0.294-Zn-0.706_pp0_rep1,vsp,10.0,240726.0,Au-0.294-Zn-0.706,pp0,1,CO2R,Au-0.226-Zn-0.774,oqmd-311946,Au-0.25-Zn-0.75,,1492.6605069800326,,155.35023266775434,65.6022582164778,28.571006591112138,0.0053948858148521635,0.0,94.23349926635873,6.5498149286645875,38.5,79.375,True,5.258831766834626e-07,2.2903192840706578e-07,1.0811669320883171e-11,5.250486149438262e-08,0.0,0.9175981800000017,1.2002699270730517,0.027385602658374832,-0.5198611090000057,-0.11987632662827635,-0.9621692746898338,-0.3958768240000012,-0.024184045991673734,-1.0756269220428445,-0.42463338399999484,-0.09149940208156164,-1.0472763754994796,-0.17488592399999592,0.22166501249802414,-0.8760451593802715,-0.5022221340000016,-0.18080238789739184,-1.1082070817405258,AuZn,6,13
14,3.3,vsp3_240718_Au-0.333-Cu-0.667_pp0_rep3,vsp,3.0,240718.0,Au-0.333-Cu-0.667,pp0,3,CO2R,Au-0.448-Cu-0.552,dcgat-agm003187403,Au-0.429-Cu-0.571,,2294.909946238526,,170.49731192631538,35.94256577245417,54.3599159242647,0.08420510508683504,0.8618936077927116,92.02204179799764,7.857103544153321,25.9,93.71000000000001,True,3.1436103029316466e-07,4.7544294096272187e-07,1.841187671368782e-10,6.871983432949737e-08,7.538297746023972e-09,1.0829100615217349,1.219258667159847,0.6549377085954602,-0.7255759528260854,-0.4786379480126263,-0.9196448282291348,-0.21753226652173682,0.022324972024665646,-0.4751937631926011,-0.2215922193478239,0.18841156380451882,-0.5852710283730282,0.05653264499999441,0.10176065110936755,-0.04484739995475179,0.11847083043478357,0.38930942957639864,-0.30162958398416845,AuCu,7,14
15,3.3,vsp3_240718_Au-0.429-Cu-0.571_pp0_rep1,vsp,3.0,240718.0,Au-0.429-Cu-0.571,pp0,1,CO2R,Au-0.57-Cu-0.43,dcgat-agm003194949,Au-0.571-Cu-0.429,,2307.986915629215,,175.32710926961636,51.83488210448872,39.48222916127795,0.03965970865573715,0.3766484130779301,92.89604429016798,6.9403282197694605,26.9,75.58,True,4.6613350228849254e-07,3.550502867934489e-07,8.916157491288634e-11,6.241201617072152e-08,3.3870713463861633e-09,1.2112076814655093,1.2577498192393362,0.728329825489863,-0.7020919731465571,-0.5205321453175495,-0.8960571703215482,-0.230341869267239,-0.00036663414623723,-0.4015723457923599,-0.16963428637931355,-0.12966790296118216,-0.5107866110953911,0.0753969624137856,0.13509624687291888,-0.22195315209615749,0.2332353854310406,0.32073902042824376,-0.332645212971556,AuCu,7,15
16,3.3,vsp26_241004_Au-0.778-Ga-0.222_pp0_rep2,vsp,26.0,241004.0,Au-0.778-Ga-0.222,pp0,2,CO2R,Au-0.589-Ga-0.411,dcgat-agm003299733,Au-0.6-Ga-0.4,,2206.021601190595,,124.45997023512369,61.96827881625157,17.405061248622808,0.013642599980942612,0.0,79.46965645210594,20.530226522152233,34.5,70.47,True,3.9158259124212574e-07,1.0998399688771443e-07,2.155217457167886e-11,1.2973217029587464e-07,0.0,1.2963021624999875,0.19713983504317723,0.19713983504317723,-0.3538467375000032,0.15823609091252952,0.15823609091252952,-0.1755036725000032,0.12908996869632375,0.12908996869632375,0.033170958750005766,0.14351863006769305,0.14351863006769305,0.15198232750000248,0.06843365188285412,0.06843365188285412,0.18534356000001037,0.2802588543731391,0.2802588543731391,AuGa,8,16
17,3.3,uoft4_240405_Au-0.5-Pd-0.5_pp0_rep1,uoft,4.0,240405.0,Au-0.5-Pd-0.5,pp0,1,CO2R,Au-0.642-Pd-0.358,oqmd-1340599,Au-0.625-Pd-0.375,,415.26035455710064,,68.49113607248428,60.93166968995843,25.15781010439764,0.04156647760605956,0.0,87.58981277549707,12.388699820200078,26.9,70.12,True,2.0400979471323558e-07,8.42327101973139e-08,3.4792943499306454e-11,4.147951500333569e-08,0.0,-0.3119628939215769,0.059331163446478666,-1.279628696788054,-1.4362234337255102,-1.3703389792143255,-1.7470945473130846,-0.8399882017647051,-0.6413870923104474,-1.0953303896941478,-0.7236088809804001,-0.6088149072188112,-1.7239922476549834,-0.3098213341176686,-0.3653737641519341,-0.4822460948896728,0.7250369103921779,0.9921160569919273,0.4611562338732235,AuPd,9,17
18,3.3,vsp3_240718_Au-0.556-Cu-0.444_pp0_rep1,vsp,3.0,240718.0,Au-0.556-Cu-0.444,pp0,1,CO2R,Au-0.653-Cu-0.347,mp-1184018,Au-0.667-Cu-0.333,,2351.3354970236323,,133.22514881838617,62.32641428332728,37.24537612578367,0.03515025857670227,0.027162432455770297,99.86771316383148,3.0072302918928537,29.75,96.74166666666667,True,4.228589343736267e-07,2.526944673457155e-07,5.961999039898989e-11,2.0402813337940918e-08,1.842858661983888e-10,1.422922332586207,1.5148747887625293,1.0209226625953132,-0.6356632003448295,-0.42049287791743445,-0.8379967715159269,-0.2177439468965572,0.06458566973036226,-0.4183285609304418,-0.039078156724132444,0.3594948873087295,-0.3021112856030476,0.12469958017241305,0.22352150941322269,0.0752384456681325,0.5428418149999998,0.781223073250216,0.24638591447832617,AuCu,7,18
19,3.3,uoft7_240716_Au-0.667-Pd-0.333_pp0_rep1,uoft,8.0,240870.5,Au-0.667-Pd-0.333,pp0,1,CO2R,Au-0.659-Pd-0.341,dcgat-agm003290367,Au-0.667-Pd-0.333,,1220.844795295882,,96.89590591764181,87.48578848243194,2.3989415109223096,0.05004232463190424,0.0,89.98683103943472,9.825726142581399,32.5,87.155,True,4.342693762564187e-07,1.1908069318402094e-08,6.210108373396617e-11,4.877377271466298e-08,0.0,-0.4155619276470667,0.1102693926081956,-1.2056716830581555,-1.2492594941176511,-1.2525956388947221,-1.6310989775929443,-0.7699137817647008,-0.5940370377323378,-1.1814810209176274,-0.8096967688235331,-0.4834031132176171,-1.6807160588885612,-0.23737609529412146,-0.2655297554172088,-0.27062121058130384,0.7759979523529523,1.0279255640633778,0.572740092621351,AuPd,9,19
20,3.3,vsp10_240726_Au-0.75-Zn-0.25_pp0_rep3,vsp,10.0,240726.0,Au-0.75-Zn-0.25,pp0,3,CO2R,Au-0.659-Zn-0.341,oqmd-1339474,Au-0.667-Zn-0.333,,1569.979555784794,,112.7555526900746,77.31011287442462,11.328036849387063,0.01100677019936528,0.0,88.7197025630769,11.132027057608454,37.9,82.28,True,4.442928632647034e-07,6.510100347618595e-08,1.5813679689990368e-11,6.397455638693264e-08,0.0,1.3119271020833319,0.3380795897914094,0.4700102725906662,-0.394553152222221,0.2896666226693437,-1.0436281746062839,-0.25894594763889484,0.3079844098844404,-0.862153451909805,-0.02976182222221979,0.31533071272245405,-0.7780711333666334,0.04001918666666585,0.27143712965783945,-0.5642478221515451,-0.0201181631944453,0.34889228137681444,-0.869669398693273,AuZn,6,20
21,3.3,vsp10_240726_Au-0.833-Zn-0.167_pp0_rep1,vsp,10.0,240726.0,Au-0.833-Zn-0.167,pp0,1,CO2R,Au-0.706-Zn-0.294,oqmd-346974,Au-0.7-Zn-0.3,,1581.7694311023065,,94.23577755766155,73.7229700742736,10.747223420480058,0.012722121304852155,0.0,84.49335845323908,15.506636135814855,39.0,97.53,True,3.5270283403471325e-07,5.141648735243134e-08,1.5216181044503893e-11,7.418630185323404e-08,0.0,1.6315088000000033,1.51933901000001,1.2852116916689165,-0.2248655572727306,-0.014202670000003,-0.43089040620431296,-0.14776236636363518,0.0195857100000012,-0.5285105200827792,0.07432332909091727,0.2305348700000138,-0.23261890246465677,0.21553757454545322,0.197105300000004,-0.07450996206300069,0.40947096000000466,0.5541612300000054,0.018555182945027712,AuZn,6,21
22,3.3,uoft6_240624_Au-0.833-Cd-0.167_pp0_rep2,uoft,6.0,240624.0,Au-0.833-Cd-0.167,pp0,2,CO2R,Au-0.768-Cd-0.232,mp-1264,Au-0.75-Cd-0.25,,984.1347101329393,,156.73550664696526,62.61767772326142,23.043077104608745,0.01877974292219599,0.0011658789292598771,85.95957110238054,13.860152043109794,26.5,95.6,True,5.059748532371153e-07,1.8619690125947856e-07,3.793688146214581e-11,1.1199534461897503e-07,9.420748925432792e-12,1.8815128270000003,0.19503173208572397,1.4872154116095744,-0.06246472800000474,0.14794750764955675,-0.2526857518773965,0.06526247000000043,0.18705893347073554,-0.2899435162573706,0.3142161370000068,0.23029629287156136,-0.022380490003623518,0.40641767799999684,0.25936861280928636,0.1797755342385862,0.5629462000000046,0.2165525859207148,0.18692829513709278,AuCd,10,22
23,3.3,uoft4_240405_Au-0.556-Cu-0.444_pp0_rep1,uoft,4.0,240405.0,Au-0.556-Cu-0.444,pp0,1,CO2R,Au-0.76-Cu-0.24,dcgat-agm003264508,Au-0.75-Cu-0.25,,426.55618150302803,,101.40453757570069,47.11029563059812,37.771096192768745,0.1315195504740973,1.816835700300666,86.96109936905209,13.01037109497703,29.95,93.25,True,2.4692926773973483e-07,1.9797772439682454e-07,1.7234038683751533e-10,6.819404048524557e-08,9.52296951385013e-09,1.3304268284000011,1.0844075229935657,0.9360221085873582,-0.6790015682000059,-0.6156876865232963,-0.7688817588597462,-0.2771728038000035,-0.3230956863461425,-0.4982513940160418,-0.10239009649999825,-0.12093439510836196,-0.3175085122339688,0.09337520899999614,0.11471131312028646,0.056885782008464336,0.4674978769000005,0.3655334596423291,0.18936298567489332,AuCu,7,23
24,3.3,vsp3_240718_Au-0.875-Cu-0.125_pp0_rep1,vsp,3.0,240718.0,Au-0.875-Cu-0.125,pp0,1,CO2R,Au-0.715-Cu-0.285,dcgat-agm003203429,Au-0.75-Cu-0.25,,2380.6658249676534,,91.70875161732135,61.14539627740085,28.832195485782382,0.03433187864569607,0.0,90.10870671558888,9.891079221911035,30.2,89.985,True,2.8245916948495226e-07,1.3318938934331246e-07,3.9648749208881886e-11,4.569151878018735e-08,0.0,1.1575057264705848,0.7514430699999934,0.7657295834404217,-0.5678358933333348,-0.5556663300000082,-0.7411078084716911,-0.2158572366666686,-0.0839112799999952,-0.6553374026952354,-0.01795416686274128,0.0964594000000147,-0.2645200496748482,0.10849377372548666,0.1372400200000072,-0.2459257622135076,0.5248224019607903,0.58350145,0.03227665705636149,AuCu,7,24
25,3.3,vsp3_240718_Au-1.0_pp0_rep1,vsp,3.0,240718.0,Au-1.0,pp0,1,CO2R,Au-1.0,mp-81,Au-1.0,,2392.8414481158998,,147.35746859832608,70.10488132794981,13.924142408618822,0.022853467520015283,0.005057742560903602,84.08344483675626,15.893255922925317,31.7,100.0,True,5.333879339461325e-07,1.0594083337166831e-07,4.3469739885095997e-11,1.2092269154197262e-07,3.84814695337947e-11,1.5941656281818255,1.6220524931377822,1.4398416063946677,-0.4132145172727251,-0.3820866609925335,-0.49802747196318153,-0.15201056727273315,-0.16303148569738254,-0.18095423346489334,0.06261867545454822,-0.01588583228630157,-0.05959375014156958,0.162166843636367,0.14866195146926875,0.11400043452827172,0.9063645581818182,0.8605874299687105,0.8344033929326385,Au,11,25
26,3.3,uoft5_240507_Cd-0.111-In-0.889_pp0_rep1,uoft,5.0,240507.0,Cd-0.111-In-0.889,pp0,1,CO2R,Cd-0.138-In-0.862,dcgat-agm002142203,Cd-0.125-In-0.875,,879.4980958213865,,125.09520893067616,9.8343814588504,4.890026619748874,0.011349028792794138,0.0,14.74268319869708,85.25673821093802,33.8,100.0,True,6.246520818149037e-08,3.106006535273737e-08,1.8021454861343264e-11,5.41526675928188e-07,0.0,1.660618526666667,0.13380509897464626,1.4714136733690868,0.06381197333332503,0.08843893980875,-0.0008479454027733045,0.3309742399999938,0.07674798911822069,0.23403397750987306,0.3691049966666687,0.08421381103432538,0.26593029350421565,0.5805140600000035,0.07239033220117096,0.4813554055547245,0.033942439999999366,0.0818718092385885,-0.08133106515154498,CdIn,12,26
27,3.3,uoft6_240624_Cd-0.667-Tl-0.333_pp0_rep1,uoft,6.0,240624.0,Cd-0.667-Tl-0.333,pp0,1,CO2R,Cd-0.892-Tl-0.108,dcgat-agm003266936,Cd-0.889-Tl-0.111,,1011.9320752496416,,96.60376248207606,29.038685526902626,17.241135978272172,0.11084510340754564,0.009511551495000258,46.45528395255286,53.52582796632861,37.5,90.03,True,1.4356208907164705e-07,8.523710540258388e-08,1.369996120675587e-10,2.646221598087378e-07,4.702341645835618e-11,1.71708448,0.08039500085513952,0.08039500085513952,0.03280794199999876,0.07908384339897324,0.07908384339897324,0.25019628399999755,0.051176369488825486,0.051176369488825486,0.20312434300000604,0.06389973681291027,0.06389973681291027,0.4798633960000007,0.06716425754084165,0.06716425754084165,0.08391931599999969,0.06514948380562437,0.06514948380562437,CdTl,13,27
28,3.3,uoft4_240405_Cu-0.167-Pd-0.833_pp0_rep1,uoft,4.0,240405.0,Cu-0.167-Pd-0.833,pp0,1,CO2R,Cu-0.125-Pd-0.875,oqmd-1378051,Cu-0.125-Pd-0.875,,519.8203921665547,,97.00653610924553,81.0883498336969,12.390526104147161,0.05903016302148267,0.0,93.61114259419924,6.382141013114607,26.4,100.0,True,4.0313101984645853e-07,6.159954463302305e-08,7.336716639738566e-11,3.172883676505195e-08,0.0,-1.2781118919999812,0.2121838671430689,-1.554656137186391,-1.6902521135000186,0.0654854870913527,-1.7601268457440598,-1.0813646189999815,0.22359931498592361,-1.931683809999908,-1.4297915115000137,0.12268532931317477,-1.5986282352852017,-0.390750621499987,0.05402418291076654,-0.4812708492191877,0.3568833229999967,0.16450370227909578,0.3436358781454392,CuPd,14,28
29,3.3,uoft4_240405_Cu-0.8-Pd-0.2_pp0_rep1,uoft,4.0,240405.0,Cu-0.8-Pd-0.2,pp0,1,CO2R,Cu-0.745-Pd-0.255,mp-672265,Cu-0.75-Pd-0.25,,656.2959890365206,,88.26648394201081,34.649062097850845,28.12296654816394,0.112235030974225,0.9649342013439859,66.42219500595493,33.417381464969274,27.8,81.06,True,1.5260152747825009e-07,1.2385927331452169e-07,1.23576484659723e-10,1.471769550782148e-07,4.249766779408176e-09,0.0632218053435256,0.16248519823015276,-0.2696972342393232,-1.1375240676335945,0.16320545639527498,-1.309961556426608,-0.46742774908397244,0.1774076530630349,-0.6297082972476545,-0.5468593200763389,0.08754006971201846,-0.7074378753258947,-0.23342112564884956,0.08439863460775296,-0.38895006852871333,-0.08095778610688892,0.14087995733545738,-0.20475426624708937,CuPd,14,29
30,3.3,uoft7_240716_Cu-0.833-Pd-0.167_pp0_rep1,uoft,7.0,240716.0,Cu-0.833-Pd-0.167,pp0,1,CO2R,Cu-0.865-Pd-0.135,dcgat-agm003299718,Cu-0.875-Pd-0.125,,1099.186423070358,,159.32115351789585,21.334994360956927,38.00644235350981,0.5096700926277569,9.662624721099194,71.22250143469697,28.746736194874124,27.8,91.85,True,1.7497880953947318e-07,3.117095756077564e-07,1.0450139399741327e-09,2.3576615922286767e-07,7.924795020422871e-08,0.5719920349999962,0.1734708900000043,0.17347144771035983,-0.9155407416666795,-0.6158352199999797,-0.9959885990008422,-0.2825035883333224,-0.1186515299999655,-0.4851787047757629,-0.39037162833334094,-0.5771455500000116,-0.5804330686626737,-0.13659620333334976,-0.0513487099999849,-0.21912076153377483,-0.06252855666666096,-0.0360730499999988,-0.23487506585838136,CuPd,14,30
31,3.3,uoft4_240405_Cu-1.0_pp0_rep1,uoft,4.0,240405.0,Cu-1.0,pp0,1,CO2R,Cu-1.0,mp-30,Cu-1.0,,675.7416216211142,,95.69369368523584,40.26543233015032,35.70714000384983,0.10173993207998372,8.123377103308213,85.1014161874032,14.744724150069741,22.2,100.0,True,1.9656944986035837e-07,1.7431659019808536e-07,1.241695501603843e-10,7.198140307441038e-08,3.9657037707002464e-08,0.5275917999999962,0.6864289975670432,0.26638872049320284,-0.6835839400000072,-0.5136371974802166,-0.9115804419373394,-0.16344763666667142,0.13106947485627385,-0.3946502297513599,-0.37088510777778555,-0.012464947593091028,-0.5885962017202646,-0.10058876666667028,-0.053388226496393305,-0.3253753728670828,-0.05958025555553564,0.1841043402266217,-0.18828800190301923,Cu,15,31
32,3.3,vsp3_240718_Cu-1.0_pp0_rep1,vsp,3.0,240718.0,Cu-1.0,pp0,1,CO2R,Cu-1.0,mp-30,Cu-1.0,,2398.0746180082524,,138.43272510315649,17.11546838567565,32.552214369336994,0.946613939039462,22.0628486081062,73.84176585069861,26.08941853136055,33.4,76.34,True,1.2113017114454865e-07,2.3037963138606588e-07,1.6748520382245266e-09,1.8464091432112498e-07,1.56143937613348e-07,0.5275917999999962,0.6864289975670432,0.26638872049320284,-0.6835839400000072,-0.5136371974802166,-0.9115804419373394,-0.16344763666667142,0.13106947485627385,-0.3946502297513599,-0.37088510777778555,-0.012464947593091028,-0.5885962017202646,-0.10058876666667028,-0.053388226496393305,-0.3253753728670828,-0.05958025555553564,0.1841043402266217,-0.18828800190301923,Cu,15,32
33,3.3,uoft9_241025_Hg-0.2-Pd-0.8_pp0_rep1,uoft,9.0,241025.0,Hg-0.2-Pd-0.8,pp0,1,CO2R,Hg-0.267-Pd-0.733,mp-1184658,Hg-0.25-Pd-0.75,,1441.9870649887646,,99.35324943823338,47.945998914330225,31.471717347198556,0.01095789624649729,0.0,79.44062899706364,20.555653775518554,28.5,90.94,True,2.4624575245318965e-07,1.616355252708842e-07,1.4069658926827668e-11,1.0557173790797689e-07,0.0,-0.7029754061904869,-0.6210449582151095,-1.38537286228792,-1.560328486190484,-1.6228566839843008,-1.7844130872526798,-0.8775252942857199,-0.7111995832969861,-1.1577451575309368,-0.9897531980952443,-1.0668769531538338,-1.4461868577998245,-0.3355000442857253,-0.4386687757662832,-0.4631551738974297,0.5899874014285722,0.7937865280068034,0.3644242796388861,HgPd,16,33
34,3.3,vsp8_240802_Pd-0.25-Zn-0.75_pp0_rep1,vsp,8.0,240802.0,Pd-0.25-Zn-0.75,pp0,1,CO2R,Pd-0.246-Zn-0.754,oqmd-759868,Pd-0.25-Zn-0.75,,2498.3778637829137,,81.10681085431112,25.232986548763066,66.96253791033125,0.008043963459521361,0.0,92.44589958083304,7.4954115751383625,36.5,87.37,True,1.0063070757562425e-07,2.670507336875877e-07,8.019955674685915e-12,2.989216393069707e-08,0.0,0.6747600639743583,0.2371939097324279,0.1701470779008037,-0.6332007221794872,0.36479105907402676,-1.1517439594061558,-0.246021932179489,0.21539260565758564,-0.4785965915272424,-0.24739075641025027,0.22444580968564376,-0.6946792674334118,0.05666120461538726,0.21357750380246723,-0.5092210177564223,-0.3716284548717967,0.19505342121205227,-0.7124028278749911,PdZn,17,34
35,3.3,vsp8_240802_Pd-0.4-Zn-0.6_pp0_rep1,vsp,8.0,240802.0,Pd-0.4-Zn-0.6,pp0,1,CO2R,Pd-0.357-Zn-0.643,mp-1215779,Pd-0.375-Zn-0.625,,2510.726320172035,,68.15800430087182,46.0155773866529,44.22576895667805,0.010830130236554852,0.0,91.34717562565407,8.547995505289572,37.4,96.08,True,1.5335825645939892e-07,1.4739327860177252e-07,9.023519776522581e-12,2.848830246981148e-08,0.0,0.7850986387106882,0.3527267667327491,-0.12703151819745243,-0.7838818373899382,0.35905293564706997,-1.6638586874260186,-0.296664305188679,0.3345532482602187,-1.0315246848471997,-0.3065565225786164,0.35146415428893596,-0.9344574854482833,0.015121767893077068,0.3035538523674938,-0.696236704851845,-0.43889331380502905,0.19622624064616415,-1.1467044117060639,PdZn,17,35
36,3.3,vsp8_240802_Pd-0.75-Zn-0.25_pp0_rep1,vsp,8.0,240802.0,Pd-0.75-Zn-0.25,pp0,1,CO2R,Pd-0.602-Zn-0.398,mp-1652,Pd-0.625-Zn-0.375,,2557.7227217178006,,86.13608589003857,74.93439681480338,11.425538869240956,0.004253533292345809,0.0,86.6835053316577,13.313718134033392,33.4,100.0,True,3.204220088594588e-07,4.885598967096484e-08,4.547062965130809e-12,5.692990790916499e-08,0.0,1.0546681069230819,1.5358140633254354,0.2997104799758349,-0.8684046753846071,-0.7411491970824219,-1.2024641761586115,-0.3375528630769246,-0.19582901380382522,-0.5982747749895484,-0.2824966838461478,0.06718861948293388,-0.5705623801865511,-0.08316653692307338,-0.11119890751202843,-0.301648434646059,0.03149451923076623,0.21647730038118349,-0.40355033558714004,PdZn,17,36
37,3.3,vsp8_240802_Pd-0.8-Zn-0.2_pp0_rep1,vsp,8.0,240802.0,Pd-0.8-Zn-0.2,pp0,1,CO2R,Pd-0.722-Zn-0.278,dcgat-agm003290716,Pd-0.714-Zn-0.286,,2577.62830678477,,68.58466076150849,71.95551254988793,18.41463059503748,0.018535139599505295,0.0,90.5310277650901,9.464063810328248,31.2,90.48,True,2.412320933434445e-07,6.173536577211205e-08,1.5534843570538248e-11,3.1728436690914476e-08,0.0,-0.19023242514286176,-0.10160847576084894,-1.4295052483788542,-1.377761938000007,-1.218329076729745,-1.4939659272739432,-0.6657139999999937,-0.6375837279403724,-0.8264864452622058,-0.6566505145714262,-0.5563343093099123,-1.1051287391343083,-0.2635415071428635,-0.2016700361308599,-0.3136413367419859,0.18115807571429057,0.3634620388366834,-0.12050024826280595,PdZn,17,37
38,3.3,vsp4_240726_Pd-0.889-Sn-0.111_pp0_rep1,vsp,4.0,240726.0,Pd-0.889-Sn-0.111,pp0,1,CO2R,Pd-0.857-Sn-0.143,dcgat-agm002351115,Pd-0.867-Sn-0.133,,2472.3558851783882,,78.60287054028923,78.64367964419498,13.512543095476012,0.08844679383321931,0.004385129733957776,92.4815844277826,7.491054260145609,35.25,89.13499999999999,True,3.0293571133215634e-07,5.2050360220353704e-08,8.517433481665864e-11,2.8855565522772387e-08,1.6891534084498318e-11,-0.8406513981818141,0.3821488318065619,-1.3152713320919545,-1.5954760227272893,0.08519858041507643,-1.6308314319507315,-0.872143893636369,0.16186158986474558,-0.9904045444561869,-1.1220869009090988,0.25862527220678594,-1.4793011351317524,-0.39306890181817844,0.05795943063675043,-0.45400716306177413,0.5530135654545425,0.16511744080905852,0.2919352953121933,PdSn,18,38
39,3.3,vsp8_240802_Pd-0.867-Zn-0.133_pp0_rep1,vsp,8.0,240802.0,Pd-0.867-Zn-0.133,pp0,1,CO2R,Pd-0.884-Zn-0.116,oqmd-1367806,Pd-0.889-Zn-0.111,,2590.7454320468805,,74.84773489602117,66.31097813102109,20.925207847259728,0.06262955349326779,0.00756043269007888,87.41242763804617,12.5849046721479,32.4,98.765,True,2.42473293859375e-07,7.6515295271199e-08,5.725294120397835e-11,4.601807083485638e-08,2.7645543302699777e-11,-1.1811334199999806,0.09959244638515159,-1.2404095563655724,-1.6732991625000224,0.06737183178130703,-1.7751187456012398,-0.9966128724999948,0.07563150433605403,-1.0499500784506772,-1.2742828237500134,0.1231002731093894,-1.3509184185287795,-0.41014670749997606,0.06709508212010669,-0.5090434510742442,0.29409827749998385,0.12209685594143234,0.21477253026819282,PdZn,17,39
40,3.3,uoft4_240405_Pd-1.0_pp0_rep1,uoft,4.0,240405.0,Pd-1.0,pp0,1,CO2R,Pd-1.0,mp-1056438,Pd-1.0,,765.2139476237693,,94.65130940576898,80.61122400724929,12.490284090922298,0.07417514908935209,0.0,93.27370022744059,6.69307162982379,30.1,100.0,True,3.878853638459193e-07,6.010079177945011e-08,8.922905912662127e-11,3.220574499833344e-08,0.0,-1.4397809399999997,-1.3901781313835273,-1.5748810113276865,-1.7092265400000153,-1.743051938547083,-1.773625923671385,-1.0635952657142735,-1.0452613968799462,-1.0835085368698114,-1.5340753557143014,-1.5178044514195064,-1.778345976108295,-0.4050148499999945,-0.42873122956782955,-0.46145073041449675,0.40232032714288024,0.3691287793170278,0.27076342690037697,Pd,19,40
41,3.3,vsp8_240802_Pd-1.0_pp0_rep1,vsp,8.0,240802.0,Pd-1.0,pp0,1,CO2R,Pd-1.0,mp-2646977,Pd-1.0,,2600.3510459354575,,66.88807419322055,65.30279400605968,22.281979126761527,0.02428589016472202,0.0,87.97889259890974,11.989031345630192,28.6,100.0,True,2.1383968630160198e-07,7.29642812251399e-08,1.9881565610720347e-11,3.925912728591269e-08,0.0,-1.2367332133333566,-1.3495383973584243,-1.3618957441126365,-1.5969789850000164,-1.5697643242416572,-1.5761343290645058,-0.9216366483333474,-0.8155535296749119,-0.985413568691116,-1.3300025850000263,-1.324231672134257,-1.7361295303947413,-0.3503220616666833,-0.37198651532845073,-0.37224152456674103,0.5618598716666648,0.7202510092639727,0.4349723393453863,Pd,19,41
42,3.3,uoft4_240405_Rh-1.0_pp0_rep1,uoft,4.0,240405.0,Rh-1.0,pp0,1,CO2R,Rh-1.0,mp-74,Rh-1.0,,781.6363719663955,,113.63719663954843,96.50262208130918,0.0,0.03585950805789445,0.0,96.54698579437644,3.4137520400629504,28.8,100.0,True,5.030902634819166e-07,0.0,4.6735956412608614e-11,1.779667097387432e-08,0.0,-1.499769802307705,-1.2499921655005255,-1.9898647005962797,-1.7467474546153987,-1.6369128228531538,-1.6881023198630567,-1.3100663869230795,-1.0374883020732688,-1.3189850665629441,-1.8963017499999943,-1.7178996566269757,-2.074791317123948,-0.39696781923077357,-0.36946910262386856,-0.3533597330835327,-0.0449729492307693,0.25565247627043136,-0.24847386830840487,Rh,20,42

File: src/fairchem/applications/ocx/data/processed_data/CO2R_40_70_all.csv (part 2 of 4)
,voltage,sample id,source,batch number,batch date,composition,post processing id,rep,reaction,xrf comp,bulk_id,computational_comp_nearest_xrf,sid,Unnamed: 0,total reps,current density,fe_h2,fe_co,fe_ch4,fe_c2h4,fe_gas_total,fe_liquid,rwp,q_score,matched,H2_pr,CO_pr,CH4_pr,Total_Liquid_pr,C2H4_pr,C_mean_energy,C_wulff_energy,C_boltz_energy,CO_mean_energy,CO_wulff_energy,CO_boltz_energy,CHO_mean_energy,CHO_wulff_energy,CHO_boltz_energy,COCOH_mean_energy,COCOH_wulff_energy,COCOH_boltz_energy,H_mean_energy,H_wulff_energy,H_boltz_energy,OH_mean_energy,OH_wulff_energy,OH_boltz_energy,elements,loco_cv,loo_cv
51,3.3,uoft6_240624_Ag-0.714-Cd-0.286_pp0_rep1,uoft,6.0,240624.0,Ag-0.714-Cd-0.286,pp0,1,CO2R,Ag-0.728-Cd-0.272,,Ag-0.714-Cd-0.286,,943.1492191928182,,122.38287892272486,23.917131016610572,45.568328717111015,0.06100325958410108,0.007935512800351338,69.63037239835872,30.333412010341586,,,False,1.486099446217864e-07,2.831404319545724e-07,9.476148103053776e-11,1.8847773488868565e-07,4.930759115659226e-11,1.9579363536363614,1.927240801150673,0.5785984003817983,-0.24143568196969595,-0.1988009481663817,-1.7466513799299954,0.27053706080808027,0.6270476513060543,-1.3824023499703182,0.04929692702020397,0.1803939344136816,-1.4397372099192207,0.22100148025252422,0.21542259478924708,-1.33650446999867,0.15774059949494967,0.1695252444997219,-0.5655601942643076,AgCd,7,51
52,3.3,vsp23_241025_Ag-0.667-Ga-0.333_pp0_rep1,vsp,23.0,241025.0,Ag-0.667-Ga-0.333,pp0,1,CO2R,Ag-0.766-Ga-0.234,,Ag-0.75-Ga-0.25,,2104.0188996182246,,99.05501908876576,33.66791301617599,46.37934852733823,0.03590134332613747,0.0,80.1349903961349,19.83619061500032,,,False,1.7220154658069454e-07,2.3721682843767228e-07,4.590622265564135e-11,1.0145632432076628e-07,0.0,1.333909253377482,0.2624474407373604,0.2624474407373604,-0.1935712245695348,0.12569389471655792,0.12569389471655792,0.09047246059602275,0.2119369165758084,0.2119369165758084,0.07049723264901071,0.1875703635361447,0.1875703635361447,0.23362519112583058,0.12604256742896752,0.12604256742896752,0.03815238761589126,0.1707329008709129,0.1707329008709129,AgGa,4,52
53,3.3,vsp11_240802_Ag-0.6-Zn-0.4_pp0_rep1,vsp,11.0,240802.0,Ag-0.6-Zn-0.4,pp0,1,CO2R,Ag-0.746-Zn-0.254,mp-864794,Ag-0.75-Zn-0.25,,1658.0245858822823,,101.2292941141146,7.768273540316137,78.92997649719906,0.008251865712509309,0.0,86.71656685341858,13.27465960626681,38.0,96.08,True,4.0659690818394276e-08,4.1312505591153874e-07,1.0797711576589328e-11,6.948050329446418e-08,0.0,1.8872577172727254,2.1062620799999934,1.4568517556137466,-0.05436216545454768,0.2197595899999953,-0.15985350763087858,0.28766819727272136,0.579642800000002,0.041612473575482985,0.19064204818182098,0.6742368900000031,-0.1089239905453978,0.37346365181818314,0.3238882800000056,0.32253527693801004,0.15607330818181386,0.2630019199999935,-0.10657959415835985,AgZn,8,53
54,3.3,vsp1_240503_Ag-0.75-Au-0.25_pp0_rep1,vsp,1.0,240503.0,Ag-0.75-Au-0.25,pp0,1,CO2R,Ag-0.769-Au-0.231,,Ag-0.778-Au-0.222,,2055.177457147804,,217.74571478040053,56.72662633177565,28.441391265739014,0.00444200998517735,0.0,85.25467873993524,14.745172655315468,,,False,6.317944509871818e-07,3.1676682260202995e-07,1.2368253857768522e-11,1.642247893959082e-07,0.0,1.9158828965384602,0.2284585307042015,1.5932247573989093,-0.2513290200000011,0.08975476501784678,-0.4368452166992673,-0.05630341692308002,0.19047665679253495,-0.3322421381759218,0.13536029153846563,0.1182672018731305,-0.03090357628282123,0.20904480538461784,0.07853876792140499,0.06397594009285101,0.4985366711538438,0.10205638811682019,0.3186896437468873,AgAu,9,54
55,3.3,vsp23_241025_Ag-0.7-Ga-0.3_pp0_rep1,vsp,23.0,241025.0,Ag-0.7-Ga-0.3,pp0,1,CO2R,Ag-0.801-Ga-0.199,,Ag-0.8-Ga-0.2,,2125.594888881513,,113.077777408974,23.147953659313835,55.23249026528533,0.030273575993171566,0.0,78.51891221648377,21.466923488270524,,,False,1.333768490371195e-07,3.182456481673937e-07,4.360854348598496e-11,1.2369087373882884e-07,0.0,1.5070780718181735,0.2742050103788264,0.2742050103788264,-0.17524322999999883,0.0727247557582508,0.0727247557582508,0.08165688727272814,0.325216396843535,0.325216396843535,0.035535425454542954,0.1360255500602545,0.1360255500602545,0.2786942854545409,0.0932097116987679,0.0932097116987679,0.013644289090907162,0.19673768843827555,0.19673768843827555,AgGa,4,55
56,3.3,uoft4_240405_Ag-0.833-Cu-0.167_pp0_rep1,uoft,4.0,240405.0,Ag-0.833-Cu-0.167,pp0,1,CO2R,Ag-0.859-Cu-0.141,,Ag-0.833-Cu-0.167,,258.0,,69.68990374510065,74.9408232427585,12.435505583185556,0.18504280186150085,0.32607437458306854,88.12575130167616,11.793330065226286,,,False,2.551195263201542e-07,4.233393972277309e-08,1.5748436538699884e-10,4.014779461698128e-08,1.1100483873695834e-09,1.3349941261171339,1.3955468726386264,1.0053512508039422,-0.5862900970932767,-0.5680039930341948,-0.8510183353294334,-0.04365716459869896,-0.007607073981398639,-0.6005124818786048,-0.09064465219088831,0.045843969607011946,-0.6776684296759478,0.11801153802602532,0.12301482910518324,-0.17515109203689,0.1282364160954491,0.17834398058536252,-0.4530686169546358,AgCu,11,56
57,3.3,uoft4_240405_Ag-0.75-Pd-0.25_pp0_rep1,uoft,4.0,240405.0,Ag-0.75-Pd-0.25,pp0,1,CO2R,Ag-0.82-Pd-0.18,,Ag-0.833-Pd-0.167,,256.5100614912876,,86.74538815342626,68.97099966978529,14.608429721037663,0.12225098167723027,0.006390142510421798,83.98145671547402,15.334156577588917,,,False,2.9742399922658526e-07,6.299600717480888e-08,1.317958854225021e-10,6.612556285843002e-08,2.7556244656115445e-11,1.0298106190740732,0.6404533148227213,0.4373744911744352,-1.0108488574999994,-0.9892997129143429,-1.2353102211215605,-0.36693247018518427,-0.3313711668169594,-0.5481852755411789,-0.08883769990740618,-0.08039696056382804,-1.1392513999969704,0.006156663611112199,-0.03410228639226123,-0.11602993126684918,0.5208355739814851,0.5759146177142302,0.4761229715244777,AgPd,3,57
58,3.3,vsp11_240802_Ag-0.667-Zn-0.333_pp0_rep1,vsp,11.0,240802.0,Ag-0.667-Zn-0.333,pp0,1,CO2R,Ag-0.829-Zn-0.171,dcgat-agm003194924,Ag-0.833-Zn-0.167,,1667.0,,76.02816124780468,15.248313094842047,81.89043615952495,0.0190486316587533,0.0,97.55547074775745,0.0,34.65,100.0,True,5.667703906178235e-08,3.0438169915134875e-07,1.7700647177848452e-11,0.0,0.0,1.8512876404347802,1.756918723737469,1.5257143112581306,-0.16536904304347982,0.005049573459933395,-0.25053361915939726,0.12813227347825834,0.31716370095639196,-0.013007413568587747,0.0378887478260922,0.4167820978127696,-0.11417480634904975,0.27865142130434856,0.23367377735782305,0.21926833549825478,0.0795522534782592,0.18219857145702129,-0.08652093284610751,AgZn,8,58
59,3.3,vsp23_241025_Ag-0.75-Ga-0.25_pp0_rep2,vsp,23.0,241025.0,Ag-0.75-Ga-0.25,pp0,2,CO2R,Ag-0.855-Ga-0.145,dcgat-agm003299722,Ag-0.875-Ga-0.125,,2144.678395590681,,116.08022046595536,48.317535859225735,47.78859480994093,0.05089462039327345,0.0017716007195178738,96.30347574648113,0.0,36.4,92.77,True,2.8526382824529017e-07,2.8214099207511187e-07,7.511969511843303e-11,0.0,1.0459424190095208e-11,1.6895550018181689,0.21612835070298317,0.21612835070298317,-0.133946784545463,0.07317033874469174,0.07317033874469174,0.16626792181817895,0.19892790987671802,0.19892790987671802,0.14309809545454497,0.1994559975039896,0.1994559975039896,0.328805205454538,0.06970860046115716,0.06970860046115716,0.18710307181818694,0.2794166314609981,0.2794166314609981,AgGa,4,59
60,3.3,uoft4_240405_Ag-0.889-Cu-0.111_pp0_rep1,uoft,4.0,240405.0,Ag-0.889-Cu-0.111,pp0,1,CO2R,Ag-0.934-Cu-0.066,,Ag-0.889-Cu-0.111,,286.2867672090183,,85.6616395490839,78.1955123745254,5.3451004425373165,0.10159330253267007,0.16414528178457233,83.85262143107785,16.126771850675482,,,False,3.3217466153975153e-07,2.270599522248591e-08,1.078921278815268e-10,6.85065525956206e-08,6.972894193593223e-10,1.5853553858139495,1.6881676164802486,1.2020228729639502,-0.5634421453488327,-0.1872499602299068,-0.7356176935010543,-0.019209054651164438,0.31937182416809223,-0.17157867371280575,-0.05587762930232799,0.3409645919804418,-0.2083355570464987,0.18646151999999985,0.3733680670600873,0.14148875406875927,0.18002677162790437,0.47694847098588594,0.05763564269018062,AgCu,11,60
61,3.3,vsp23_241025_Ag-0.667-Ga-0.333_pp0_rep2,vsp,23.0,241025.0,Ag-0.667-Ga-0.333,pp0,2,CO2R,Ag-0.943-Ga-0.057,,Ag-0.889-Ga-0.111,,2124.3333333333335,,95.67352406079277,36.756802939016886,43.70109335553679,0.07602728076608838,0.005849819206317454,80.58048743143598,19.376461374046592,,,False,1.793907115333071e-07,2.132821574509575e-07,9.276233854722643e-11,9.4566363637632e-08,2.8549904938782513e-11,1.3836885704545425,0.24350024648567048,0.24350024648567048,-0.1803239168181818,0.06183324591065536,0.06183324591065536,0.027842040909087536,0.19980166828940735,0.19980166828940735,0.0505954404545538,0.1576708910382306,0.1576708910382306,0.2368913990909059,0.05573230061010804,0.05573230061010804,0.009695899545455062,0.2123402765583782,0.2123402765583782,AgGa,4,61
62,3.3,uoft4_240405_Ag-0.889-Hg-0.111_pp0_rep1,uoft,4.0,240405.0,Ag-0.889-Hg-0.111,pp0,1,CO2R,Ag-0.984-Hg-0.016,mp-2646971,Ag-0.889-Hg-0.111,,295.8109593147063,,60.82194860296875,61.46834437202275,26.63842440383877,0.2211551416658075,0.014623309448302467,88.8683744704522,11.042579372493373,37.9,100.0,True,1.850488310549793e-07,8.019427475128828e-08,1.6644543164921644e-10,3.32433942314182e-08,4.402308777321243e-11,2.2611884483333404,2.2627905015850116,1.9997731633630196,-0.1406098133333368,-0.07540925008942367,-0.21203375387047668,0.3251147366666676,0.39639562467005324,0.26498591756259343,0.2838538016666732,0.37937104190937176,0.1962020385438604,0.34027966666667453,0.32930463577064684,0.2746415250796489,0.5250122583333313,0.5599386648441849,0.39319385696725484,AgHg,12,62
63,3.3,uoft4_240405_Ag-1.0_pp0_rep1,uoft,4.0,240405.0,Ag-1.0,pp0,1,CO2R,Ag-1.0,,Ag-1.0,,315.6666666666667,,79.06261237470828,51.75860108162977,32.04483453372103,0.16417703746415307,0.011754374068399413,84.75107049616909,15.240098391193241,,,False,2.006490458426348e-07,1.2422602889200382e-07,1.5911348658988673e-10,5.90802521095592e-08,4.5567381884647445e-11,2.18496661655462,2.1730588455380344,1.951969240997678,-0.20097229268908112,-0.1200586175908362,-0.25382699797313013,0.2448508353781519,0.31932195217026915,0.17073784110799078,0.12251004361344628,0.23776384336949027,-0.024905997664196763,0.2553220447899133,0.2969486964603525,0.21963384218628323,0.42509966067227095,0.4845680387945574,-0.41208018998656465,Ag,13,63
64,3.3,vsp12_240816_Ag-1.0_pp0_rep1,vsp,6.5,240659.5,Ag-1.0,pp0,1,CO2R,Ag-1.0,,Ag-1.0,,1871.1549159361123,,117.25420319438348,27.575952130141655,58.65578152993654,0.0859553608006528,0.017605507622606157,86.44557219758866,13.550568644684695,,,False,1.643641154809062e-07,3.4961279318698007e-07,1.2808240294084876e-10,8.076701101872198e-08,1.0493612965113432e-10,2.18496661655462,2.1730588455380344,1.951969240997678,-0.20097229268908112,-0.1200586175908362,-0.25382699797313013,0.2448508353781519,0.31932195217026915,0.17073784110799078,0.12251004361344628,0.23776384336949027,-0.024905997664196763,0.2553220447899133,0.2969486964603525,0.21963384218628323,0.42509966067227095,0.4845680387945574,-0.41208018998656465,Ag,13,64
65,3.3,vsp15_240809_Au-0.167-In-0.167-Pd-0.667_pp0_rep2,vsp,15.0,240809.0,Au-0.167-In-0.167-Pd-0.667,pp0,2,CO2R,Au-0.138-In-0.369-Pd-0.493,,Au-0.1-In-0.4-Pd-0.5,,1949.8948372368561,,144.7418618428073,65.27413859018755,16.90180696124506,0.005117721575352408,0.0,82.2107400150515,17.780201641397078,,,False,4.862105387638473e-07,1.2589728254100415e-07,9.530153205152829e-12,1.3244022220912256e-07,0.0,0.7624570515000073,0.9773075396267049,-0.010103959072681133,-0.9698207470000085,-0.7063831579599086,-1.0639068100139348,-0.25575462749998223,-0.14512198260495435,-0.4825766972474719,-0.1980888420000042,0.19880501935141276,-0.650133496607331,-0.0685635790000049,0.038915074137564676,-0.18118564729384648,0.15241126950001843,0.43155418965951176,-0.11089925388848713,AuInPd,14,65
66,3.3,uoft5_240507_Au-0.125-Pd-0.625-Tl-0.25_pp0_rep1,uoft,5.0,240507.0,Au-0.125-Pd-0.625-Tl-0.25,pp0,1,CO2R,Au-0.124-Pd-0.582-Tl-0.295,,Au-0.125-Pd-0.625-Tl-0.25,,806.8984071942654,,166.95221582795983,5.356709651844328,19.31059954493608,0.008562155409815713,0.0,24.722007653990246,75.26459278880232,,,False,4.590493088499576e-08,1.654843728841855e-07,1.83435904622372e-11,6.449884639291123e-07,0.0,-0.38248824736841636,-0.0850684875050935,-1.4496045180416217,-1.5075337757894753,-1.5843751236427577,-1.7255775020283628,-0.7093315989473701,-0.48932999262999805,-0.9884686029085306,-0.640811086842101,-0.504574971826193,-1.48794028162655,-0.3748674573684286,-0.38726843974029684,-0.4375395712713112,0.5481381221052767,0.7155050001526619,0.2955158770705867,AuPdTl,15,66
67,3.3,vsp15_240809_Au-0.375-In-0.25-Pd-0.375_pp0_rep3,vsp,15.0,240809.0,Au-0.375-In-0.25-Pd-0.375,pp0,3,CO2R,Au-0.171-In-0.537-Pd-0.292,,Au-0.143-In-0.571-Pd-0.286,,1987.8447707601933,,192.23853800966924,45.85229317968114,21.757070794066074,0.003119121746006492,0.0,67.69251653129474,32.30622420234446,,,False,4.5447198202006357e-07,2.1564851834088372e-07,7.728912469625527e-12,3.2020805780179146e-07,0.0,1.4296910331034485,1.7410691405028,0.2794998827749617,-0.7368353120689621,-0.6109777136959884,-1.0442274514590397,-0.17951980827586164,-0.10148024387005784,-0.4486599040103864,-0.038585935862066864,0.1136370667926829,-0.3520184754498439,0.10854162172413935,0.21474210741215777,-0.20012079355823398,-0.08052579224137961,-0.15077505976946118,-0.48940350380807573,AuInPd,14,67
68,3.3,vsp3_240718_Au-0.125-Cu-0.875_pp0_rep1,vsp,3.0,240718.0,Au-0.125-Cu-0.875,pp0,1,CO2R,Au-0.157-Cu-0.843,,Au-0.167-Cu-0.833,,2263.363706668676,,117.04633335844935,18.32450013977916,58.788887647607446,0.09216861208114892,3.630273643732532,82.86302814659332,17.11859513970744,,,False,1.0903766581061997e-07,3.49815986018768e-07,1.3710947427859962e-10,1.0186207764209242e-07,2.1601493156537437e-08,0.4566492383999981,0.42822927460717575,0.08424660531484984,-0.7327750243999994,-0.6018350117994969,-0.7914058764270339,-0.2459635675999969,-0.11654685984628277,-0.37713139096041315,-0.40925260582856987,-0.21574565913363622,-0.5881879837148645,-0.0968122326285745,-0.040419930637361434,-0.1658334178244948,-0.11408712891428169,0.11186964216006758,-0.2996144280039025,AuCu,16,68
69,3.3,vsp10_240726_Au-0.2-Zn-0.8_pp0_rep1,vsp,10.0,240726.0,Au-0.2-Zn-0.8,pp0,1,CO2R,Au-0.17-Zn-0.83,,Au-0.167-Zn-0.833,,1477.0437086168304,,89.56291383169645,52.806365119420086,34.762685925738616,0.006821135570884287,0.0,88.88240800804603,11.067034233837804,,,False,2.3678760088421067e-07,1.558784245427981e-07,7.646617616470116e-12,4.962539040904666e-08,0.0,0.7928037532544376,0.8449244138987492,-0.16603859193897497,-0.21052328674556475,-0.07654883568331115,-1.108880261239604,-0.11863359301775396,-0.09265581359452885,-1.0536401475649988,-0.2433042089940776,-0.013310406877738797,-0.9271138704006439,0.08862879840237019,0.24913094508427522,-0.6925936788300954,-0.3450222776923099,-0.03864626664128149,-1.1907189502322448,AuZn,17,69
70,3.3,vsp14_240906_Au-0.25-Cu-0.25-Zn-0.5_pp0_rep1,vsp,14.0,240906.0,Au-0.25-Cu-0.25-Zn-0.5,pp0,1,CO2R,Au-0.157-Cu-0.219-Zn-0.624,,Au-0.182-Cu-0.182-Zn-0.636,,1887.812493149401,,143.75068505989842,52.55345545508674,29.63629526680873,0.0036514735430942676,0.0,82.20888589361361,17.79111410465272,,,False,3.883235633481855e-07,2.1898601495921608e-07,6.745290131006734e-12,1.3146060073932206e-07,0.0,0.8020865867088564,0.39234629415842953,0.24769785249725987,-0.6446451491139255,-0.8664934295799844,-1.0066806529626988,-0.13827272253164805,-0.4481328600289094,-0.6944706337376516,-0.37620041481012456,-0.45801044550142883,-0.6961047190272759,-0.0415495211392432,-0.1099743336364929,-0.3376072616231332,-0.39563424974683575,-0.3729535108935016,-0.7830591156994295,AuCuZn,18,70
71,3.3,vsp10_240726_Au-0.25-Zn-0.75_pp0_rep1,vsp,10.0,240726.0,Au-0.25-Zn-0.75,pp0,1,CO2R,Au-0.221-Zn-0.779,,Au-0.2-Zn-0.8,,1483.977711929641,,124.7213991205104,62.063114484668574,22.779800531623184,0.007979532537526767,0.0,84.86833398195796,15.125750856592969,,,False,3.9301417531871335e-07,1.4425290438932568e-07,1.2632581468496965e-11,9.578369613482257e-08,0.0,0.8012938187500032,1.1272529587226197,-0.12829998314539368,-0.21419755166666862,0.050751604152659835,-0.7538313406343635,-0.21892036625000108,0.324387131461751,-0.9539008842432296,-0.2551015999999926,0.3685082645640824,-0.8708820095676458,0.06045575041667115,0.3785495923299166,-0.47990944503766053,-0.3541056287500002,-0.10140961373513005,-0.8251611839005184,AuZn,17,71
72,3.3,vsp14_240906_Au-0.25-Cu-0.5-Zn-0.25_pp0_rep1,vsp,14.0,240906.0,Au-0.25-Cu-0.5-Zn-0.25,pp0,1,CO2R,Au-0.252-Cu-0.241-Zn-0.507,,Au-0.25-Cu-0.25-Zn-0.5,,1901.5,,154.9837894309008,67.72214019414996,14.816328564618853,0.003243094802654636,0.0,82.56323220381364,17.436767712027414,,,False,5.417332645444595e-07,1.1852103342959106e-07,6.485664546455918e-12,1.3948284960663442e-07,0.0,0.9184450639834013,0.9684085333001567,-0.29371278755498803,-0.5357183761825713,-0.3757442124008179,-1.3832524155554216,-0.2053517935684667,0.10280166856773093,-0.9698214154847871,-0.2606838153941866,0.09551332852439726,-0.9709939719544876,0.06310740257261527,0.18358580176130124,-0.5523342731749499,-0.2073751909958527,-0.048876592694454775,-0.7277974479260398,AuCuZn,18,72
73,3.3,vsp14_240906_Au-0.571-Cu-0.286-Zn-0.143_pp0_rep1,vsp,14.0,240906.0,Au-0.571-Cu-0.286-Zn-0.143,pp0,1,CO2R,Au-0.239-Cu-0.386-Zn-0.376,,Au-0.25-Cu-0.375-Zn-0.375,,1926.6277129515554,,115.69282378888377,54.338326240579796,25.91854117365536,0.009208461272515811,0.0027678309153295845,80.60688680931777,19.38287667129793,,,False,3.1980396361639887e-07,1.5254154428296904e-07,1.3548919416105464e-11,1.1407640269088205e-07,1.628985209119984e-11,0.6331369271428612,0.7383379242149499,0.16650400107657354,-0.7384549292857169,-0.479395080741535,-1.365057051679668,-0.3162470967857049,0.04833834491733872,-1.011291385854284,-0.35849860464284894,0.0694816706762819,-0.8732037753746438,-0.12109850499999905,-0.03744840697110626,-0.6811377409300579,-0.27758741964285505,0.05942394551533549,-0.8913138475841759,AuCuZn,18,73
74,3.3,vsp14_240906_Au-0.667-Cu-0.111-Zn-0.222_pp0_rep1,vsp,14.0,240906.0,Au-0.667-Cu-0.111-Zn-0.222,pp0,1,CO2R,Au-0.259-Cu-0.562-Zn-0.179,,Au-0.25-Cu-0.625-Zn-0.125,,1934.5642477027784,,69.55309628473123,58.979170822962566,22.55659199933273,0.11865495593557637,0.1997808311556941,82.11372417219847,17.884452739934698,,,False,2.0040116406633428e-07,7.664345278105721e-08,1.0079232617183255e-10,6.076832037077152e-08,6.788211933653261e-10,0.44016377714286764,0.3329868347710605,0.15742796430425646,-0.6929522104761984,-0.5691160882630647,-0.7616636687702103,-0.21953439952380766,-0.031024061636026813,-0.3042230465734899,-0.3626517504761818,-0.35549531685147073,-0.46960660857548725,-0.030378589047624367,-0.07218922127196838,-0.17511425001836453,-0.14025159571426923,0.06524890509329288,-0.2900684304417317,AuCuZn,18,74
75,3.3,vsp15_240809_Au-0.375-In-0.25-Pd-0.375_pp0_rep2,vsp,15.0,240809.0,Au-0.375-In-0.25-Pd-0.375,pp0,2,CO2R,Au-0.192-In-0.306-Pd-0.502,,Au-0.25-In-0.25-Pd-0.5,,1983.7464358630875,,168.6608965771871,38.51299940928098,20.302615942367147,0.004356347388206434,0.0,58.88370286408175,41.090439138502504,,,False,3.333022013501614e-07,1.7570448135823836e-07,9.425260279684493e-12,3.556080811510962e-07,0.0,0.7696629857692344,0.8753620200000114,-0.159928563494095,-1.032464505769232,-0.758357779999983,-1.5014112842258192,-0.40774459769230675,-0.2203432500000417,-0.7181703665813695,-0.20126388269230341,0.1027080300000307,-0.9510084250427575,-0.14882531423077255,-0.0583755399999859,-0.3145522311713006,0.39265875346154533,0.5890972100000056,0.23007337525690272,AuInPd,14,75
76,3.3,uoft8_241025_Au-0.333-Pd-0.667_pp0_rep1,uoft,8.0,241025.0,Au-0.333-Pd-0.667,pp0,1,CO2R,Au-0.262-Pd-0.738,,Au-0.25-Pd-0.75,,1245.0456273606576,,97.71863196711722,73.36053610702078,10.96670993085619,0.03340103421215142,0.0,84.3878188174741,15.612034966637083,,,False,3.683303412663607e-07,5.506192056051333e-08,4.192517865485494e-11,7.838528004668538e-08,0.0,-1.3594989198412795,-0.8872828383449856,-1.8335078380702057,-1.6678574217460411,-1.7859834464205662,-1.8602624959587966,-1.0252987530158757,-0.8381071036340911,-1.2836473526689434,-1.359290026031748,-1.3746917678329564,-1.8386847005485283,-0.4064849661904874,-0.5398971120715033,-0.6085550948946366,0.5356169098412743,0.8514059976980454,0.28436776636611427,AuPd,19,76
77,3.3,vsp10_240726_Au-0.294-Zn-0.706_pp0_rep1,vsp,10.0,240726.0,Au-0.294-Zn-0.706,pp0,1,CO2R,Au-0.226-Zn-0.774,oqmd-311946,Au-0.25-Zn-0.75,,1492.6605069800326,,155.35023266775434,65.6022582164778,28.571006591112138,0.0053948858148521635,0.0,94.23349926635873,6.5498149286645875,38.5,79.375,True,5.258831766834626e-07,2.2903192840706578e-07,1.0811669320883171e-11,5.250486149438262e-08,0.0,0.9175981800000017,1.2002699270730517,0.027385602658374832,-0.5198611090000057,-0.11987632662827635,-0.9621692746898338,-0.3958768240000012,-0.024184045991673734,-1.0756269220428445,-0.42463338399999484,-0.09149940208156164,-1.0472763754994796,-0.17488592399999592,0.22166501249802414,-0.8760451593802715,-0.5022221340000016,-0.18080238789739184,-1.1082070817405258,AuZn,17,77
78,3.3,vsp15_240809_Au-0.167-In-0.167-Pd-0.667_pp0_rep1,vsp,15.0,240809.0,Au-0.167-In-0.167-Pd-0.667,pp0,1,CO2R,Au-0.252-In-0.404-Pd-0.344,,Au-0.273-In-0.364-Pd-0.364,,1956.0349730468556,,179.32085100404936,60.44652805749544,15.293862477428632,0.004447750142274647,0.0,75.78051536723214,24.199797479982184,,,False,5.562102970287549e-07,1.4072940274081956e-07,1.023170605179823e-11,2.2267906821006471e-07,0.0,0.8574342699999901,0.7932299099999796,-0.10996356290713859,-1.0181633534482855,-0.7904995500000496,-1.28426055258626,-0.20807669172414134,-0.1742362400000274,-0.5305444693625657,-0.17734826137931467,-0.1361124700000004,-0.549729878359534,-0.024061762758624778,0.058845119999944,-0.24828683207970353,0.0693805420689763,-0.0115029599999729,-0.13816653410709598,AuInPd,14,78
79,3.3,uoft8_241025_Au-0.25-Cd-0.5-Pd-0.25_pp0_rep1,uoft,8.0,241025.0,Au-0.25-Cd-0.5-Pd-0.25,pp0,1,CO2R,Au-0.333-Cd-0.463-Pd-0.204,,Au-0.333-Cd-0.5-Pd-0.167,,1228.19210129554,,107.06160188967002,50.661974510228305,31.021192047712876,0.03598992571862477,0.014712332029811457,81.77332053414881,18.149993597669802,,,False,2.7801104012587195e-07,1.7023090691792737e-07,4.937429294760149e-11,9.959932764458991e-08,8.073492535233267e-11,1.1649751804761892,1.055913689999997,0.5958553071194309,-0.7909238300000003,-0.7483971500000024,-1.2138686512066859,-0.2052405766666667,-0.1111474199999946,-0.5863832259435383,-0.023409882857138988,0.3773447100000027,-0.5556797202703067,0.004872371904765847,0.1934475800000115,-0.19065836813371292,0.24256934714285483,0.5928108399999985,-0.2859630861927096,AuCdPd,20,79
80,3.3,vsp26_241004_Au-0.333-Ga-0.667_pp0_rep1,vsp,26.0,241004.0,Au-0.333-Ga-0.667,pp0,1,CO2R,Au-0.148-Ga-0.852,,Au-0.333-Ga-0.667,,2166.4112637164826,,101.94825957872482,70.85078247924906,8.625171706598998,0.017352198365531108,0.0,79.49624114954369,20.503493366802648,,,False,3.730064002825394e-07,4.5408732797546464e-08,2.2838424724564622e-11,1.0794424544581335e-07,0.0,1.0187229314285682,0.3870444175087662,0.3870444175087662,-0.2117866199999899,0.13974883025681256,0.13974883025681256,-0.23331652000000044,0.18774588704608186,0.18774588704608186,-0.055355649999995614,0.17132891919509435,0.17132891919509435,0.20641846000000488,0.12759269355146058,0.12759269355146058,-0.2544928957142929,0.39740274019332844,0.39740274019332844,AuGa,21,80
81,3.3,vsp15_240809_Au-0.375-In-0.25-Pd-0.375_pp0_rep1,vsp,15.0,240809.0,Au-0.375-In-0.25-Pd-0.375,pp0,1,CO2R,Au-0.311-In-0.337-Pd-0.352,,Au-0.333-In-0.333-Pd-0.333,,1983.5691529196456,,151.15254866075998,55.92957681219884,16.452826796408804,0.00551047810268517,0.0,72.38977708414943,27.60932838487839,,,False,4.376459914384768e-07,1.2874250272727546e-07,1.077980019698479e-11,2.160415397835641e-07,0.0,1.0796209276190514,1.1112729000000172,0.8943923868839356,-0.797607872857139,-0.5493015700000115,-1.0408865172082524,-0.28503615285714545,-0.1179062600000122,-0.4067704482233601,-0.032987075714274956,0.4687334400000225,-0.559525041922061,0.024444679999996572,0.1989491599999837,-0.42744097112242235,0.30163768047619516,0.7233061000000021,0.009907816332169654,AuInPd,14,81
82,3.3,uoft4_240405_Au-0.333-Tl-0.667_pp0_rep1,uoft,4.0,240405.0,Au-0.333-Tl-0.667,pp0,1,CO2R,Au-0.347-Tl-0.653,,Au-0.333-Tl-0.667,,367.6912049653707,,79.26385103888066,82.21885999619528,0.0,0.181860327408221,0.01034486576197394,82.49275850507938,17.22384525257871,,,False,3.19622686335318e-07,0.0,1.7674377383341846e-10,6.695704232469008e-08,4.021527159064683e-11,2.006518820527108,2.199397674759178,0.20967388113135738,-0.046366485210842856,0.024761427407671018,-1.5128716185228437,0.2425980438102386,0.42445890614069154,-1.5640105170388225,0.2399190562424732,0.4161421266325761,-1.127412252592302,0.3100426594879525,0.42954252557950034,-1.2643669321423612,0.015638298614457338,0.2789680428369043,-0.9920598601963407,AuTl,22,82
83,3.3,vsp3_240718_Au-0.25-Cu-0.75_pp0_rep1,vsp,3.0,240718.0,Au-0.25-Cu-0.75,pp0,1,CO2R,Au-0.374-Cu-0.626,,Au-0.375-Cu-0.625,,2269.2577853966213,,143.55536508446227,35.11978242304121,53.176978993760535,0.525897364988627,2.2669766225061045,91.19540139092864,8.800665223826135,,,False,2.59093430541398e-07,3.9230897695658823e-07,9.699416041811144e-10,6.492621498678518e-08,1.672444159838835e-08,0.8902440955319119,1.1518804292428826,-0.00011961474793490742,-0.7202677493617174,-0.511131716176985,-0.825591804392312,-0.24233757574467243,0.020049863903265682,-0.3766561634835586,-0.30882319489361615,0.08295604248016822,-0.6903299259414779,-0.014260968936189607,-0.049233627418214694,-0.13603966351337188,0.060971187021300235,0.10332276331008634,-0.25672025998215126,AuCu,16,83
84,3.3,vsp15_240809_Au-0.5-In-0.25-Pd-0.25_pp0_rep2,vsp,15.0,240809.0,Au-0.5-In-0.25-Pd-0.25,pp0,2,CO2R,Au-0.323-In-0.238-Pd-0.439,,Au-0.375-In-0.25-Pd-0.375,,2004.0928871448198,,148.83891068975416,52.37603372977474,15.82014217116505,0.004044639240151728,0.0,68.21102570091632,31.787287530579786,,,False,4.0331550310165373e-07,1.2182114880676667e-07,7.786317490279634e-12,2.4477427841857784e-07,0.0,0.9283887285714268,1.2530352714918296,-0.4350109592933219,-0.9783375576190497,-0.7303636709673416,-1.3663384144825454,-0.36167263619048284,-0.1307511158874424,-0.5524077454435006,-0.2114473214285673,0.2561081380170532,-1.0770914798227331,-0.09410805000000334,-0.13711921036658758,-0.164597296376321,0.4078292161904737,0.767388392003213,0.10966257599116114,AuInPd,14,84
85,3.3,vsp15_240809_Au-0.25-In-0.25-Pd-0.5_pp0_rep2,vsp,15.0,240809.0,Au-0.25-In-0.25-Pd-0.5,pp0,2,CO2R,Au-0.312-In-0.408-Pd-0.28,,Au-0.375-In-0.375-Pd-0.25,,1982.8834204955624,,161.65795044374866,57.655244466931244,16.330625812600978,0.0046081309123579845,0.0,74.00668597426984,25.987463352512464,,,False,4.792596565166112e-07,1.357484508133077e-07,9.576280781824463e-12,2.1602098603894917e-07,0.0,1.138250136666671,0.45224838095591835,-0.2750964162137401,-0.8250288369999983,0.42896840269702535,-2.2576469299996904,-0.26053305333333204,0.5817058955376472,-1.547378460042002,-0.1180353046666544,0.3776142276798179,-1.317283704286828,-0.04248081933333388,0.3198283450004066,-1.1354009175041273,0.119716544000012,0.3758864055935635,-0.7692089402519929,AuInPd,14,85
86,3.3,uoft9_241025_Au-0.75-Pd-0.25_pp0_rep1,uoft,9.0,241025.0,Au-0.75-Pd-0.25,pp0,1,CO2R,Au-0.401-Pd-0.599,,Au-0.375-Pd-0.625,,1412.3612892563178,,95.80661155229943,87.16392233456524,2.3776716058969893,0.05565649372336241,0.0020717135732772492,89.73026799601162,10.793850506167393,,,False,4.2618705476660213e-07,1.1625599580407765e-08,6.803295590447916e-11,5.2776415214052934e-08,1.0129621091694366e-11,-1.1568447355555636,0.33677323682330823,-1.8930789063189746,-1.6241033575000037,0.2236003386489512,-1.9298611255628852,-1.005263351111108,0.1760419875618641,-1.2537978727158772,-1.282225146111114,0.34178698494765863,-1.976394066152677,-0.38006725444445205,0.12005707243703313,-0.5881906431808359,0.5543554377777846,0.17139533448331476,0.3044593934251992,AuPd,19,86
87,3.3,vsp10_240726_Au-0.556-Zn-0.444_pp0_rep1,vsp,10.0,240726.0,Au-0.556-Zn-0.444,pp0,1,CO2R,Au-0.379-Zn-0.621,,Au-0.375-Zn-0.625,,1525.0215106046076,,151.0755302303724,69.08093016262393,14.875511621781891,0.0043973184620910025,0.0,83.96694770474033,16.033023126069164,,,False,5.403151520285929e-07,1.1634852490412524e-07,8.598385211988416e-12,1.2540197862777243e-07,0.0,0.76422288857143,1.205107060000017,-1.0992191499997113,-0.4208882032653039,-0.07679988000001,-2.5079418900000126,-0.39021300489796296,0.0546428999999761,-2.323725910000036,-0.3200018359183625,0.0332351899999991,-2.140568529999996,-0.0682621085714269,0.1868347899999918,-2.1283613100000025,-0.44455407306122624,-0.1898161299999969,-2.081019849994214,AuZn,17,87
88,3.3,uoft5_240507_Au-0.444-Cd-0.556_pp0_rep1,uoft,5.0,240507.0,Au-0.444-Cd-0.556,pp0,1,CO2R,Au-0.395-Cd-0.605,,Au-0.4-Cd-0.6,,821.7536611161142,,106.15847209714417,64.80973530123372,18.37693622368027,0.13647145330440366,0.007957483320824769,83.37184817970093,16.571556535887044,,,False,3.530526803334955e-07,1.0010882716820057e-07,1.8585792764844877e-10,9.027397543130525e-08,4.3348592646895014e-11,1.6425124370085469,1.7538388212766478,0.44926406461761365,-0.2889399427350437,-0.08680717435716777,-1.5574076059215478,-0.13909619324786635,0.10444187813313442,-1.6059927999222914,0.03465052811966183,0.34648006821982436,-1.064483448822866,0.09750073316239503,0.23638709205180106,-1.0400414252837582,0.012186827264955378,0.26899207784891294,-1.2552620299945336,AuCd,23,88
89,3.3,vsp14_240906_Au-0.2-Cu-0.4-Zn-0.4_pp0_rep1,vsp,14.0,240906.0,Au-0.2-Cu-0.4-Zn-0.4,pp0,1,CO2R,Au-0.327-Cu-0.132-Zn-0.541,,Au-0.4-Cu-0.1-Zn-0.5,,1884.0154903894645,,166.40849350892574,53.15276892341184,25.812832550703813,0.003514174430691033,0.0,79.0686434329987,20.804551337173994,,,False,4.5407593368906153e-07,2.2051506025037155e-07,7.505262981038268e-12,1.7773008377082508e-07,0.0,0.6795103717391184,0.9416961499999844,-0.3135762720750945,-0.6700506978260915,-0.3156888199999912,-1.4985856449934813,-0.3736808552173838,-0.0077534200000002,-1.4757735905068115,-0.36014442086957016,0.1053480899999783,-1.252380697848808,-0.07944515391305566,0.2585809599999891,-0.9681525424143955,-0.34872789999999637,0.1698777099999802,-1.4986555010654183,AuCuZn,18,89
90,3.3,uoft4_240405_Au-0.2-Cu-0.8_pp0_rep1,uoft,4.0,240405.0,Au-0.2-Cu-0.8,pp0,1,CO2R,Au-0.415-Cu-0.585,,Au-0.429-Cu-0.571,,332.34700865240393,,115.98290071313862,30.00179823716804,38.217139153104796,0.05743654820588379,0.8691776947395229,70.20756465439906,29.761688741807166,,,False,1.7698907986440683e-07,2.2545369581808415e-07,8.470860427420319e-11,1.7557260614790871e-07,5.127524664172771e-09,0.9539867148205134,1.304541507358615,0.41635781133131533,-0.7310194956410273,-0.4393851736812763,-0.8369704990422112,-0.2858917317948692,0.05678325151459618,-0.44915325917198073,-0.3205090784102529,0.2886961201189254,-0.5669742974470542,0.0032502259487151033,0.07794454948676229,-0.11773725598942256,0.017337964410259237,0.48166198723158127,-0.3422317383155099,AuCu,16,90
91,3.3,vsp3_240718_Au-0.333-Cu-0.667_pp0_rep2,vsp,3.0,240718.0,Au-0.333-Cu-0.667,pp0,2,CO2R,Au-0.442-Cu-0.558,dcgat-agm003187403,Au-0.429-Cu-0.571,,2290.869942814366,,169.50857784512186,34.12742818895446,55.112105891786584,0.07018642873871406,0.844885007647292,91.08650331835719,8.804920774992674,25.9,93.71000000000001,True,2.967922560500966e-07,4.792873975950275e-07,1.5259565131986937e-10,7.657278733937021e-08,7.347618640765356e-09,1.0829100615217349,1.219258667159847,0.6549377085954602,-0.7255759528260854,-0.4786379480126263,-0.9196448282291348,-0.21753226652173682,0.022324972024665646,-0.4751937631926011,-0.2215922193478239,0.18841156380451882,-0.5852710283730282,0.05653264499999441,0.10176065110936755,-0.04484739995475179,0.11847083043478357,0.38930942957639864,-0.30162958398416845,AuCu,16,91
92,3.3,vsp10_240726_Au-0.6-Zn-0.4_pp0_rep1,vsp,10.0,240726.0,Au-0.6-Zn-0.4,pp0,1,CO2R,Au-0.417-Zn-0.583,,Au-0.429-Zn-0.571,,1532.413746105405,,179.31269472975137,89.02626157890678,11.66870298984239,0.004718230997526331,0.0,100.73677075073473,0.0,,,False,8.19153742641402e-07,1.0736676522610513e-07,1.0853417047184272e-11,0.0,0.0,0.9891208273484825,1.681066654999995,-0.055055924219847945,-0.29065768553030535,0.07015130499999594,-1.0214362699753778,-0.2021822178030333,0.28255203499999476,-0.9447908808170441,-0.2039642129545418,0.4113105200000078,-1.0255075718799118,0.0646799729545447,0.3538610900000094,-1.8577477892050391,-0.3234875044696984,0.22473498499999772,-1.211868965770794,AuZn,17,92
93,3.3,uoft8_241025_Au-0.5-Cd-0.25-Cu-0.25_pp0_rep1,uoft,8.0,241025.0,Au-0.5-Cd-0.25-Cu-0.25,pp0,1,CO2R,Au-0.499-Cd-0.217-Cu-0.284,,Au-0.5-Cd-0.25-Cu-0.25,,1261.3623202660956,,104.34803991433937,44.036490420457355,32.67459556155845,0.07094394268389025,0.00447061012485989,76.85931157073175,23.13209639727513,,,False,2.3639372235704222e-07,1.7540156351150628e-07,9.520912389704518e-11,1.2417616211153565e-07,2.3998828211154553e-11,1.2746378325225214,1.3063933025610959,0.05086250492335131,-0.5918678699099104,-0.4490564638723509,-0.9903397251714958,-0.15474363513513828,0.08245746329099916,-0.5643473739822212,-0.08377656036035581,0.23457879618392066,-0.9662783473368477,0.09320288144144316,0.18432439794474878,-0.4073176219496333,0.16983419954954793,0.38001556416510157,-0.5949469854947012,AuCdCu,24,93
94,3.3,uoft8_241025_Au-0.5-Cd-0.25-Pd-0.25_pp0_rep1,uoft,8.0,241025.0,Au-0.5-Cd-0.25-Pd-0.25,pp0,1,CO2R,Au-0.577-Cd-0.199-Pd-0.224,,Au-0.5-Cd-0.25-Pd-0.25,,1277.1568632996107,,113.1372659922154,57.07236165999568,22.56846310193281,0.07236237595424679,0.004936921342303525,79.74509464295446,20.19790322881188,,,False,3.290055327830113e-07,1.3010061281816062e-07,1.0428700233268646e-10,1.1643502598479033e-07,2.845991280698845e-11,1.105053952352942,1.2681747912054526,0.46467415925306693,-0.8988524594117618,-0.7572503096494014,-1.2485003153999061,-0.3210506091176484,-0.20822917099559315,-0.529612141262806,-0.047634743529404805,0.28088634913670046,-0.35232250487663297,0.03893265764705901,0.06969669044081339,-0.10875740345567335,0.5688615585294101,0.7503292511358222,0.288564062563863,AuCdPd,20,94
95,3.3,uoft5_240507_Au-0.5-Cd-0.25-Tl-0.25_pp0_rep1,uoft,5.0,240507.0,Au-0.5-Cd-0.25-Tl-0.25,pp0,1,CO2R,Au-0.556-Cd-0.357-Tl-0.088,,Au-0.5-Cd-0.25-Tl-0.25,,836.1478237896027,,81.95660788989538,77.75613168254029,0.0,0.09968763284693466,0.004163343428202965,78.7708522934918,21.100860880502687,,,False,3.137710021190681e-07,0.0,1.0056791593287271e-10,8.51487608859154e-08,1.680042990006935e-11,1.734571812063492,1.866406800000021,1.2530755281192647,-0.1665042641269855,0.0927231300000244,-0.6172555953424784,-0.04635250349206653,0.1281955699999741,-0.7331446806195057,0.1315930877777835,0.4492439000000274,-0.5271935870733843,0.1874427769841312,0.3754235500000078,-0.3139331685940006,0.31619372095238135,0.5800129900000002,-0.006206389068907524,AuCdTl,25,95
96,3.3,uoft5_240507_Au-0.5-Cu-0.4-Hg-0.1_pp0_rep1,uoft,5.0,240507.0,Au-0.5-Cu-0.4-Hg-0.1,pp0,1,CO2R,Au-0.541-Cu-0.458-Hg-0.001,,Au-0.5-Cu-0.4-Hg-0.1,,852.4061396784592,,140.61396784592705,54.78460596187026,33.86387534976524,0.02015780787620832,0.05357448289275216,88.74579598324908,11.243238784706827,,,False,3.9464266947290616e-07,2.4393951425023384e-07,3.6301854194796696e-11,8.099103187136522e-08,3.8592550905890306e-10,0.8494436113043464,0.970103220000027,0.40978146216187455,-0.7641180304347759,-0.4897337299999833,-1.2632584143630796,-0.2763040456521636,0.0179121500000007,-0.6641225572185143,-0.2202121691304379,0.2263024300000324,-0.7621613955250421,0.059112938695648154,0.1926319100000171,-0.23159405390276466,0.14523371130436247,0.6701766900000052,-0.43729235741945965,AuCuHg,26,96
97,3.3,uoft4_240405_Au-0.25-Cu-0.75_pp0_rep1,uoft,4.0,240405.0,Au-0.25-Cu-0.75,pp0,1,CO2R,Au-0.466-Cu-0.534,,Au-0.5-Cu-0.5,,349.38453720791944,,107.6805811879193,41.14261669595427,42.51265092715888,0.1039992023595687,0.9658366424986408,85.83456915988504,14.130341172639671,,,False,2.2690902882332035e-07,2.344650172806108e-07,1.4339363840298857e-10,7.793140665117535e-08,5.326765095446492e-09,0.9652554502029664,1.1204348361620933,0.17591755137067033,-0.7241365621467626,-0.46483820276639154,-1.051266150749509,-0.25518897704918003,0.014318904837074056,-0.8300508503810922,-0.26132371150663436,0.14578060995464964,-0.9228161534110225,-0.0011903006947734565,0.10345057454646112,-0.41867524632862985,0.09385883295862969,0.4265312458045368,-0.7254717725320522,AuCu,16,97
98,3.3,vsp3_240718_Au-0.333-Cu-0.667_pp0_rep1,vsp,3.0,240718.0,Au-0.333-Cu-0.667,pp0,1,CO2R,Au-0.481-Cu-0.519,,Au-0.5-Cu-0.5,,2286.002375316428,,133.25415611907664,35.748486083569425,56.465522696120416,0.04047049293817963,0.21888131547911402,92.60962088391932,7.390278161724812,,,False,2.425957465586267e-07,3.831853354926932e-07,6.866003657456847e-11,5.015177548297822e-08,1.4853685275583023e-09,0.9652554502029664,1.1204348361620933,0.17591755137067033,-0.7241365621467626,-0.46483820276639154,-1.051266150749509,-0.25518897704918003,0.014318904837074056,-0.8300508503810922,-0.26132371150663436,0.14578060995464964,-0.9228161534110225,-0.0011903006947734565,0.10345057454646112,-0.41867524632862985,0.09385883295862969,0.4265312458045368,-0.7254717725320522,AuCu,16,98
99,3.3,vsp26_241004_Au-0.6-Ga-0.4_pp0_rep2,vsp,26.0,241004.0,Au-0.6-Ga-0.4,pp0,2,CO2R,Au-0.492-Ga-0.508,,Au-0.5-Ga-0.5,,2190.017389086289,,116.08703045704488,60.06069971463698,21.445718334512343,0.011971888220515111,0.0,81.63865256291471,18.361018995311458,,,False,3.5461434476420695e-07,1.266212247163927e-07,1.7671303019608638e-11,1.0840833941597851e-07,0.0,1.1364586198230047,0.7113812073386155,0.7113812073386155,-0.22352550415929506,0.2922152483989531,0.2922152483989531,-0.19851110442477984,0.2708374924066479,0.2708374924066479,-0.06940067946902523,0.27000485878158414,0.27000485878158414,0.16734387911503731,0.30281660647317266,0.30281660647317266,-0.29912756168141275,0.28781050642253825,0.28781050642253825,AuGa,21,99
100,3.3,uoft7_240716_Au-0.556-Pd-0.444_pp0_rep1,uoft,7.0,240716.0,Au-0.556-Pd-0.444,pp0,1,CO2R,Au-0.494-Pd-0.506,,Au-0.5-Pd-0.5,,1052.260127156738,,109.75476837767634,79.4738801930622,7.718377975618331,0.043901189748504404,0.0022841538759839934,87.43522432215784,12.494429642303405,,,False,4.457478010190529e-07,4.329032383605838e-08,6.155751658588428e-11,7.00779240237752e-08,1.2811209984156457e-11,-0.6180961020602244,-0.28204204257001547,-1.474114174109909,-1.5227819209033306,-1.3583904482537454,-1.4740203475501024,-0.9153848332805082,-0.6363420287719047,-2.140704819891332,-0.9892764278922317,-0.6607400187466587,-1.9548195040137035,-0.3341812875435861,-0.23082773853567823,-0.2938661208077655,0.634582596893828,0.9179860897954206,0.7002275841545575,AuPd,19,100
101,3.3,vsp10_240726_Au-0.625-Zn-0.375_pp0_rep1,vsp,10.0,240726.0,Au-0.625-Zn-0.375,pp0,1,CO2R,Au-0.466-Zn-0.534,,Au-0.5-Zn-0.5,,1537.5064218824286,,187.6605470607176,77.7470572257587,10.184570622957656,0.006500204879478418,0.0,87.99612566690092,11.83618509079737,,,False,7.50569038163176e-07,9.832170694745751e-08,1.568822248180625e-11,1.1426637066563782e-07,0.0,1.123902911767316,1.4172160962377403,-0.4285673137074605,-0.3499426856394332,-0.03535097976796332,-1.7732641344866564,-0.2682935145559535,0.09698425097150089,-1.7004089846107735,-0.19559251824156038,0.28315180662129336,-1.4341614026861083,0.05596553252220078,0.304171636691702,-1.2967613634258528,-0.27701992837477735,0.12165095470123788,-1.6466710568018712,AuZn,17,101
102,3.3,vsp10_240726_Au-0.667-Zn-0.333_pp0_rep1,vsp,10.0,240726.0,Au-0.667-Zn-0.333,pp0,1,CO2R,Au-0.557-Zn-0.443,,Au-0.556-Zn-0.444,,1543.3380184144844,,141.54953963788972,66.78374100765234,14.570090699742,0.008983924156699153,0.0,81.46717059013417,18.51892364757079,,,False,4.847425702456887e-07,1.0575542950935408e-07,1.6302210766059314e-11,1.3441760691540958e-07,0.0,1.196795569230764,1.289747405,0.5493908607135454,-0.3339065203846134,-0.1918632099999939,-1.1934687147447702,-0.30964152653845756,-0.2103163800000089,-1.5187689999936933,-0.22991877903846003,-0.05475404000000596,-1.869927939999968,0.031624108461540526,0.16723596999999293,-1.429918339999967,-0.29621880942307866,-0.039929360000016345,-1.9079653099999427,AuZn,17,102
