Repository: FAIR-Chem/fairchem

## File overview

These files have been processed so they are ready for direct use in modeling. As annotated in the file names, to match structures using the XRD data we used a max R$_{wp}$ score of 40 and a minimum q-score of 70. These are the same as what was used for the publication
The files contain all data needed for modeling (i.e. aggregated computational descriptors and experimental data). All files were last updated with the 241113 experimental data.
Below is a table summarizing the file contents:

File: src/fairchem/applications/ocx/data/processed_data/CO2R_40_70_all.csv (part 3 of 4)
,voltage,sample id,source,batch number,batch date,composition,post processing id,rep,reaction,xrf comp,bulk_id,computational_comp_nearest_xrf,sid,Unnamed: 0,total reps,current density,fe_h2,fe_co,fe_ch4,fe_c2h4,fe_gas_total,fe_liquid,rwp,q_score,matched,H2_pr,CO_pr,CH4_pr,Total_Liquid_pr,C2H4_pr,C_mean_energy,C_wulff_energy,C_boltz_energy,CO_mean_energy,CO_wulff_energy,CO_boltz_energy,CHO_mean_energy,CHO_wulff_energy,CHO_boltz_energy,COCOH_mean_energy,COCOH_wulff_energy,COCOH_boltz_energy,H_mean_energy,H_wulff_energy,H_boltz_energy,OH_mean_energy,OH_wulff_energy,OH_boltz_energy,elements,loco_cv,loo_cv
103,3.3,vsp3_240718_Au-0.429-Cu-0.571_pp0_rep1,vsp,3.0,240718.0,Au-0.429-Cu-0.571,pp0,1,CO2R,Au-0.57-Cu-0.43,dcgat-agm003194949,Au-0.571-Cu-0.429,,2307.986915629215,,175.32710926961636,51.83488210448872,39.48222916127795,0.03965970865573715,0.3766484130779301,92.89604429016798,6.9403282197694605,26.9,75.58,True,4.6613350228849254e-07,3.550502867934489e-07,8.916157491288634e-11,6.241201617072152e-08,3.3870713463861633e-09,1.2112076814655093,1.2577498192393362,0.728329825489863,-0.7020919731465571,-0.5205321453175495,-0.8960571703215482,-0.230341869267239,-0.00036663414623723,-0.4015723457923599,-0.16963428637931355,-0.12966790296118216,-0.5107866110953911,0.0753969624137856,0.13509624687291888,-0.22195315209615749,0.2332353854310406,0.32073902042824376,-0.332645212971556,AuCu,16,103
104,3.3,vsp26_241004_Au-0.6-Ga-0.4_pp0_rep1,vsp,26.0,241004.0,Au-0.6-Ga-0.4,pp0,1,CO2R,Au-0.561-Ga-0.439,,Au-0.571-Ga-0.429,,2188.8329708503084,,116.64854251542052,61.6878052572729,20.36031142348771,0.010290686190074807,0.0,82.17174053063778,17.8282040123955,,,False,3.6588346095962464e-07,1.2076132679340485e-07,1.5259060778589107e-11,1.057428605142419e-07,0.0,1.1747781700000035,0.4068826860348958,0.4068826860348958,-0.34738755913043734,0.3430781503143897,0.3430781503143897,-0.21341021173911717,0.3997258626996238,0.3997258626996238,-0.06842305999999507,0.3946003847025113,0.3946003847025113,0.06358948521738945,0.3294932960476323,0.3294932960476323,-0.2326232586956375,0.43298582688874626,0.43298582688874626,AuGa,21,104
105,3.3,vsp3_240718_Au-0.6-Cu-0.4_pp0_rep1,vsp,3.0,240718.0,Au-0.6-Cu-0.4,pp0,1,CO2R,Au-0.599-Cu-0.401,,Au-0.6-Cu-0.4,,2332.753958928825,,162.3020535587552,52.3300372279726,39.628087499455496,0.02110834170643958,0.07231590549388149,92.43180588211911,7.5680473464502045,,,False,4.3660888211563054e-07,3.3063181109814014e-07,4.402867819305183e-11,6.314302199589319e-08,6.033583832419987e-10,1.0821705924186933,1.1452221903404,0.5021843050477547,-0.7082605172967527,-0.4609629759502959,-0.88974318600519,-0.24636120052845417,-0.05835737889632569,-0.6780790951487679,-0.20582530849593617,0.021578623861739265,-0.581087037345323,0.04969477004064464,0.16324166932705328,-0.2896888330346341,0.1836731623577302,0.5436018059325242,-0.3065225085193779,AuCu,16,105
106,3.3,vsp26_241004_Au-0.778-Ga-0.222_pp0_rep2,vsp,26.0,241004.0,Au-0.778-Ga-0.222,pp0,2,CO2R,Au-0.589-Ga-0.411,dcgat-agm003299733,Au-0.6-Ga-0.4,,2207.8067878188717,,123.10707270426937,61.69820377191593,17.293568070013617,0.01577277249683865,0.0,79.08658542104226,20.91335808395112,34.5,70.47,True,3.8562199242871366e-07,1.0808710412402229e-07,2.464548230140013e-11,1.3071127390550196e-07,0.0,1.2963021624999875,0.19713983504317723,0.19713983504317723,-0.3538467375000032,0.15823609091252952,0.15823609091252952,-0.1755036725000032,0.12908996869632375,0.12908996869632375,0.033170958750005766,0.14351863006769305,0.14351863006769305,0.15198232750000248,0.06843365188285412,0.06843365188285412,0.18534356000001037,0.2802588543731391,0.2802588543731391,AuGa,21,106
107,3.3,vsp2_240718_Au-0.75-In-0.25_pp0_rep1,vsp,2.0,240718.0,Au-0.75-In-0.25,pp0,1,CO2R,Au-0.607-In-0.393,,Au-0.6-In-0.4,,2231.557103057805,,155.71030578048115,48.43494389849668,11.499268926768245,0.003820526349891406,0.0,60.0255104655416,39.89249173190602,,,False,3.890711521487954e-07,9.237202420596626e-08,7.672438889793049e-12,3.2045082477530626e-07,0.0,1.5989148381818208,0.17454809977983307,1.3160183832388328,-0.29004620090908917,0.19989158656495143,-0.7680173643682672,-0.23641435909091255,0.1513329736183404,-0.447732584872763,0.11439895636364122,0.13375019291812326,-0.10184934328968338,0.14151808090909457,0.13070790750047598,-0.16476801572512648,0.09186883151515099,0.20080987146332815,-0.5734548629696525,AuIn,27,107
108,3.3,uoft6_240624_Au-0.7-Cd-0.3_pp0_rep1,uoft,6.0,240624.0,Au-0.7-Cd-0.3,pp0,1,CO2R,Au-0.614-Cd-0.386,,Au-0.625-Cd-0.375,,958.4679971986695,,123.39985993347503,55.02630804230025,26.244928678207938,0.07800668262366897,0.005057742999999998,81.38216087874213,18.57658467802325,,,False,3.447392989761899e-07,1.6442422972026965e-07,1.2217778204594943e-10,1.163821271518082e-07,3.168671201566662e-11,1.4871246222727246,1.43288489204499,0.6386746244988393,-0.39724077878787695,-0.11751107107533838,-1.017687568422242,-0.27831281545454745,0.001996401676006211,-0.8158933026001857,0.017211694166667815,0.31226435773644323,-0.44142582610705633,0.06158178575757753,0.25932658058720653,-0.4662422070925734,0.21040832749999977,0.3915488479864436,-0.40746147133654376,AuCd,23,108
109,3.3,uoft4_240405_Au-0.429-Cu-0.571_pp0_rep1,uoft,4.0,240405.0,Au-0.429-Cu-0.571,pp0,1,CO2R,Au-0.629-Cu-0.371,,Au-0.625-Cu-0.375,,386.4664119085895,,90.01910685578653,64.5654338951363,31.083656990970454,0.1074733006136674,0.06317481065904064,96.11823421993486,3.760778124905203,,,False,2.9135287817264166e-07,1.4026565581761866e-07,1.212438822581209e-10,1.697059037254268e-08,2.850776615768974e-10,1.1351913310958834,1.0675570504937741,0.38201071080781773,-0.6770109600000062,-0.48391935572249734,-0.8657390649715762,-0.22999671726027537,0.012084060206860769,-0.4079901543652406,-0.14907178794520815,0.20980364657558737,-0.6534039851683633,0.07630008287670297,0.14541352673026603,-0.10214590026353909,0.300959572739731,0.530411848076401,-0.18798315881686795,AuCu,16,109
110,3.3,vsp2_240718_Au-0.769-In-0.231_pp0_rep1,vsp,2.0,240718.0,Au-0.769-In-0.231,pp0,1,CO2R,Au-0.627-In-0.373,,Au-0.625-In-0.375,,2245.268159720821,,135.36319441642308,46.14210712853889,10.172640538577202,0.00801882669622957,0.0,56.389164743530934,43.524900699154834,,,False,3.1853020044197953e-07,7.022421452818934e-08,1.383897828800989e-11,3.004629872081453e-07,0.0,1.6009999531999963,1.9921033100000043,0.6704239902685177,-0.4207514710000072,0.0546827800000073,-0.9712042671912925,-0.13483199959999695,1.5648834000000136,-1.1645630561037774,0.017792260600000703,0.5649986800000022,-0.6293504220834385,0.04860485719999247,0.4341568700000096,-0.8423091398673768,0.029671771400005584,0.6943599100000029,-0.47769679026035344,AuIn,27,110
111,3.3,uoft4_240405_Au-0.5-Pd-0.5_pp0_rep1,uoft,4.0,240405.0,Au-0.5-Pd-0.5,pp0,1,CO2R,Au-0.642-Pd-0.358,oqmd-1340599,Au-0.625-Pd-0.375,,415.26035455710064,,68.49113607248428,60.93166968995843,25.15781010439764,0.04156647760605956,0.0,87.58981277549707,12.388699820200078,26.9,70.12,True,2.0400979471323558e-07,8.42327101973139e-08,3.4792943499306454e-11,4.147951500333569e-08,0.0,-0.3119628939215769,0.059331163446478666,-1.279628696788054,-1.4362234337255102,-1.3703389792143255,-1.7470945473130846,-0.8399882017647051,-0.6413870923104474,-1.0953303896941478,-0.7236088809804001,-0.6088149072188112,-1.7239922476549834,-0.3098213341176686,-0.3653737641519341,-0.4822460948896728,0.7250369103921779,0.9921160569919273,0.4611562338732235,AuPd,19,111
112,3.3,vsp10_240726_Au-0.7-Zn-0.3_pp0_rep1,vsp,10.0,240726.0,Au-0.7-Zn-0.3,pp0,1,CO2R,Au-0.628-Zn-0.372,,Au-0.625-Zn-0.375,,1550.0874575308446,,127.18643827111445,74.11525112481367,12.917807545130245,0.01063715602768479,0.0,87.13597704023412,12.848536674486212,,,False,4.788105053782097e-07,8.345356542941647e-08,1.7179939270614722e-11,8.300605132027309e-08,0.0,1.275259720740741,1.258857026020689,-0.2826932955821167,-0.4308662529218107,-0.07273473065175219,-2.028668439820771,-0.3236617500823093,-0.12618207369644152,-1.9177186051409028,-0.15978358851851304,0.12136141600978255,-1.7591672799742972,0.01387865279835403,0.24906524956575715,-1.328065702952861,-0.13468204057613103,0.05554653578977117,-1.9920269499999936,AuZn,17,112
113,3.3,uoft6_240624_Au-0.889-Cd-0.111_pp0_rep1,uoft,6.0,240624.0,Au-0.889-Cd-0.111,pp0,1,CO2R,Au-0.682-Cd-0.318,,Au-0.667-Cd-0.333,,998.8629990994449,,120.0916891805427,33.26274711882775,41.37804580410839,0.04807134160806778,0.003812055913552494,75.02630694621688,24.95130906957817,,,False,2.028746268890398e-07,2.523710857048997e-07,7.32986323855985e-11,1.5218188382938873e-07,2.325031719055969e-11,1.4963851720707078,1.6034139954466096,0.6463415039722437,-0.3722726919696966,-0.08041196296383266,-1.2121317647520315,-0.2293871242424273,0.025140634463893793,-0.9241327219249588,0.02057944141414662,0.3888167128592277,-0.6530916453070932,0.06658964313131446,0.27154806493037864,-1.0490990272747391,0.20509622984848216,0.5539194415764233,-0.6284879775815313,AuCd,23,113
114,3.3,uoft4_240405_Au-0.5-Cu-0.5_pp0_rep1,uoft,4.0,240405.0,Au-0.5-Cu-0.5,pp0,1,CO2R,Au-0.706-Cu-0.294,,Au-0.667-Cu-0.333,,404.0871530415171,,90.76823905689287,55.919104466945136,34.38962928317973,0.08034601277140585,0.06660399363216689,90.48140283185934,9.451747249704653,,,False,2.549703450426133e-07,1.568039353956932e-07,9.15869933648217e-11,4.309645657750665e-08,3.0368947070044747e-10,1.1532021441618483,1.1229940070080218,0.05907982403973287,-0.6839046396242784,-0.4666468126016617,-1.9770403399998324,-0.24052428196531847,-0.024839795085131924,-1.5540228999999586,-0.15226181644508296,0.14553259662350138,-1.423980129999353,0.04880217421965204,0.13362989683209656,-1.2835149999998086,0.3064667113872868,0.5156993724279899,-0.8501178894735222,AuCu,16,114
115,3.3,vsp3_240718_Au-0.556-Cu-0.444_pp0_rep1,vsp,3.0,240718.0,Au-0.556-Cu-0.444,pp0,1,CO2R,Au-0.653-Cu-0.347,mp-1184018,Au-0.667-Cu-0.333,,2349.6604650945837,,135.81396216645888,60.55907288532178,38.378672414804285,0.03379547111118738,0.03326679320397585,99.19718834693792,2.900411487549275,29.75,96.74166666666667,True,4.195849814709251e-07,2.6590754756992636e-07,5.853818199479764e-11,2.009557019748217e-08,2.3048977048442412e-10,1.422922332586207,1.5148747887625293,1.0209226625953132,-0.6356632003448295,-0.42049287791743445,-0.8379967715159269,-0.2177439468965572,0.06458566973036226,-0.4183285609304418,-0.039078156724132444,0.3594948873087295,-0.3021112856030476,0.12469958017241305,0.22352150941322269,0.0752384456681325,0.5428418149999998,0.781223073250216,0.24638591447832617,AuCu,16,115
116,3.3,vsp26_241004_Au-0.8-Ga-0.2_pp0_rep1,vsp,26.0,241004.0,Au-0.8-Ga-0.2,pp0,1,CO2R,Au-0.677-Ga-0.323,,Au-0.667-Ga-0.333,,2214.2231801069715,,102.7897513371454,62.75905500095604,17.136734065113693,0.018561040844155864,0.0,79.94023797046778,20.059513057920885,,,False,3.3266845039220994e-07,9.08371033652103e-08,2.459674024408824e-11,1.0632994911250948e-07,0.0,1.1629327146724817,0.5009931605811319,0.5009931605811319,-0.47167364179040266,0.33838196129944226,0.33838196129944226,-0.3399522250655007,0.3124381810595108,0.3124381810595108,-0.12192375537118326,0.3097973761687363,0.3097973761687363,-0.016983744148480202,0.33441866961260425,0.33441866961260425,-0.215650655545844,0.34627416374424996,0.34627416374424996,AuGa,21,116
117,3.3,vsp2_240718_Au-0.875-In-0.125_pp0_rep1,vsp,2.0,240718.0,Au-0.875-In-0.125,pp0,1,CO2R,Au-0.672-In-0.328,,Au-0.667-In-0.333,,2254.582097296581,,179.1048648290527,61.008908477932785,14.956017661531673,0.007392307380909371,0.0,75.97941465203458,24.01926131156056,,,False,5.606879441453127e-07,1.3744974306954386e-07,1.6984313157280488e-11,2.2074334028675694e-07,0.0,1.5164076879624655,1.5893883875758406,-0.5243953573374194,-0.380987757774797,-0.16406743740606794,-2.33865627861532,-0.1816238624664889,-0.040473486920956654,-2.7918220557005773,0.046051938391424345,0.30429445569277486,-1.9751028460681488,0.06597826235925151,0.1963257896642958,-1.76362773708818,0.13040516833780144,0.438632490382758,-1.4170466172520837,AuIn,27,117
118,3.3,uoft7_240716_Au-0.667-Pd-0.333_pp0_rep1,uoft,8.0,240870.5,Au-0.667-Pd-0.333,pp0,1,CO2R,Au-0.659-Pd-0.341,dcgat-agm003290367,Au-0.667-Pd-0.333,,1225.42075012531,,97.08610693410832,86.23308494681328,2.202000450883121,0.04995842913793129,0.0,88.51887042239782,11.480975315097949,32.5,87.155,True,4.291812515265068e-07,1.0959335502781124e-08,6.21606578117324e-11,5.71407060006935e-08,0.0,-0.4155619276470667,0.1102693926081956,-1.2056716830581555,-1.2492594941176511,-1.2525956388947221,-1.6310989775929443,-0.7699137817647008,-0.5940370377323378,-1.1814810209176274,-0.8096967688235331,-0.4834031132176171,-1.6807160588885612,-0.23737609529412146,-0.2655297554172088,-0.27062121058130384,0.7759979523529523,1.0279255640633778,0.572740092621351,AuPd,19,118
119,3.3,vsp10_240726_Au-0.75-Zn-0.25_pp0_rep1,vsp,10.0,240726.0,Au-0.75-Zn-0.25,pp0,1,CO2R,Au-0.675-Zn-0.325,oqmd-1339474,Au-0.667-Zn-0.333,,1564.228862868046,,109.63921414942402,76.94244495029096,10.56126930059527,0.013346322830327538,0.0,87.55776121393284,12.40653173953677,37.9,82.28,True,4.3114545548782424e-07,5.9179861857476615e-08,1.8696463439284553e-11,6.951975312615143e-08,0.0,1.3119271020833319,0.3380795897914094,0.4700102725906662,-0.394553152222221,0.2896666226693437,-1.0436281746062839,-0.25894594763889484,0.3079844098844404,-0.862153451909805,-0.02976182222221979,0.31533071272245405,-0.7780711333666334,0.04001918666666585,0.27143712965783945,-0.5642478221515451,-0.0201181631944453,0.34889228137681444,-0.869669398693273,AuZn,17,119
120,3.3,vsp10_240726_Au-0.75-Zn-0.25_pp0_rep2,vsp,10.0,240726.0,Au-0.75-Zn-0.25,pp0,2,CO2R,Au-0.701-Zn-0.299,oqmd-346974,Au-0.7-Zn-0.3,,1572.6666666666667,,114.27490032776237,74.01049825865718,10.434858136163358,0.012899957286758662,0.0006687411731613385,84.50591456371087,15.485523824306968,39.0,97.53,True,4.3060318181774064e-07,6.071142906706607e-08,1.8763428107111375e-11,9.009689149175558e-08,3.890827433283996e-12,1.6315088000000033,1.51933901000001,1.2852116916689165,-0.2248655572727306,-0.014202670000003,-0.43089040620431296,-0.14776236636363518,0.0195857100000012,-0.5285105200827792,0.07432332909091727,0.2305348700000138,-0.23261890246465677,0.21553757454545322,0.197105300000004,-0.07450996206300069,0.40947096000000466,0.5541612300000054,0.018555182945027712,AuZn,17,120
121,3.3,vsp2_240718_Au-0.889-In-0.111_pp0_rep1,vsp,2.0,240718.0,Au-0.889-In-0.111,pp0,1,CO2R,Au-0.721-In-0.279,,Au-0.714-In-0.286,,2257.648298182427,,141.20745456067422,55.00921115284697,16.8842443914475,0.006301207178036792,0.0,71.96624152411064,28.029365620262872,,,False,3.981723252757757e-07,1.2221296595559694e-07,1.1402482700360765e-11,2.0288452517551447e-07,0.0,1.5102417878431258,1.4608318380113827,0.917490047840892,-0.30996094019608883,-0.25507557182540547,-0.7807436927242479,-0.1884515521568625,-0.04686997425201939,-0.6084122593402308,0.11440672470587064,0.1913636444734857,-0.3764927387948886,0.10164620666665099,0.17370368588288732,-0.3232842527043877,0.1447959076470639,0.2447348573398268,-0.7282458598647998,AuIn,27,121
122,3.3,uoft5_240507_Au-0.75-Cd-0.125-Ga-0.125_pp0_rep1,uoft,5.0,240507.0,Au-0.75-Cd-0.125-Ga-0.125,pp0,1,CO2R,Au-0.853-Cd-0.13-Ga-0.017,,Au-0.75-Cd-0.125-Ga-0.125,,867.3333333333334,,94.24000367553056,57.129899525496526,26.39004184570058,0.10810095531321035,0.007970614778506128,83.67697321289384,16.309720985679142,,,False,2.7333486421534335e-07,1.2626170471930497e-07,1.293007697698576e-10,7.80329636151588e-08,3.8134968314156935e-11,1.4684323893333384,1.810051117113784,1.1913195012704252,-0.2640150653333355,-0.2853431867169634,-0.5871466512609537,-0.17667523200000043,-0.1804104921715692,-0.37873903814732224,0.08558376866667078,0.01591915717674,-0.035926117879937707,0.17159359266667215,0.07688874370067093,0.01868991441433557,0.07309629800000247,0.030997291544598758,-0.13617554621470204,AuCdGa,28,122
123,3.3,uoft6_240624_Au-0.833-Cd-0.167_pp0_rep1,uoft,6.0,240624.0,Au-0.833-Cd-0.167,pp0,1,CO2R,Au-0.768-Cd-0.232,mp-1264,Au-0.75-Cd-0.25,,981.2975128377899,,145.04145270350136,58.64247004673408,23.694402796640965,0.019537570998067265,0.001214600746650333,82.41213049940252,17.53210400690884,26.5,95.6,True,4.378754333908378e-07,1.7692291755868945e-07,3.647110345695355e-11,1.3090986164396717e-07,9.069260348558071e-12,1.8815128270000003,0.19503173208572397,1.4872154116095744,-0.06246472800000474,0.14794750764955675,-0.2526857518773965,0.06526247000000043,0.18705893347073554,-0.2899435162573706,0.3142161370000068,0.23029629287156136,-0.022380490003623518,0.40641767799999684,0.25936861280928636,0.1797755342385862,0.5629462000000046,0.2165525859207148,0.18692829513709278,AuCd,23,123
124,3.3,uoft4_240405_Au-0.556-Cu-0.444_pp0_rep1,uoft,4.0,240405.0,Au-0.556-Cu-0.444,pp0,1,CO2R,Au-0.76-Cu-0.24,dcgat-agm003264508,Au-0.75-Cu-0.25,,430.56005645815446,,94.36260985173699,47.99700811091818,36.03268645534368,0.13109333477043192,1.2613982914718793,85.51404384846296,14.432590915983512,29.95,93.25,True,2.300296925828094e-07,1.7268967617942012e-07,1.5706895431487344e-10,6.916940414087856e-08,6.045357255210945e-09,1.3304268284000011,1.0844075229935657,0.9360221085873582,-0.6790015682000059,-0.6156876865232963,-0.7688817588597462,-0.2771728038000035,-0.3230956863461425,-0.4982513940160418,-0.10239009649999825,-0.12093439510836196,-0.3175085122339688,0.09337520899999614,0.11471131312028646,0.056885782008464336,0.4674978769000005,0.3655334596423291,0.18936298567489332,AuCu,16,124
125,3.3,vsp3_240718_Au-0.875-Cu-0.125_pp0_rep1,vsp,3.0,240718.0,Au-0.875-Cu-0.125,pp0,1,CO2R,Au-0.715-Cu-0.285,dcgat-agm003203429,Au-0.75-Cu-0.25,,2380.6658249676534,,91.70875161732135,61.14539627740085,28.832195485782382,0.03433187864569607,0.0,90.10870671558888,9.891079221911035,30.2,89.985,True,2.8245916948495226e-07,1.3318938934331246e-07,3.9648749208881886e-11,4.569151878018735e-08,0.0,1.1575057264705848,0.7514430699999934,0.7657295834404217,-0.5678358933333348,-0.5556663300000082,-0.7411078084716911,-0.2158572366666686,-0.0839112799999952,-0.6553374026952354,-0.01795416686274128,0.0964594000000147,-0.2645200496748482,0.10849377372548666,0.1372400200000072,-0.2459257622135076,0.5248224019607903,0.58350145,0.03227665705636149,AuCu,16,125
126,3.3,vsp26_241004_Au-0.875-Ga-0.125_pp0_rep1,vsp,26.0,241004.0,Au-0.875-Ga-0.125,pp0,1,CO2R,Au-0.766-Ga-0.234,,Au-0.778-Ga-0.222,,2224.0065972579464,,100.32986289731974,65.13742814337971,14.79982336586375,0.016491541940846243,0.0,79.95798229278924,20.041750120399126,,,False,3.384562433119125e-07,7.690037449842423e-08,2.1422650121499142e-11,1.041376002782168e-07,0.0,1.2338487531578912,0.3150666312079611,0.3150666312079611,-0.4245866078195544,0.29067632386358205,0.29067632386358205,-0.2318953915037557,0.27892175202748065,0.27892175202748065,0.016531992105259904,0.28578478535422414,0.28578478535422414,0.07176639751878995,0.2812080812341061,0.2812080812341061,-0.07090289744360427,0.2749700494502974,0.2749700494502974,AuGa,21,126
127,3.3,uoft6_240624_Au-0.8-Cd-0.2_pp0_rep1,uoft,6.0,240624.0,Au-0.8-Cd-0.2,pp0,1,CO2R,Au-0.8-Cd-0.2,,Au-0.8-Cd-0.2,,968.9502217245577,,130.3166573354555,63.19783223448429,15.565201033555764,0.07415557142380683,0.0056746076448130674,78.90913628002471,20.995786928859342,,,False,4.1877654741056033e-07,1.0314184708739105e-07,1.2284683300882997e-10,1.3912729043636048e-07,3.7602438460028326e-11,1.4890347805,1.5732747162523497,1.079124067406188,-0.40484113860000037,-0.21890365942480638,-1.1242013800970578,-0.20611778090000313,-0.09179994557060774,-0.9568026717600482,0.038614507700005574,0.17582294353434127,-0.6615587054937999,0.12352350509999849,0.18327128844977283,-0.5935125017607933,0.4990436080000012,0.6557575134601507,-0.3862871372116498,AuCd,23,127
128,3.3,uoft9_241025_Au-0.625-Pd-0.375_pp0_rep1,uoft,9.0,241025.0,Au-0.625-Pd-0.375,pp0,1,CO2R,Au-0.799-Pd-0.201,,Au-0.833-Pd-0.167,,1398.2304551343643,,86.52275671821326,79.8578757872733,5.3947517902099085,0.041110492181020475,0.0,85.56862742478334,14.384149109119061,,,False,3.4331032680264613e-07,2.319212703640795e-08,4.4183671198818103e-11,6.183769456357934e-08,0.0,0.8051149017241322,0.8933615330240521,0.0586692610118986,-0.9849590262069031,-0.5058503925012776,-1.228950703121624,-0.4645649706896624,-0.12587508869315778,-0.6550286660925952,-0.20890490551724875,0.0851810312461435,-0.5534360649986421,-0.03269139758621631,0.11665232236150169,-0.1104490875624644,0.8767097010344855,1.058217166356909,0.7910047781625249,AuPd,19,128
129,3.3,uoft4_240405_Au-0.75-Cu-0.25_pp0_rep1,uoft,4.0,240405.0,Au-0.75-Cu-0.25,pp0,1,CO2R,Au-0.866-Cu-0.134,,Au-0.875-Cu-0.125,,453.27287350034027,,79.86699642127972,84.2738478299819,5.243104115284457,0.12848207967633185,0.02128482265171951,89.7021281739103,10.262055873195038,,,False,3.3036213736028835e-07,2.0553506532920723e-08,1.2591573645717377e-10,4.0228312807301214e-08,8.343869047895876e-11,1.4336428300000037,0.11483606870428884,1.2718162382107867,-0.48858301583333485,0.2255803086820353,-0.7543910005033247,-0.19637995083333706,0.15629889285612802,-0.387667586988236,0.06155176333333401,0.2542027897456876,-0.22760739106822003,0.1308000816666587,0.07782970076969556,0.10215266827879932,0.6750109616666814,0.3049044917534054,0.2917086134825889,AuCu,16,129
130,3.3,uoft4_240405_Au-0.8-Cu-0.2_pp0_rep1,uoft,4.0,240405.0,Au-0.8-Cu-0.2,pp0,1,CO2R,Au-0.921-Cu-0.079,,Au-0.889-Cu-0.111,,468.8660131487909,,69.97549307965836,87.2214768608684,6.1721658923392955,0.12153865803924793,0.008869589508331967,94.30032686869261,5.5931429731973985,,,False,2.814562951681407e-07,1.9917054924351597e-08,9.80487307787766e-11,1.8048597160226823e-08,2.8621411749992135e-11,1.4717776863157888,1.4988748699999943,1.1567467782026983,-0.6024296315789414,-0.6570148800000055,-0.7663743196957089,-0.22634642842105654,-0.2196456000000068,-0.33884992816366805,-0.03525153631578569,0.0758735000000001,-0.21281816276036142,0.12828408473684233,0.1827462699999955,0.06161652134591574,0.6023160499999944,0.4662813899999918,0.3803737923025971,AuCu,16,130
131,3.3,vsp10_240726_Au-1.0_pp0_rep1,vsp,6.5,240722.0,Au-1.0,pp0,1,CO2R,Au-1.0,mp-81,Au-1.0,,1989.7787672983627,,138.93836491813454,69.60766138314179,13.829044898434658,0.021496179997257083,0.002528871280451801,83.55041520395928,16.355643442646308,31.7,100.0,True,4.946538119125719e-07,9.82735181472068e-08,3.818964452301375e-11,1.1622831760797028e-07,1.7970950235295027e-11,1.5941656281818255,1.6220524931377822,1.4398416063946677,-0.4132145172727251,-0.3820866609925335,-0.49802747196318153,-0.15201056727273315,-0.16303148569738254,-0.18095423346489334,0.06261867545454822,-0.01588583228630157,-0.05959375014156958,0.162166843636367,0.14866195146926875,0.11400043452827172,0.9063645581818182,0.8605874299687105,0.8344033929326385,Au,29,131
132,3.3,uoft5_240507_Cd-0.111-In-0.889_pp0_rep1,uoft,5.0,240507.0,Cd-0.111-In-0.889,pp0,1,CO2R,Cd-0.138-In-0.862,dcgat-agm002142203,Cd-0.125-In-0.875,,884.8268278014414,,137.33736170269944,9.210174552376868,5.255781933290369,0.013545796311096635,0.0,14.50022987913809,85.49681976899736,33.8,100.0,True,6.460612969008987e-08,3.6867458621330836e-08,2.3754747216066732e-11,5.997300696826211e-07,0.0,1.660618526666667,0.13380509897464626,1.4714136733690868,0.06381197333332503,0.08843893980875,-0.0008479454027733045,0.3309742399999938,0.07674798911822069,0.23403397750987306,0.3691049966666687,0.08421381103432538,0.26593029350421565,0.5805140600000035,0.07239033220117096,0.4813554055547245,0.033942439999999366,0.0818718092385885,-0.08133106515154498,CdIn,30,132
133,3.3,uoft5_240507_Cd-0.5-Ga-0.25-In-0.25_pp0_rep1,uoft,5.0,240507.0,Cd-0.5-Ga-0.25-In-0.25,pp0,1,CO2R,Cd-0.627-Ga-0.044-In-0.329,,Cd-0.5-Ga-0.25-In-0.25,,900.7171696714521,,142.8030686602736,9.834380691839831,9.12617288238087,0.016445737503958176,0.0,18.990327971029,81.00753171897922,,,False,7.211110393463587e-08,6.691813362410164e-08,3.014730473606981e-11,5.939919067931443e-07,0.0,1.1004072042307709,1.212331263352382,0.6917186391436616,0.12654113307692352,0.23894379873077765,0.0018852970842584153,0.16232545615384397,0.24419752110721135,0.001801820719047523,0.2505045407692382,0.3795020125626031,0.15637774017296485,0.45164621384615755,0.5308635261326959,0.3324712715591308,0.0029387792307703497,0.06884516267963463,-0.13284931423018803,CdGaIn,31,133
134,3.3,uoft8_241025_Cd-0.667-Pd-0.333_pp0_rep1,uoft,8.0,241025.0,Cd-0.667-Pd-0.333,pp0,1,CO2R,Cd-0.685-Pd-0.315,,Cd-0.667-Pd-0.333,,1310.8993250579229,,94.96625289613928,35.54172732283911,45.38267334550403,0.044299624662530096,0.0,81.24666714108487,18.72014910462312,,,False,1.7176811765757956e-07,2.1932801138274354e-07,5.352344774989556e-11,9.047182048195038e-08,0.0,1.1843608623529398,1.1375051336573838,-1.2074366099924418,-0.945467902882351,-0.662020817624273,-3.3456784299999938,-0.3292865162352963,-0.060224067533977264,-2.71302587000001,-0.1262604379999943,0.3527844871022894,-2.345058852364679,-0.05787385541176315,0.12984703474862708,-2.727568470841851,0.029628648470585387,0.1932517603202103,-0.3306606447056507,CdPd,32,134
135,3.3,uoft8_241025_Cd-0.75-Pd-0.25_pp0_rep1,uoft,8.0,241025.0,Cd-0.75-Pd-0.25,pp0,1,CO2R,Cd-0.742-Pd-0.258,,Cd-0.75-Pd-0.25,,1329.1058962391319,,116.4711089674406,16.94438691190111,53.16099886818252,0.03714276678827047,0.002307945826991455,70.2108471197174,29.715717379934254,,,False,1.003562510199382e-07,3.1485580296439356e-07,5.4996218611495386e-11,1.7599680697350412e-07,1.366923406306868e-11,1.100275819322036,1.597937467500003,-3.327286970000003,-1.0572607937288148,-0.4996545725000061,-5.395288420000014,-0.5210074825423765,0.02153007500000115,-4.648393370000008,-0.305802367118638,0.4948416975000107,-4.426897420000003,-0.2000037964406753,0.3525625525000038,-4.492486220000004,0.04391570406779314,0.16286828499999467,-0.3404067691101705,CdPd,32,135
136,3.3,uoft8_241025_Cd-0.875-Ni-0.125_pp0_rep1,uoft,8.0,241025.0,Cd-0.875-Ni-0.125,pp0,1,CO2R,Cd-0.829-Ni-0.171,,Cd-0.833-Ni-0.167,,1346.0004351926225,,100.03263944669213,10.895070570732099,36.2653384204081,0.042747216714382454,0.002107643565239638,47.210284195989445,52.789685202864646,,,False,5.647486497303332e-08,1.8798226933892032e-07,5.5395311031829327e-11,2.7363662533857113e-07,1.0925022007470377e-11,0.26919444033333256,0.4672960736979419,0.4672960736979419,-1.3821085511666704,0.6212499195434757,0.6212499195434757,-0.6028251380000029,0.6040184942500728,0.6040184942500728,-0.4572627508333293,0.4859513836307049,0.4859513836307049,-0.22599213133333115,0.3532779829204921,0.3532779829204921,-0.2871736193333348,0.3568212998339613,0.3568212998339613,CdNi,33,136
137,3.3,uoft6_240624_Cd-0.667-Tl-0.333_pp0_rep1,uoft,6.0,240624.0,Cd-0.667-Tl-0.333,pp0,1,CO2R,Cd-0.892-Tl-0.108,dcgat-agm003266936,Cd-0.889-Tl-0.111,,1016.9249230666999,,96.24615333499177,32.152714760907415,18.59327526270884,0.12819437832697528,0.01029411408437529,50.96127190363192,49.0036426993044,37.5,90.03,True,1.581712118302333e-07,9.14672649592703e-08,1.5765900578366007e-10,2.4106721959505245e-07,5.064059167482757e-11,1.71708448,0.08039500085513952,0.08039500085513952,0.03280794199999876,0.07908384339897324,0.07908384339897324,0.25019628399999755,0.051176369488825486,0.051176369488825486,0.20312434300000604,0.06389973681291027,0.06389973681291027,0.4798633960000007,0.06716425754084165,0.06716425754084165,0.08391931599999969,0.06514948380562437,0.06514948380562437,CdTl,34,137
138,3.3,uoft4_240405_Cu-0.111-Pd-0.889_pp0_rep1,uoft,4.0,240405.0,Cu-0.111-Pd-0.889,pp0,1,CO2R,Cu-0.11-Pd-0.89,oqmd-1378051,Cu-0.125-Pd-0.875,,506.9913612265346,,80.76406899257168,72.86197929882835,13.782268140377763,0.059784677029840916,0.0033893560909606835,86.8351284219283,13.158156734474163,26.4,100.0,True,2.892006889958589e-07,5.470399624714859e-08,5.932370337317654e-11,5.2226799630553204e-08,1.3452888957875231e-11,-1.2781118919999812,0.2121838671430689,-1.554656137186391,-1.6902521135000186,0.0654854870913527,-1.7601268457440598,-1.0813646189999815,0.22359931498592361,-1.931683809999908,-1.4297915115000137,0.12268532931317477,-1.5986282352852017,-0.390750621499987,0.05402418291076654,-0.4812708492191877,0.3568833229999967,0.16450370227909578,0.3436358781454392,CuPd,35,138
139,3.3,uoft4_240405_Cu-0.25-Pd-0.75_pp0_rep1,uoft,4.0,240405.0,Cu-0.25-Pd-0.75,pp0,1,CO2R,Cu-0.197-Pd-0.803,,Cu-0.167-Pd-0.833,,542.7850138868649,,89.25069434324892,69.56004833117571,22.13487020185159,0.04613634242335906,0.0,91.95293344146518,7.897229376312566,,,False,3.1056521412029817e-07,9.882570338413754e-08,5.149630932982031e-11,3.5258812940076656e-08,0.0,-1.370239890185183,-1.5508356996284167,-1.5908184963629655,-1.6621784129629735,-1.5925054678616464,-1.7326544151814767,-1.0634502818518423,-0.9792746801494083,-1.7813624583376844,-1.4953155146296386,-1.660568783279467,-1.7243567731477296,-0.37647033351852965,-0.3134919136699614,-0.450112403232046,0.3136985848148373,0.4849635989896981,0.13647474037626864,CuPd,35,139
140,3.3,uoft4_240405_Cu-0.333-Pd-0.667_pp0_rep1,uoft,4.0,240405.0,Cu-0.333-Pd-0.667,pp0,1,CO2R,Cu-0.263-Pd-0.737,,Cu-0.25-Pd-0.75,,557.1176668228719,,87.25556076239846,70.49560413647613,22.515993361842835,0.052176721412881606,0.0,93.23510118318134,6.670622585327577,,,False,3.061562079714403e-07,9.778497866372755e-08,5.664972790794417e-11,2.896992714012106e-08,0.0,-1.1480502261146457,-0.7035764928757403,-1.4493723775328118,-1.6292435668153038,-1.609936148668419,-1.67082621306069,-0.9899215069426671,-0.804972404192785,-1.878016523925901,-1.329134667834406,-1.216086176661603,-1.5825806617542097,-0.3637304971974595,-0.4241570676428106,-0.43805866310956876,0.28513039108281046,0.6685776332045856,0.15358436996689193,CuPd,35,140
141,3.3,uoft4_240405_Cu-0.375-Pd-0.625_pp0_rep1,uoft,4.0,240405.0,Cu-0.375-Pd-0.625,pp0,1,CO2R,Cu-0.326-Pd-0.674,,Cu-0.333-Pd-0.667,,571.9406703688722,,71.77988893383218,68.10103854812337,19.39569012506193,0.062260514515617184,0.040216088782956926,87.81635853506504,12.165342817392295,,,False,2.386502754234136e-07,6.796940089397171e-08,5.454575016009402e-11,4.2631690733164734e-08,1.4093148752383617e-10,-1.1839454054761913,-1.2044103875725458,-1.5199857059425528,-1.6840260834523921,-1.5965132881408497,-2.2589975857739364,-1.0343724353571393,-0.9364477924283511,-1.5155133656017943,-1.3970184636904783,-1.2661078871054847,-1.9973261262099438,-0.42005166380952985,-0.3946111139110421,-0.9791616083429907,0.21399363928571938,0.27386235991683183,-0.3087320359308404,CuPd,35,141
142,3.3,uoft4_240405_Cu-0.444-Pd-0.556_pp0_rep1,uoft,4.0,240405.0,Cu-0.444-Pd-0.556,pp0,1,CO2R,Cu-0.376-Pd-0.624,,Cu-0.375-Pd-0.625,,589.6950091110019,,102.12568332514309,58.747689962461955,14.467485026927427,0.03594897276466819,0.006329351743273028,73.27684579570148,26.695641002322624,,,False,3.097328598114329e-07,7.627628447233564e-08,4.738304667297841e-11,1.4074625295789627e-07,3.336996258830057e-11,-1.0704221760526322,-0.7977093505120945,-1.6142575308060871,-1.5846826030701822,-1.5240000517487968,-1.6667997315426641,-0.9577921422807001,-0.89651990674138,-1.1656895152025681,-1.2313013778947384,-1.0239756959426738,-1.6999973926284968,-0.378967824035094,-0.33442559118716453,-0.4623506561342676,0.22022586675439862,0.1774823721170452,0.03560482088251076,CuPd,35,142
143,3.3,uoft4_240405_Cu-0.5-Pd-0.5_pp0_rep1,uoft,4.0,240405.0,Cu-0.5-Pd-0.5,pp0,1,CO2R,Cu-0.434-Pd-0.566,,Cu-0.444-Pd-0.556,,607.8538689232059,,63.013389746813694,81.2135102024572,5.586271328885192,0.0812902134189422,0.038078023383648726,86.99931404690557,12.98896852110639,,,False,2.5203270614911844e-07,1.7336069784354315e-08,6.306768547604134e-11,4.030911702128474e-08,1.1816885213145293e-10,-0.9425914697959192,-0.3819381078802276,-1.4259112389138284,-1.6243721791836807,-1.5721351114359206,-1.6652522738092252,-0.9598522675510163,-0.6778151845478962,-1.0810803999646563,-1.2336671636734686,-0.9783946800436722,-1.481659017439158,-0.3752885300000054,-0.3841610584681042,-0.38775541742023,0.14392037428572677,0.4854190032652124,-0.11520056548602664,CuPd,35,143
144,3.3,uoft4_240405_Cu-0.556-Pd-0.444_pp0_rep1,uoft,4.0,240405.0,Cu-0.556-Pd-0.444,pp0,1,CO2R,Cu-0.554-Pd-0.446,,Cu-0.556-Pd-0.444,,627.157069405974,,93.3901027240226,78.6350096200542,1.5720693614002177,0.09144308618286101,0.03833640669593945,80.3780891147573,19.550547130583098,,,False,3.7181816263364894e-07,7.433380428294777e-09,1.0809498356502653e-10,9.244290231156899e-08,1.8127005221380826e-10,-0.7894535603508788,-0.002164241892266605,-1.4378632501382183,-1.5458894884210623,-1.365981827377484,-1.7049736538705655,-0.8941549092982346,-0.6444716458259356,-1.1650138875628329,-1.1079069591228101,-0.5865115808319505,-1.683044771745854,-0.34316955035088637,-0.3180395604372452,-0.31885317903470684,0.08062964684212283,0.34639063243845414,-0.1119598624842349,CuPd,35,144
145,3.3,uoft7_240716_Cu-0.667-Rh-0.333_pp0_rep1,uoft,7.0,240716.0,Cu-0.667-Rh-0.333,pp0,1,CO2R,Cu-0.694-Rh-0.306,,Cu-0.667-Rh-0.333,,1087.9551830852852,,164.42582093092284,52.00495379891226,9.775106403010202,0.053570989750068125,0.36090555605983243,63.262885657436975,36.49478932256399,,,False,4.392310706071802e-07,8.256002817145223e-08,1.1311443171544958e-10,3.0823304733074386e-07,3.0481891088528535e-09,-1.1988643294117702,0.26353989003297396,0.26353989003297396,-1.8953616282353092,0.17584967022103526,0.17584967022103526,-1.326982824509796,0.22566154702181387,0.22566154702181387,-1.6415287484313827,0.255348259236959,0.255348259236959,-0.42542634156864734,0.06499994045321998,0.06499994045321998,-0.14495166215684877,0.1462802759098556,0.1462802759098556,CuRh,36,145
146,3.3,uoft4_240405_Cu-0.75-Pd-0.25_pp0_rep1,uoft,6.5,240715.0,Cu-0.75-Pd-0.25,pp0,1,CO2R,Cu-0.697-Pd-0.303,,Cu-0.7-Pd-0.3,,1037.1509325990655,,118.24007342677395,38.882668906085456,25.79424368142872,0.38326991835462554,1.335833871782833,66.94614016628039,32.83032585061713,,,False,2.336170955757697e-07,1.549784636950659e-07,5.756961113178398e-10,1.97253058696979e-07,8.026034170941333e-09,0.09743877477273279,0.089442929995413,-0.6064368775289385,-1.1470753806818434,-1.2143215617683811,-1.1923667990340239,-0.5188690113636212,-0.4220958874800352,-0.5519148953007463,-0.535071338863645,-0.4429585429250775,-0.7758244492183874,-0.2113371349999989,-0.23244257326068468,-0.2144259761975768,-0.015445411136358757,0.28088285747113856,-0.14668342575768045,CuPd,35,146
147,3.3,uoft4_240405_Cu-0.8-Pd-0.2_pp0_rep1,uoft,4.0,240405.0,Cu-0.8-Pd-0.2,pp0,1,CO2R,Cu-0.745-Pd-0.255,mp-672265,Cu-0.75-Pd-0.25,,662.6952006580074,,95.71990129889265,33.76018204867136,33.06932490317036,0.2482292176067909,1.9485460510415131,70.17458607410872,29.689254204981548,27.8,81.06,True,1.6487173991644095e-07,1.6149785942467572e-07,3.030639981882078e-10,1.449908946148428e-07,9.5159492113926e-09,0.0632218053435256,0.16248519823015276,-0.2696972342393232,-1.1375240676335945,0.16320545639527498,-1.309961556426608,-0.46742774908397244,0.1774076530630349,-0.6297082972476545,-0.5468593200763389,0.08754006971201846,-0.7074378753258947,-0.23342112564884956,0.08439863460775296,-0.38895006852871333,-0.08095778610688892,0.14087995733545738,-0.20475426624708937,CuPd,35,147
148,3.3,uoft7_240716_Cu-0.833-Pd-0.167_pp0_rep1,uoft,7.0,240716.0,Cu-0.833-Pd-0.167,pp0,1,CO2R,Cu-0.865-Pd-0.135,dcgat-agm003299718,Cu-0.875-Pd-0.125,,1105.8663877828715,,135.0209162846444,21.467478903361492,41.769801742580704,1.2005746834414945,9.21408276207084,75.29705691650882,24.68991839079624,27.8,91.85,True,1.477844680777504e-07,2.8754787462601375e-07,2.0662217927256534e-09,1.6996809325828856e-07,6.343075150775097e-08,0.5719920349999962,0.1734708900000043,0.17347144771035983,-0.9155407416666795,-0.6158352199999797,-0.9959885990008422,-0.2825035883333224,-0.1186515299999655,-0.4851787047757629,-0.39037162833334094,-0.5771455500000116,-0.5804330686626737,-0.13659620333334976,-0.0513487099999849,-0.21912076153377483,-0.06252855666666096,-0.0360730499999988,-0.23487506585838136,CuPd,35,148
149,3.3,uoft7_240716_Cu-0.875-Pd-0.125_pp0_rep1,uoft,7.0,240716.0,Cu-0.875-Pd-0.125,pp0,1,CO2R,Cu-0.896-Pd-0.104,,Cu-0.889-Pd-0.111,,1125.0667008366163,,140.00128137311216,25.53218975521154,33.36047631605068,2.0652029575584145,13.369251109911096,75.7141758564655,24.262685326789107,,,False,1.8301040689857264e-07,2.391222375936021e-07,3.7007561554111723e-09,1.7391081441423775e-07,9.582852505060256e-08,0.3770390868750013,0.1315702546093719,0.1012275104776332,-0.8864710800000157,-0.9102572550456803,-1.0967063043094036,-0.3076381724999866,-0.25671051961993824,-0.4810024091445142,-0.4537372550000036,-0.34600967298704294,-0.4942818815627876,-0.12165293062501979,-0.09034106325107406,-0.18944735198533558,-0.10897633874999176,0.23260567162689874,-0.20055615146643455,CuPd,35,149
150,3.3,uoft4_240405_Cu-1.0_pp0_rep1,uoft,4.0,240405.0,Cu-1.0,pp0,1,CO2R,Cu-1.0,mp-30,Cu-1.0,,680.9257746644149,,119.83802852317709,42.27423772904883,27.733741249891672,0.11969751566539505,8.65987062745561,80.44955883123299,19.342966089657136,22.2,100.0,True,2.5730726992320446e-07,1.6880477636294808e-07,1.821383579395042e-10,1.1773330671617964e-07,5.270935181186262e-08,0.5275917999999962,0.6864289975670432,0.26638872049320284,-0.6835839400000072,-0.5136371974802166,-0.9115804419373394,-0.16344763666667142,0.13106947485627385,-0.3946502297513599,-0.37088510777778555,-0.012464947593091028,-0.5885962017202646,-0.10058876666667028,-0.053388226496393305,-0.3253753728670828,-0.05958025555553564,0.1841043402266217,-0.18828800190301923,Cu,37,150
151,3.3,vsp3_240718_Cu-1.0_pp0_rep1,vsp,3.0,240718.0,Cu-1.0,pp0,1,CO2R,Cu-1.0,mp-30,Cu-1.0,,2398.0746180082524,,138.43272510315649,17.11546838567565,32.552214369336994,0.946613939039462,22.0628486081062,73.84176585069861,26.08941853136055,33.4,76.34,True,1.2113017114454865e-07,2.3037963138606588e-07,1.6748520382245266e-09,1.8464091432112498e-07,1.56143937613348e-07,0.5275917999999962,0.6864289975670432,0.26638872049320284,-0.6835839400000072,-0.5136371974802166,-0.9115804419373394,-0.16344763666667142,0.13106947485627385,-0.3946502297513599,-0.37088510777778555,-0.012464947593091028,-0.5885962017202646,-0.10058876666667028,-0.053388226496393305,-0.3253753728670828,-0.05958025555553564,0.1841043402266217,-0.18828800190301923,Cu,37,151
152,3.3,uoft9_241025_Hg-0.2-Pd-0.8_pp0_rep1,uoft,9.0,241025.0,Hg-0.2-Pd-0.8,pp0,1,CO2R,Hg-0.267-Pd-0.733,mp-1184658,Hg-0.25-Pd-0.75,,1447.4931842406083,,107.9925453637543,41.776805778354735,39.45795288072885,0.016449870516115087,0.0,81.31069992736825,18.651493946849936,28.5,90.94,True,2.3099032067700382e-07,2.1816902990462698e-07,2.2738459743500398e-11,1.031269501729182e-07,0.0,-0.7029754061904869,-0.6210449582151095,-1.38537286228792,-1.560328486190484,-1.6228566839843008,-1.7844130872526798,-0.8775252942857199,-0.7111995832969861,-1.1577451575309368,-0.9897531980952443,-1.0668769531538338,-1.4461868577998245,-0.3355000442857253,-0.4386687757662832,-0.4631551738974297,0.5899874014285722,0.7937865280068034,0.3644242796388861,HgPd,38,152
153,3.3,uoft9_241025_Au-0.25-Hg-0.25-Pd-0.5_pp0_rep1,uoft,9.0,241025.0,Au-0.25-Hg-0.25-Pd-0.5,pp0,1,CO2R,Hg-0.352-Pd-0.648,,Hg-0.333-Pd-0.667,,1365.0372805736108,,105.592086041617,59.64714368198076,13.502613440942229,0.02420821172943836,0.0,73.19063300173205,26.77967307513323,,,False,3.234403543092269e-07,7.321876297587481e-08,3.281763423873608e-11,1.4521444637629833e-07,0.0,-0.7267823664779903,-0.2719779069266752,-2.0089033635302553,-1.5628806360377365,-1.5436546749889752,-1.9335110441634245,-0.865922130125784,-0.6450565291889729,-1.1974899068011267,-0.8948581474842728,-0.7284895186998811,-1.8582360326432372,-0.39326336817610535,-0.39439530892475944,-0.8090371289308411,0.5696348466666691,0.8106328785646224,0.2182701586243578,HgPd,38,153
154,3.3,uoft9_241025_Hg-0.333-Pd-0.667_pp0_rep1,uoft,9.0,241025.0,Hg-0.333-Pd-0.667,pp0,1,CO2R,Hg-0.391-Pd-0.609,,Hg-0.375-Pd-0.625,,1465.1341065023373,,95.97680492988192,50.59854530548401,20.217838195500956,0.018730173126182074,0.0,70.89536333720612,29.02423628448799,,,False,2.479854420812361e-07,9.908841277092638e-08,2.29493270750757e-11,1.422489129405646e-07,0.0,-0.4632357156603837,-0.6149109477034339,-1.7762462261139278,-1.455609607924531,-1.58582812955061,-1.8115162248188594,-0.785577738301888,-0.6362460692073171,-1.0848605039510684,-0.6788793311320764,-0.7352548639214044,-1.618245176371678,-0.3250803241509491,-0.4763668113740062,-0.47595584729913204,0.6564263769811369,0.9301342191905855,0.3962567906732898,HgPd,38,154
